Repository: lachlanmonty/ChemicalCompatibilityDatabase

# ChemicalCompatibilityDatabase

## Goal

- Quickly check chemical compatibility of materials
- Combine chemical compatibility databases into a single database

## To Do

- [ ] Add [Sandvik corrosion tables](https://www.materials.sandvik/en/materials-center/corrosion-tables/ "Sandvik corrosion tables")
- [ ] Add the formula for each chemical in the [Cole-Parmer](https://www.coleparmer.com/Chemical-Resistance "Cole-Parmer") database. This should allow for easier lookups with stream table data.
- [ ] Add concentrations
- [ ] Add content of impurities, e.g. Cl-, oxidizing agents etc
- [ ] Add temperature dependent compatibility checks

File: data/cole/Ammonium Thiosulfate.csv
,material,compatibility,chemical
0,,,Ammonium Thiosulfate
1,ABS plastic,N/A,Ammonium Thiosulfate
2,Acetal (Delrin®),B - Good,Ammonium Thiosulfate
3,Aluminum,N/A,Ammonium Thiosulfate
4,Brass,D - Poor,Ammonium Thiosulfate
5,Bronze,D - Poor,Ammonium Thiosulfate
6,Buna N (Nitrile),A - Excellent,Ammonium Thiosulfate
7,Carbon graphite,N/A,Ammonium Thiosulfate
8,Carbon Steel,N/A,Ammonium Thiosulfate
9,Carpenter 20,N/A,Ammonium Thiosulfate
10,Cast iron,D - Poor,Ammonium Thiosulfate
11,Ceramic Al203,N/A,Ammonium Thiosulfate
12,Ceramic magnet,N/A,Ammonium Thiosulfate
13,ChemRaz (FFKM),A - Excellent,Ammonium Thiosulfate
14,Copper,D - Poor,Ammonium Thiosulfate
15,CPVC,N/A,Ammonium Thiosulfate
16,EPDM,A1 - Excellent,Ammonium Thiosulfate
17,Epoxy,A - Excellent,Ammonium Thiosulfate
18,Fluorocarbon (FKM),A - Excellent,Ammonium Thiosulfate
19,Hastelloy-C®,N/A,Ammonium Thiosulfate
20,Hypalon®,N/A,Ammonium Thiosulfate
21,Hytrel®,N/A,Ammonium Thiosulfate
22,Kalrez,A - Excellent,Ammonium Thiosulfate
23,Kel-F®,N/A,Ammonium Thiosulfate
24,LDPE,A - Excellent,Ammonium Thiosulfate
25,Natural rubber,N/A,Ammonium Thiosulfate
26,Neoprene,A - Excellent,Ammonium Thiosulfate
27,NORYL®,N/A,Ammonium Thiosulfate
28,Nylon,N/A,Ammonium Thiosulfate
29,Polycarbonate,N/A,Ammonium Thiosulfate
30,Polyetherether Ketone (PEEK),N/A,Ammonium Thiosulfate
31,Polypropylene,N/A,Ammonium Thiosulfate
32,Polyurethane,N/A,Ammonium Thiosulfate
33,PPS (Ryton®),N/A,Ammonium Thiosulfate
34,PTFE,N/A,Ammonium Thiosulfate
35,PVC,N/A,Ammonium Thiosulfate
36,PVDF (Kynar®),N/A,Ammonium Thiosulfate
37,Silicone,N/A,Ammonium Thiosulfate
38,stainless steel - 304,N/A,Ammonium Thiosulfate
39,stainless steel - 316,A - Excellent,Ammonium Thiosulfate
40,Titanium,A - Excellent,Ammonium Thiosulfate
41,Tygon®,N/A,Ammonium Thiosulfate
42,Viton®,N/A,Ammonium Thiosulfate

File: data/cole/Amyl Acetate.csv
,material,compatibility,chemical
0,,,Amyl Acetate
1,ABS plastic,D - Poor,Amyl Acetate
2,Acetal (Delrin®),B1 - Good,Amyl Acetate
3,Aluminum,A - Excellent,Amyl Acetate
4,Brass,A - Excellent,Amyl Acetate
5,Bronze,A - Excellent,Amyl Acetate
6,Buna N (Nitrile),D - Poor,Amyl Acetate
7,Carbon graphite,A - Excellent,Amyl Acetate
8,Carbon Steel,C - Fair,Amyl Acetate
9,Carpenter 20,A - Excellent,Amyl Acetate
10,Cast iron,C - Fair,Amyl Acetate
11,Ceramic Al203,A - Excellent,Amyl Acetate
12,Ceramic magnet,N/A,Amyl Acetate
13,ChemRaz (FFKM),A - Excellent,Amyl Acetate
14,Copper,A - Excellent,Amyl Acetate
15,CPVC,D - Poor,Amyl Acetate
16,EPDM,A - Excellent,Amyl Acetate
17,Epoxy,A2 - Excellent,Amyl Acetate
18,Fluorocarbon (FKM),D - Poor,Amyl Acetate
19,Hastelloy-C®,A - Excellent,Amyl Acetate
20,Hypalon®,D - Poor,Amyl Acetate
21,Hytrel®,C1 - Fair,Amyl Acetate
22,Kalrez,A - Excellent,Amyl Acetate
23,Kel-F®,A1 - Excellent,Amyl Acetate
24,LDPE,C1 - Fair,Amyl Acetate
25,Natural rubber,D - Poor,Amyl Acetate
26,Neoprene,D - Poor,Amyl Acetate
27,NORYL®,D - Poor,Amyl Acetate
28,Nylon,B2 - Good,Amyl Acetate
29,Polycarbonate,D - Poor,Amyl Acetate
30,Polyetherether Ketone (PEEK),A - Excellent,Amyl Acetate
31,Polypropylene,B1 - Good,Amyl Acetate
32,Polyurethane,D - Poor,Amyl Acetate
33,PPS (Ryton®),A - Excellent,Amyl Acetate
34,PTFE,A - Excellent,Amyl Acetate
35,PVC,D - Poor,Amyl Acetate
36,PVDF (Kynar®),A2 - Excellent,Amyl Acetate
37,Silicone,D - Poor,Amyl Acetate
38,stainless steel - 304,A1 - Excellent,Amyl Acetate
39,stainless steel - 316,A - Excellent,Amyl Acetate
40,Titanium,A - Excellent,Amyl Acetate
41,Tygon®,D - Poor,Amyl Acetate
42,Viton®,D - Poor,Amyl Acetate

File: data/cole/Amyl Alcohol.csv
,material,compatibility,chemical
0,,,Amyl Alcohol
1,ABS plastic,A1 - Excellent,Amyl Alcohol
2,Acetal (Delrin®),A - Excellent,Amyl Alcohol
3,Aluminum,B - Good,Amyl Alcohol
4,Brass,A1 - Excellent,Amyl Alcohol
5,Bronze,A - Excellent,Amyl Alcohol
6,Buna N (Nitrile),B - Good,Amyl Alcohol
7,Carbon graphite,A - Excellent,Amyl Alcohol
8,Carbon Steel,B - Good,Amyl Alcohol
9,Carpenter 20,A - Excellent,Amyl Alcohol
10,Cast iron,B - Good,Amyl Alcohol
11,Ceramic Al203,A - Excellent,Amyl Alcohol
12,Ceramic magnet,N/A,Amyl Alcohol
13,ChemRaz (FFKM),A - Excellent,Amyl Alcohol
14,Copper,A - Excellent,Amyl Alcohol
15,CPVC,A2 - Excellent,Amyl Alcohol
16,EPDM,A - Excellent,Amyl Alcohol
17,Epoxy,B2 - Good,Amyl Alcohol
18,Fluorocarbon (FKM),A - Excellent,Amyl Alcohol
19,Hastelloy-C®,A - Excellent,Amyl Alcohol
20,Hypalon®,A - Excellent,Amyl Alcohol
21,Hytrel®,A1 - Excellent,Amyl Alcohol
22,Kalrez,A - Excellent,Amyl Alcohol
23,Kel-F®,A - Excellent,Amyl Alcohol
24,LDPE,B2 - Good,Amyl Alcohol
25,Natural rubber,B - Good,Amyl Alcohol
26,Neoprene,A - Excellent,Amyl Alcohol
27,NORYL®,C - Fair,Amyl Alcohol
28,Nylon,A1 - Excellent,Amyl Alcohol
29,Polycarbonate,B1 - Good,Amyl Alcohol
30,Polyetherether Ketone (PEEK),A - Excellent,Amyl Alcohol
31,Polypropylene,B1 - Good,Amyl Alcohol
32,Polyurethane,D - Poor,Amyl Alcohol
33,PPS (Ryton®),A - Excellent,Amyl Alcohol
34,PTFE,A - Excellent,Amyl Alcohol
35,PVC,A2 - Excellent,Amyl Alcohol
36,PVDF (Kynar®),A - Excellent,Amyl Alcohol
37,Silicone,D - Poor,Amyl Alcohol
38,stainless steel - 304,A - Excellent,Amyl Alcohol
39,stainless steel - 316,A - Excellent,Amyl Alcohol
40,Titanium,B - Good,Amyl Alcohol
41,Tygon®,D - Poor,Amyl Alcohol
42,Viton®,A - Excellent,Amyl Alcohol

File: data/cole/Amyl Chloride.csv
,material,compatibility,chemical
0,,,Amyl Chloride
1,ABS plastic,D - Poor,Amyl Chloride
2,Acetal (Delrin®),A - Excellent,Amyl Chloride
3,Aluminum,A1 - Excellent,Amyl Chloride
4,Brass,N/A,Amyl Chloride
5,Bronze,A - Excellent,Amyl Chloride
6,Buna N (Nitrile),D - Poor,Amyl Chloride
7,Carbon graphite,A - Excellent,Amyl Chloride
8,Carbon Steel,A - Excellent,Amyl Chloride
9,Carpenter 20,A2 - Excellent,Amyl Chloride
10,Cast iron,A - Excellent,Amyl Chloride
11,Ceramic Al203,A - Excellent,Amyl Chloride
12,Ceramic magnet,N/A,Amyl Chloride
13,ChemRaz (FFKM),A - Excellent,Amyl Chloride
14,Copper,A - Excellent,Amyl Chloride
15,CPVC,C - Fair,Amyl Chloride
16,EPDM,D - Poor,Amyl Chloride
17,Epoxy,A1 - Excellent,Amyl Chloride
18,Fluorocarbon (FKM),A - Excellent,Amyl Chloride
19,Hastelloy-C®,A1 - Excellent,Amyl Chloride
20,Hypalon®,D - Poor,Amyl Chloride
21,Hytrel®,N/A,Amyl Chloride
22,Kalrez,A - Excellent,Amyl Chloride
23,Kel-F®,A - Excellent,Amyl Chloride
24,LDPE,D - Poor,Amyl Chloride
25,Natural rubber,D - Poor,Amyl Chloride
26,Neoprene,D - Poor,Amyl Chloride
27,NORYL®,D - Poor,Amyl Chloride
28,Nylon,C1 - Fair,Amyl Chloride
29,Polycarbonate,N/A,Amyl Chloride
30,Polyetherether Ketone (PEEK),N/A,Amyl Chloride
31,Polypropylene,D - Poor,Amyl Chloride
32,Polyurethane,C - Fair,Amyl Chloride
33,PPS (Ryton®),N/A,Amyl Chloride
34,PTFE,A - Excellent,Amyl Chloride
35,PVC,D - Poor,Amyl Chloride
36,PVDF (Kynar®),A - Excellent,Amyl Chloride
37,Silicone,D - Poor,Amyl Chloride
38,stainless steel - 304,A2 - Excellent,Amyl Chloride
39,stainless steel - 316,A2 - Excellent,Amyl Chloride
40,Titanium,C - Fair,Amyl Chloride
41,Tygon®,C - Fair,Amyl Chloride
42,Viton®,B1 - Good,Amyl Chloride

File: data/cole/Aniline Hydrochloride.csv
,material,compatibility,chemical
0,,,Aniline Hydrochloride
1,ABS plastic,D - Poor,Aniline Hydrochloride
2,Acetal (Delrin®),N/A,Aniline Hydrochloride
3,Aluminum,D - Poor,Aniline Hydrochloride
4,Brass,D - Poor,Aniline Hydrochloride
5,Bronze,D - Poor,Aniline Hydrochloride
6,Buna N (Nitrile),D - Poor,Aniline Hydrochloride
7,Carbon graphite,D - Poor,Aniline Hydrochloride
8,Carbon Steel,D - Poor,Aniline Hydrochloride
9,Carpenter 20,B - Good,Aniline Hydrochloride
10,Cast iron,D - Poor,Aniline Hydrochloride
11,Ceramic Al203,N/A,Aniline Hydrochloride
12,Ceramic magnet,N/A,Aniline Hydrochloride
13,ChemRaz (FFKM),A - Excellent,Aniline Hydrochloride
14,Copper,B - Good,Aniline Hydrochloride
15,CPVC,D - Poor,Aniline Hydrochloride
16,EPDM,B - Good,Aniline Hydrochloride
17,Epoxy,D - Poor,Aniline Hydrochloride
18,Fluorocarbon (FKM),B - Good,Aniline Hydrochloride
19,Hastelloy-C®,D - Poor,Aniline Hydrochloride
20,Hypalon®,N/A,Aniline Hydrochloride
21,Hytrel®,N/A,Aniline Hydrochloride
22,Kalrez,A - Excellent,Aniline Hydrochloride
23,Kel-F®,N/A,Aniline Hydrochloride
24,LDPE,D - Poor,Aniline Hydrochloride
25,Natural rubber,A - Excellent,Aniline Hydrochloride
26,Neoprene,D - Poor,Aniline Hydrochloride
27,NORYL®,N/A,Aniline Hydrochloride
28,Nylon,D - Poor,Aniline Hydrochloride
29,Polycarbonate,D - Poor,Aniline Hydrochloride
30,Polyetherether Ketone (PEEK),N/A,Aniline Hydrochloride
31,Polypropylene,D - Poor,Aniline Hydrochloride
32,Polyurethane,D - Poor,Aniline Hydrochloride
33,PPS (Ryton®),N/A,Aniline Hydrochloride
34,PTFE,A - Excellent,Aniline Hydrochloride
35,PVC,B2 - Good,Aniline Hydrochloride
36,PVDF (Kynar®),A2 - Excellent,Aniline Hydrochloride
37,Silicone,D - Poor,Aniline Hydrochloride
38,stainless steel - 304,D - Poor,Aniline Hydrochloride
39,stainless steel - 316,D - Poor,Aniline Hydrochloride
40,Titanium,A - Excellent,Aniline Hydrochloride
41,Tygon®,D - Poor,Aniline Hydrochloride
42,Viton®,A - Excellent,Aniline Hydrochloride

File: data/cole/Aniline.csv
,material,compatibility,chemical
0,,,Aniline
1,ABS plastic,D - Poor,Aniline
2,Acetal (Delrin®),A1 - Excellent,Aniline
3,Aluminum,C - Fair,Aniline
4,Brass,D - Poor,Aniline
5,Bronze,C - Fair,Aniline
6,Buna N (Nitrile),D - Poor,Aniline
7,Carbon graphite,A - Excellent,Aniline
8,Carbon Steel,A - Excellent,Aniline
9,Carpenter 20,A - Excellent,Aniline
10,Cast iron,C - Fair,Aniline
11,Ceramic Al203,A - Excellent,Aniline
12,Ceramic magnet,N/A,Aniline
13,ChemRaz (FFKM),A - Excellent,Aniline
14,Copper,D - Poor,Aniline
15,CPVC,B2 - Good,Aniline
16,EPDM,B - Good,Aniline
17,Epoxy,D - Poor,Aniline
18,Fluorocarbon (FKM),A - Excellent,Aniline
19,Hastelloy-C®,B - Good,Aniline
20,Hypalon®,D - Poor,Aniline
21,Hytrel®,D - Poor,Aniline
22,Kalrez,A - Excellent,Aniline
23,Kel-F®,A2 - Excellent,Aniline
24,LDPE,C - Fair,Aniline
25,Natural rubber,D - Poor,Aniline
26,Neoprene,D - Poor,Aniline
27,NORYL®,D - Poor,Aniline
28,Nylon,A2 - Excellent,Aniline
29,Polycarbonate,D - Poor,Aniline
30,Polyetherether Ketone (PEEK),A - Excellent,Aniline
31,Polypropylene,A1 - Excellent,Aniline
32,Polyurethane,D - Poor,Aniline
33,PPS (Ryton®),A - Excellent,Aniline
34,PTFE,A - Excellent,Aniline
35,PVC,C1 - Fair,Aniline
36,PVDF (Kynar®),A1 - Excellent,Aniline
37,Silicone,B - Good,Aniline
38,stainless steel - 304,A - Excellent,Aniline
39,stainless steel - 316,B - Good,Aniline
40,Titanium,C - Fair,Aniline
41,Tygon®,D - Poor,Aniline
42,Viton®,A - Excellent,Aniline

File: data/cole/Antifreeze.csv
,material,compatibility,chemical
0,,,Antifreeze
1,ABS plastic,B - Good,Antifreeze
2,Acetal (Delrin®),D - Poor,Antifreeze
3,Aluminum,A - Excellent,Antifreeze
4,Brass,N/A,Antifreeze
5,Bronze,A - Excellent,Antifreeze
6,Buna N (Nitrile),A - Excellent,Antifreeze
7,Carbon graphite,N/A,Antifreeze
8,Carbon Steel,N/A,Antifreeze
9,Carpenter 20,A - Excellent,Antifreeze
10,Cast iron,A - Excellent,Antifreeze
11,Ceramic Al203,N/A,Antifreeze
12,Ceramic magnet,N/A,Antifreeze
13,ChemRaz (FFKM),N/A,Antifreeze
14,Copper,N/A,Antifreeze
15,CPVC,A - Excellent,Antifreeze
16,EPDM,A - Excellent,Antifreeze
17,Epoxy,A - Excellent,Antifreeze
18,Fluorocarbon (FKM),A - Excellent,Antifreeze
19,Hastelloy-C®,N/A,Antifreeze
20,Hypalon®,N/A,Antifreeze
21,Hytrel®,N/A,Antifreeze
22,Kalrez,A - Excellent,Antifreeze
23,Kel-F®,N/A,Antifreeze
24,LDPE,N/A,Antifreeze
25,Natural rubber,A - Excellent,Antifreeze
26,Neoprene,C - Fair,Antifreeze
27,NORYL®,A - Excellent,Antifreeze
28,Nylon,D - Poor,Antifreeze
29,Polycarbonate,N/A,Antifreeze
30,Polyetherether Ketone (PEEK),A - Excellent,Antifreeze
31,Polypropylene,D - Poor,Antifreeze
32,Polyurethane,D - Poor,Antifreeze
33,PPS (Ryton®),N/A,Antifreeze
34,PTFE,N/A,Antifreeze
35,PVC,A - Excellent,Antifreeze
36,PVDF (Kynar®),N/A,Antifreeze
37,Silicone,C - Fair,Antifreeze
38,stainless steel - 304,N/A,Antifreeze
39,stainless steel - 316,A - Excellent,Antifreeze
40,Titanium,N/A,Antifreeze
41,Tygon®,B - Good,Antifreeze
42,Viton®,A - Excellent,Antifreeze

File: data/cole/Antimony Trichloride.csv
,material,compatibility,chemical
0,,,Antimony Trichloride
1,ABS plastic,A2 - Excellent,Antimony Trichloride
2,Acetal (Delrin®),N/A,Antimony Trichloride
3,Aluminum,D - Poor,Antimony Trichloride
4,Brass,D - Poor,Antimony Trichloride
5,Bronze,A - Excellent,Antimony Trichloride
6,Buna N (Nitrile),B - Good,Antimony Trichloride
7,Carbon graphite,N/A,Antimony Trichloride
8,Carbon Steel,D - Poor,Antimony Trichloride
9,Carpenter 20,B - Good,Antimony Trichloride
10,Cast iron,N/A,Antimony Trichloride
11,Ceramic Al203,B - Good,Antimony Trichloride
12,Ceramic magnet,N/A,Antimony Trichloride
13,ChemRaz (FFKM),A - Excellent,Antimony Trichloride
14,Copper,N/A,Antimony Trichloride
15,CPVC,A2 - Excellent,Antimony Trichloride
16,EPDM,B1 - Good,Antimony Trichloride
17,Epoxy,D - Poor,Antimony Trichloride
18,Fluorocarbon (FKM),A - Excellent,Antimony Trichloride
19,Hastelloy-C®,N/A,Antimony Trichloride
20,Hypalon®,N/A,Antimony Trichloride
21,Hytrel®,N/A,Antimony Trichloride
22,Kalrez,A - Excellent,Antimony Trichloride
23,Kel-F®,A - Excellent,Antimony Trichloride
24,LDPE,B2 - Good,Antimony Trichloride
25,Natural rubber,N/A,Antimony Trichloride
26,Neoprene,N/A,Antimony Trichloride
27,NORYL®,A2 - Excellent,Antimony Trichloride
28,Nylon,D - Poor,Antimony Trichloride
29,Polycarbonate,A2 - Excellent,Antimony Trichloride
30,Polyetherether Ketone (PEEK),A - Excellent,Antimony Trichloride
31,Polypropylene,A - Excellent,Antimony Trichloride
32,Polyurethane,B - Good,Antimony Trichloride
33,PPS (Ryton®),N/A,Antimony Trichloride
34,PTFE,A - Excellent,Antimony Trichloride
35,PVC,A2 - Excellent,Antimony Trichloride
36,PVDF (Kynar®),A - Excellent,Antimony Trichloride
37,Silicone,N/A,Antimony Trichloride
38,stainless steel - 304,D - Poor,Antimony Trichloride
39,stainless steel - 316,D - Poor,Antimony Trichloride
40,Titanium,B - Good,Antimony Trichloride
41,Tygon®,N/A,Antimony Trichloride
42,Viton®,A2 - Excellent,Antimony Trichloride

File: data/cole/Aqua Regia (80% HCl, 20% HNO3).csv
,material,compatibility,chemical
0,,,"Aqua Regia (80% HCl, 20% HNO3)"
1,ABS plastic,D - Poor,"Aqua Regia (80% HCl, 20% HNO3)"
2,Acetal (Delrin®),D - Poor,"Aqua Regia (80% HCl, 20% HNO3)"
3,Aluminum,D - Poor,"Aqua Regia (80% HCl, 20% HNO3)"
4,Brass,D - Poor,"Aqua Regia (80% HCl, 20% HNO3)"
5,Bronze,D - Poor,"Aqua Regia (80% HCl, 20% HNO3)"
6,Buna N (Nitrile),D - Poor,"Aqua Regia (80% HCl, 20% HNO3)"
7,Carbon graphite,D - Poor,"Aqua Regia (80% HCl, 20% HNO3)"
8,Carbon Steel,D - Poor,"Aqua Regia (80% HCl, 20% HNO3)"
9,Carpenter 20,D - Poor,"Aqua Regia (80% HCl, 20% HNO3)"
10,Cast iron,D - Poor,"Aqua Regia (80% HCl, 20% HNO3)"
11,Ceramic Al203,N/A,"Aqua Regia (80% HCl, 20% HNO3)"
12,Ceramic magnet,C - Fair,"Aqua Regia (80% HCl, 20% HNO3)"
13,ChemRaz (FFKM),D - Poor,"Aqua Regia (80% HCl, 20% HNO3)"
14,Copper,D - Poor,"Aqua Regia (80% HCl, 20% HNO3)"
15,CPVC,C1 - Fair,"Aqua Regia (80% HCl, 20% HNO3)"
16,EPDM,C - Fair,"Aqua Regia (80% HCl, 20% HNO3)"
17,Epoxy,D - Poor,"Aqua Regia (80% HCl, 20% HNO3)"
18,Fluorocarbon (FKM),A - Excellent,"Aqua Regia (80% HCl, 20% HNO3)"
19,Hastelloy-C®,C - Fair,"Aqua Regia (80% HCl, 20% HNO3)"
20,Hypalon®,C - Fair,"Aqua Regia (80% HCl, 20% HNO3)"
21,Hytrel®,N/A,"Aqua Regia (80% HCl, 20% HNO3)"
22,Kalrez,A - Excellent,"Aqua Regia (80% HCl, 20% HNO3)"
23,Kel-F®,A - Excellent,"Aqua Regia (80% HCl, 20% HNO3)"
24,LDPE,B1 - Good,"Aqua Regia (80% HCl, 20% HNO3)"
25,Natural rubber,D - Poor,"Aqua Regia (80% HCl, 20% HNO3)"
26,Neoprene,D - Poor,"Aqua Regia (80% HCl, 20% HNO3)"
27,NORYL®,D - Poor,"Aqua Regia (80% HCl, 20% HNO3)"
28,Nylon,D - Poor,"Aqua Regia (80% HCl, 20% HNO3)"
29,Polycarbonate,D - Poor,"Aqua Regia (80% HCl, 20% HNO3)"
30,Polyetherether Ketone (PEEK),D - Poor,"Aqua Regia (80% HCl, 20% HNO3)"
31,Polypropylene,B1 - Good,"Aqua Regia (80% HCl, 20% HNO3)"
32,Polyurethane,D - Poor,"Aqua Regia (80% HCl, 20% HNO3)"
33,PPS (Ryton®),D - Poor,"Aqua Regia (80% HCl, 20% HNO3)"
34,PTFE,A - Excellent,"Aqua Regia (80% HCl, 20% HNO3)"
35,PVC,C1 - Fair,"Aqua Regia (80% HCl, 20% HNO3)"
36,PVDF (Kynar®),A2 - Excellent,"Aqua Regia (80% HCl, 20% HNO3)"
37,Silicone,D - Poor,"Aqua Regia (80% HCl, 20% HNO3)"
38,stainless steel - 304,D - Poor,"Aqua Regia (80% HCl, 20% HNO3)"
39,stainless steel - 316,D - Poor,"Aqua Regia (80% HCl, 20% HNO3)"
40,Titanium,A1 - Excellent,"Aqua Regia (80% HCl, 20% HNO3)"
41,Tygon®,D - Poor,"Aqua Regia (80% HCl, 20% HNO3)"
42,Viton®,B - Good,"Aqua Regia (80% HCl, 20% HNO3)"

File: data/cole/Arochlor 1248.csv
,material,compatibility,chemical
0,,,Arochlor 1248
1,ABS plastic,N/A,Arochlor 1248
2,Acetal (Delrin®),N/A,Arochlor 1248
3,Aluminum,A - Excellent,Arochlor 1248
4,Brass,A1 - Excellent,Arochlor 1248
5,Bronze,A - Excellent,Arochlor 1248
6,Buna N (Nitrile),C1 - Fair,Arochlor 1248
7,Carbon graphite,N/A,Arochlor 1248
8,Carbon Steel,N/A,Arochlor 1248
9,Carpenter 20,N/A,Arochlor 1248
10,Cast iron,B - Good,Arochlor 1248
11,Ceramic Al203,N/A,Arochlor 1248
12,Ceramic magnet,N/A,Arochlor 1248
13,ChemRaz (FFKM),A - Excellent,Arochlor 1248
14,Copper,N/A,Arochlor 1248
15,CPVC,N/A,Arochlor 1248
16,EPDM,B - Good,Arochlor 1248
17,Epoxy,A2 - Excellent,Arochlor 1248
18,Fluorocarbon (FKM),A - Excellent,Arochlor 1248
19,Hastelloy-C®,A - Excellent,Arochlor 1248
20,Hypalon®,D - Poor,Arochlor 1248
21,Hytrel®,C1 - Fair,Arochlor 1248
22,Kalrez,A - Excellent,Arochlor 1248
23,Kel-F®,A1 - Excellent,Arochlor 1248
24,LDPE,C1 - Fair,Arochlor 1248
25,Natural rubber,D - Poor,Arochlor 1248
26,Neoprene,D - Poor,Arochlor 1248
27,NORYL®,N/A,Arochlor 1248
28,Nylon,A1 - Excellent,Arochlor 1248
29,Polycarbonate,N/A,Arochlor 1248
30,Polyetherether Ketone (PEEK),A - Excellent,Arochlor 1248
31,Polypropylene,D - Poor,Arochlor 1248
32,Polyurethane,B - Good,Arochlor 1248
33,PPS (Ryton®),N/A,Arochlor 1248
34,PTFE,A - Excellent,Arochlor 1248
35,PVC,N/A,Arochlor 1248
36,PVDF (Kynar®),N/A,Arochlor 1248
37,Silicone,B - Good,Arochlor 1248
38,stainless steel - 304,B - Good,Arochlor 1248
39,stainless steel - 316,B - Good,Arochlor 1248
40,Titanium,A1 - Excellent,Arochlor 1248
41,Tygon®,N/A,Arochlor 1248
42,Viton®,A - Excellent,Arochlor 1248

File: data/cole/Aromatic Hydrocarbons.csv
,material,compatibility,chemical
0,,,Aromatic Hydrocarbons
1,ABS plastic,N/A,Aromatic Hydrocarbons
2,Acetal (Delrin®),A - Excellent,Aromatic Hydrocarbons
3,Aluminum,A - Excellent,Aromatic Hydrocarbons
4,Brass,N/A,Aromatic Hydrocarbons
5,Bronze,C - Fair,Aromatic Hydrocarbons
6,Buna N (Nitrile),D - Poor,Aromatic Hydrocarbons
7,Carbon graphite,N/A,Aromatic Hydrocarbons
8,Carbon Steel,N/A,Aromatic Hydrocarbons
9,Carpenter 20,N/A,Aromatic Hydrocarbons
10,Cast iron,A - Excellent,Aromatic Hydrocarbons
11,Ceramic Al203,N/A,Aromatic Hydrocarbons
12,Ceramic magnet,N/A,Aromatic Hydrocarbons
13,ChemRaz (FFKM),N/A,Aromatic Hydrocarbons
14,Copper,N/A,Aromatic Hydrocarbons
15,CPVC,D - Poor,Aromatic Hydrocarbons
16,EPDM,D - Poor,Aromatic Hydrocarbons
17,Epoxy,A - Excellent,Aromatic Hydrocarbons
18,Fluorocarbon (FKM),A - Excellent,Aromatic Hydrocarbons
19,Hastelloy-C®,N/A,Aromatic Hydrocarbons
20,Hypalon®,D - Poor,Aromatic Hydrocarbons
21,Hytrel®,C1 - Fair,Aromatic Hydrocarbons
22,Kalrez,A - Excellent,Aromatic Hydrocarbons
23,Kel-F®,N/A,Aromatic Hydrocarbons
24,LDPE,C - Fair,Aromatic Hydrocarbons
25,Natural rubber,D - Poor,Aromatic Hydrocarbons
26,Neoprene,D - Poor,Aromatic Hydrocarbons
27,NORYL®,D - Poor,Aromatic Hydrocarbons
28,Nylon,N/A,Aromatic Hydrocarbons
29,Polycarbonate,N/A,Aromatic Hydrocarbons
30,Polyetherether Ketone (PEEK),A - Excellent,Aromatic Hydrocarbons
31,Polypropylene,D - Poor,Aromatic Hydrocarbons
32,Polyurethane,D - Poor,Aromatic Hydrocarbons
33,PPS (Ryton®),N/A,Aromatic Hydrocarbons
34,PTFE,N/A,Aromatic Hydrocarbons
35,PVC,D - Poor,Aromatic Hydrocarbons
36,PVDF (Kynar®),N/A,Aromatic Hydrocarbons
37,Silicone,D - Poor,Aromatic Hydrocarbons
38,stainless steel - 304,N/A,Aromatic Hydrocarbons
39,stainless steel - 316,C - Fair,Aromatic Hydrocarbons
40,Titanium,N/A,Aromatic Hydrocarbons
41,Tygon®,N/A,Aromatic Hydrocarbons
42,Viton®,A - Excellent,Aromatic Hydrocarbons

File: data/cole/Arsenic Acid.csv
,material,compatibility,chemical
0,,,Arsenic Acid
1,ABS plastic,A2 - Excellent,Arsenic Acid
2,Acetal (Delrin®),D - Poor,Arsenic Acid
3,Aluminum,D - Poor,Arsenic Acid
4,Brass,D - Poor,Arsenic Acid
5,Bronze,B - Good,Arsenic Acid
6,Buna N (Nitrile),A2 - Excellent,Arsenic Acid
7,Carbon graphite,A - Excellent,Arsenic Acid
8,Carbon Steel,D - Poor,Arsenic Acid
9,Carpenter 20,A1 - Excellent,Arsenic Acid
10,Cast iron,D - Poor,Arsenic Acid
11,Ceramic Al203,N/A,Arsenic Acid
12,Ceramic magnet,N/A,Arsenic Acid
13,ChemRaz (FFKM),A - Excellent,Arsenic Acid
14,Copper,A - Excellent,Arsenic Acid
15,CPVC,A1 - Excellent,Arsenic Acid
16,EPDM,A2 - Excellent,Arsenic Acid
17,Epoxy,A2 - Excellent,Arsenic Acid
18,Fluorocarbon (FKM),A - Excellent,Arsenic Acid
19,Hastelloy-C®,B - Good,Arsenic Acid
20,Hypalon®,A - Excellent,Arsenic Acid
21,Hytrel®,N/A,Arsenic Acid
22,Kalrez,A - Excellent,Arsenic Acid
23,Kel-F®,N/A,Arsenic Acid
24,LDPE,B2 - Good,Arsenic Acid
25,Natural rubber,B - Good,Arsenic Acid
26,Neoprene,A - Excellent,Arsenic Acid
27,NORYL®,A1 - Excellent,Arsenic Acid
28,Nylon,C1 - Fair,Arsenic Acid
29,Polycarbonate,A1 - Excellent,Arsenic Acid
30,Polyetherether Ketone (PEEK),N/A,Arsenic Acid
31,Polypropylene,A - Excellent,Arsenic Acid
32,Polyurethane,C - Fair,Arsenic Acid
33,PPS (Ryton®),A - Excellent,Arsenic Acid
34,PTFE,A - Excellent,Arsenic Acid
35,PVC,A1 - Excellent,Arsenic Acid
36,PVDF (Kynar®),A - Excellent,Arsenic Acid
37,Silicone,A - Excellent,Arsenic Acid
38,stainless steel - 304,A2 - Excellent,Arsenic Acid
39,stainless steel - 316,A2 - Excellent,Arsenic Acid
40,Titanium,B - Good,Arsenic Acid
41,Tygon®,B - Good,Arsenic Acid
42,Viton®,A2 - Excellent,Arsenic Acid

File: data/cole/Arsenic Salts.csv
,material,compatibility,chemical
0,,,Arsenic Salts
1,ABS plastic,N/A,Arsenic Salts
2,Acetal (Delrin®),N/A,Arsenic Salts
3,Aluminum,N/A,Arsenic Salts
4,Brass,N/A,Arsenic Salts
5,Bronze,N/A,Arsenic Salts
6,Buna N (Nitrile),N/A,Arsenic Salts
7,Carbon graphite,N/A,Arsenic Salts
8,Carbon Steel,N/A,Arsenic Salts
9,Carpenter 20,N/A,Arsenic Salts
10,Cast iron,N/A,Arsenic Salts
11,Ceramic Al203,N/A,Arsenic Salts
12,Ceramic magnet,N/A,Arsenic Salts
13,ChemRaz (FFKM),N/A,Arsenic Salts
14,Copper,N/A,Arsenic Salts
15,CPVC,N/A,Arsenic Salts
16,EPDM,N/A,Arsenic Salts
17,Epoxy,N/A,Arsenic Salts
18,Fluorocarbon (FKM),B - Good,Arsenic Salts
19,Hastelloy-C®,N/A,Arsenic Salts
20,Hypalon®,N/A,Arsenic Salts
21,Hytrel®,B1 - Good,Arsenic Salts
22,Kalrez,N/A,Arsenic Salts
23,Kel-F®,N/A,Arsenic Salts
24,LDPE,B - Good,Arsenic Salts
25,Natural rubber,N/A,Arsenic Salts
26,Neoprene,N/A,Arsenic Salts
27,NORYL®,N/A,Arsenic Salts
28,Nylon,A - Excellent,Arsenic Salts
29,Polycarbonate,N/A,Arsenic Salts
30,Polyetherether Ketone (PEEK),N/A,Arsenic Salts
31,Polypropylene,N/A,Arsenic Salts
32,Polyurethane,B - Good,Arsenic Salts
33,PPS (Ryton®),N/A,Arsenic Salts
34,PTFE,N/A,Arsenic Salts
35,PVC,A - Excellent,Arsenic Salts
36,PVDF (Kynar®),N/A,Arsenic Salts
37,Silicone,N/A,Arsenic Salts
38,stainless steel - 304,N/A,Arsenic Salts
39,stainless steel - 316,N/A,Arsenic Salts
40,Titanium,N/A,Arsenic Salts
41,Tygon®,A - Excellent,Arsenic Salts
42,Viton®,A - Excellent,Arsenic Salts

File: data/cole/Barium Carbonate.csv
,material,compatibility,chemical
0,,,Barium Carbonate
1,ABS plastic,N/A,Barium Carbonate
2,Acetal (Delrin®),B2 - Good,Barium Carbonate
3,Aluminum,A - Excellent,Barium Carbonate
4,Brass,B1 - Good,Barium Carbonate
5,Bronze,A1 - Excellent,Barium Carbonate
6,Buna N (Nitrile),B - Good,Barium Carbonate
7,Carbon graphite,A - Excellent,Barium Carbonate
8,Carbon Steel,B - Good,Barium Carbonate
9,Carpenter 20,A - Excellent,Barium Carbonate
10,Cast iron,A - Excellent,Barium Carbonate
11,Ceramic Al203,N/A,Barium Carbonate
12,Ceramic magnet,N/A,Barium Carbonate
13,ChemRaz (FFKM),A - Excellent,Barium Carbonate
14,Copper,A - Excellent,Barium Carbonate
15,CPVC,A2 - Excellent,Barium Carbonate
16,EPDM,D - Poor,Barium Carbonate
17,Epoxy,A - Excellent,Barium Carbonate
18,Fluorocarbon (FKM),A - Excellent,Barium Carbonate
19,Hastelloy-C®,N/A,Barium Carbonate
20,Hypalon®,D - Poor,Barium Carbonate
21,Hytrel®,B1 - Good,Barium Carbonate
22,Kalrez,N/A,Barium Carbonate
23,Kel-F®,A - Excellent,Barium Carbonate
24,LDPE,A1 - Excellent,Barium Carbonate
25,Natural rubber,D - Poor,Barium Carbonate
26,Neoprene,D - Poor,Barium Carbonate
27,NORYL®,N/A,Barium Carbonate
28,Nylon,A - Excellent,Barium Carbonate
29,Polycarbonate,D - Poor,Barium Carbonate
30,Polyetherether Ketone (PEEK),A - Excellent,Barium Carbonate
31,Polypropylene,B1 - Good,Barium Carbonate
32,Polyurethane,B - Good,Barium Carbonate
33,PPS (Ryton®),A - Excellent,Barium Carbonate
34,PTFE,A1 - Excellent,Barium Carbonate
35,PVC,A2 - Excellent,Barium Carbonate
36,PVDF (Kynar®),A - Excellent,Barium Carbonate
37,Silicone,D - Poor,Barium Carbonate
38,stainless steel - 304,B - Good,Barium Carbonate
39,stainless steel - 316,A - Excellent,Barium Carbonate
40,Titanium,N/A,Barium Carbonate
41,Tygon®,N/A,Barium Carbonate
42,Viton®,A - Excellent,Barium Carbonate

File: data/cole/Barium Chloride.csv
,material,compatibility,chemical
0,,,Barium Chloride
1,ABS plastic,A2 - Excellent,Barium Chloride
2,Acetal (Delrin®),D - Poor,Barium Chloride
3,Aluminum,D - Poor,Barium Chloride
4,Brass,D - Poor,Barium Chloride
5,Bronze,D - Poor,Barium Chloride
6,Buna N (Nitrile),A - Excellent,Barium Chloride
7,Carbon graphite,A - Excellent,Barium Chloride
8,Carbon Steel,D - Poor,Barium Chloride
9,Carpenter 20,B - Good,Barium Chloride
10,Cast iron,D - Poor,Barium Chloride
11,Ceramic Al203,A - Excellent,Barium Chloride
12,Ceramic magnet,A - Excellent,Barium Chloride
13,ChemRaz (FFKM),A - Excellent,Barium Chloride
14,Copper,D - Poor,Barium Chloride
15,CPVC,A - Excellent,Barium Chloride
16,EPDM,B - Good,Barium Chloride
17,Epoxy,A1 - Excellent,Barium Chloride
18,Fluorocarbon (FKM),A - Excellent,Barium Chloride
19,Hastelloy-C®,B - Good,Barium Chloride
20,Hypalon®,A - Excellent,Barium Chloride
21,Hytrel®,N/A,Barium Chloride
22,Kalrez,A - Excellent,Barium Chloride
23,Kel-F®,A - Excellent,Barium Chloride
24,LDPE,A2 - Excellent,Barium Chloride
25,Natural rubber,A - Excellent,Barium Chloride
26,Neoprene,A - Excellent,Barium Chloride
27,NORYL®,A1 - Excellent,Barium Chloride
28,Nylon,D - Poor,Barium Chloride
29,Polycarbonate,N/A,Barium Chloride
30,Polyetherether Ketone (PEEK),N/A,Barium Chloride
31,Polypropylene,A - Excellent,Barium Chloride
32,Polyurethane,D - Poor,Barium Chloride
33,PPS (Ryton®),N/A,Barium Chloride
34,PTFE,A1 - Excellent,Barium Chloride
35,PVC,A2 - Excellent,Barium Chloride
36,PVDF (Kynar®),A1 - Excellent,Barium Chloride
37,Silicone,D - Poor,Barium Chloride
38,stainless steel - 304,A - Excellent,Barium Chloride
39,stainless steel - 316,B - Good,Barium Chloride
40,Titanium,A - Excellent,Barium Chloride
41,Tygon®,A2 - Excellent,Barium Chloride
42,Viton®,A - Excellent,Barium Chloride

File: data/cole/Barium Cyanide.csv
,material,compatibility,chemical
0,,,Barium Cyanide
1,ABS plastic,N/A,Barium Cyanide
2,Acetal (Delrin®),B - Good,Barium Cyanide
3,Aluminum,C1 - Fair,Barium Cyanide
4,Brass,C1 - Fair,Barium Cyanide
5,Bronze,C - Fair,Barium Cyanide
6,Buna N (Nitrile),C - Fair,Barium Cyanide
7,Carbon graphite,N/A,Barium Cyanide
8,Carbon Steel,B - Good,Barium Cyanide
9,Carpenter 20,A1 - Excellent,Barium Cyanide
10,Cast iron,C1 - Fair,Barium Cyanide
11,Ceramic Al203,N/A,Barium Cyanide
12,Ceramic magnet,N/A,Barium Cyanide
13,ChemRaz (FFKM),A - Excellent,Barium Cyanide
14,Copper,D - Poor,Barium Cyanide
15,CPVC,D - Poor,Barium Cyanide
16,EPDM,A - Excellent,Barium Cyanide
17,Epoxy,A - Excellent,Barium Cyanide
18,Fluorocarbon (FKM),A - Excellent,Barium Cyanide
19,Hastelloy-C®,A - Excellent,Barium Cyanide
20,Hypalon®,A - Excellent,Barium Cyanide
21,Hytrel®,N/A,Barium Cyanide
22,Kalrez,A - Excellent,Barium Cyanide
23,Kel-F®,N/A,Barium Cyanide
24,LDPE,B - Good,Barium Cyanide
25,Natural rubber,N/A,Barium Cyanide
26,Neoprene,C - Fair,Barium Cyanide
27,NORYL®,N/A,Barium Cyanide
28,Nylon,A1 - Excellent,Barium Cyanide
29,Polycarbonate,N/A,Barium Cyanide
30,Polyetherether Ketone (PEEK),N/A,Barium Cyanide
31,Polypropylene,D - Poor,Barium Cyanide
32,Polyurethane,N/A,Barium Cyanide
33,PPS (Ryton®),N/A,Barium Cyanide
34,PTFE,A1 - Excellent,Barium Cyanide
35,PVC,D - Poor,Barium Cyanide
36,PVDF (Kynar®),N/A,Barium Cyanide
37,Silicone,N/A,Barium Cyanide
38,stainless steel - 304,A1 - Excellent,Barium Cyanide
39,stainless steel - 316,A2 - Excellent,Barium Cyanide
40,Titanium,N/A,Barium Cyanide
41,Tygon®,N/A,Barium Cyanide
42,Viton®,A - Excellent,Barium Cyanide

File: data/cole/Barium Nitrate.csv
,material,compatibility,chemical
0,,,Barium Nitrate
1,ABS plastic,N/A,Barium Nitrate
2,Acetal (Delrin®),B2 - Good,Barium Nitrate
3,Aluminum,B - Good,Barium Nitrate
4,Brass,D - Poor,Barium Nitrate
5,Bronze,D - Poor,Barium Nitrate
6,Buna N (Nitrile),A2 - Excellent,Barium Nitrate
7,Carbon graphite,A - Excellent,Barium Nitrate
8,Carbon Steel,C - Fair,Barium Nitrate
9,Carpenter 20,B - Good,Barium Nitrate
10,Cast iron,A - Excellent,Barium Nitrate
11,Ceramic Al203,N/A,Barium Nitrate
12,Ceramic magnet,N/A,Barium Nitrate
13,ChemRaz (FFKM),A - Excellent,Barium Nitrate
14,Copper,B - Good,Barium Nitrate
15,CPVC,A - Excellent,Barium Nitrate
16,EPDM,A - Excellent,Barium Nitrate
17,Epoxy,A1 - Excellent,Barium Nitrate
18,Fluorocarbon (FKM),A - Excellent,Barium Nitrate
19,Hastelloy-C®,N/A,Barium Nitrate
20,Hypalon®,N/A,Barium Nitrate
21,Hytrel®,N/A,Barium Nitrate
22,Kalrez,A - Excellent,Barium Nitrate
23,Kel-F®,A - Excellent,Barium Nitrate
24,LDPE,B2 - Good,Barium Nitrate
25,Natural rubber,N/A,Barium Nitrate
26,Neoprene,A - Excellent,Barium Nitrate
27,NORYL®,A - Excellent,Barium Nitrate
28,Nylon,A1 - Excellent,Barium Nitrate
29,Polycarbonate,D - Poor,Barium Nitrate
30,Polyetherether Ketone (PEEK),N/A,Barium Nitrate
31,Polypropylene,A - Excellent,Barium Nitrate
32,Polyurethane,B - Good,Barium Nitrate
33,PPS (Ryton®),N/A,Barium Nitrate
34,PTFE,A1 - Excellent,Barium Nitrate
35,PVC,A - Excellent,Barium Nitrate
36,PVDF (Kynar®),N/A,Barium Nitrate
37,Silicone,B - Good,Barium Nitrate
38,stainless steel - 304,B1 - Good,Barium Nitrate
39,stainless steel - 316,B - Good,Barium Nitrate
40,Titanium,A - Excellent,Barium Nitrate
41,Tygon®,N/A,Barium Nitrate
42,Viton®,A - Excellent,Barium Nitrate

File: data/cole/Barium Sulfate.csv
,material,compatibility,chemical
0,,,Barium Sulfate
1,ABS plastic,A2 - Excellent,Barium Sulfate
2,Acetal (Delrin®),B2 - Good,Barium Sulfate
3,Aluminum,B - Good,Barium Sulfate
4,Brass,B - Good,Barium Sulfate
5,Bronze,C - Fair,Barium Sulfate
6,Buna N (Nitrile),A - Excellent,Barium Sulfate
7,Carbon graphite,A - Excellent,Barium Sulfate
8,Carbon Steel,A - Excellent,Barium Sulfate
9,Carpenter 20,B - Good,Barium Sulfate
10,Cast iron,B - Good,Barium Sulfate
11,Ceramic Al203,A - Excellent,Barium Sulfate
12,Ceramic magnet,A - Excellent,Barium Sulfate
13,ChemRaz (FFKM),A - Excellent,Barium Sulfate
14,Copper,B - Good,Barium Sulfate
15,CPVC,B1 - Good,Barium Sulfate
16,EPDM,A - Excellent,Barium Sulfate
17,Epoxy,A2 - Excellent,Barium Sulfate
18,Fluorocarbon (FKM),A - Excellent,Barium Sulfate
19,Hastelloy-C®,A - Excellent,Barium Sulfate
20,Hypalon®,A - Excellent,Barium Sulfate
21,Hytrel®,D - Poor,Barium Sulfate
22,Kalrez,A - Excellent,Barium Sulfate
23,Kel-F®,A - Excellent,Barium Sulfate
24,LDPE,B2 - Good,Barium Sulfate
25,Natural rubber,A - Excellent,Barium Sulfate
26,Neoprene,A - Excellent,Barium Sulfate
27,NORYL®,A1 - Excellent,Barium Sulfate
28,Nylon,A1 - Excellent,Barium Sulfate
29,Polycarbonate,D - Poor,Barium Sulfate
30,Polyetherether Ketone (PEEK),N/A,Barium Sulfate
31,Polypropylene,B1 - Good,Barium Sulfate
32,Polyurethane,A - Excellent,Barium Sulfate
33,PPS (Ryton®),A - Excellent,Barium Sulfate
34,PTFE,A - Excellent,Barium Sulfate
35,PVC,B1 - Good,Barium Sulfate
36,PVDF (Kynar®),A - Excellent,Barium Sulfate
37,Silicone,A - Excellent,Barium Sulfate
38,stainless steel - 304,B1 - Good,Barium Sulfate
39,stainless steel - 316,B1 - Good,Barium Sulfate
40,Titanium,B - Good,Barium Sulfate
41,Tygon®,N/A,Barium Sulfate
42,Viton®,A - Excellent,Barium Sulfate

File: data/cole/Barium Sulfide.csv
,material,compatibility,chemical
0,,,Barium Sulfide
1,ABS plastic,A2 - Excellent,Barium Sulfide
2,Acetal (Delrin®),A - Excellent,Barium Sulfide
3,Aluminum,D - Poor,Barium Sulfide
4,Brass,D - Poor,Barium Sulfide
5,Bronze,D - Poor,Barium Sulfide
6,Buna N (Nitrile),A - Excellent,Barium Sulfide
7,Carbon graphite,A - Excellent,Barium Sulfide
8,Carbon Steel,D - Poor,Barium Sulfide
9,Carpenter 20,A1 - Excellent,Barium Sulfide
10,Cast iron,D - Poor,Barium Sulfide
11,Ceramic Al203,A - Excellent,Barium Sulfide
12,Ceramic magnet,A - Excellent,Barium Sulfide
13,ChemRaz (FFKM),A - Excellent,Barium Sulfide
14,Copper,D - Poor,Barium Sulfide
15,CPVC,A2 - Excellent,Barium Sulfide
16,EPDM,A - Excellent,Barium Sulfide
17,Epoxy,B2 - Good,Barium Sulfide
18,Fluorocarbon (FKM),A - Excellent,Barium Sulfide
19,Hastelloy-C®,N/A,Barium Sulfide
20,Hypalon®,A - Excellent,Barium Sulfide
21,Hytrel®,N/A,Barium Sulfide
22,Kalrez,A - Excellent,Barium Sulfide
23,Kel-F®,N/A,Barium Sulfide
24,LDPE,B2 - Good,Barium Sulfide
25,Natural rubber,A - Excellent,Barium Sulfide
26,Neoprene,A - Excellent,Barium Sulfide
27,NORYL®,A2 - Excellent,Barium Sulfide
28,Nylon,A1 - Excellent,Barium Sulfide
29,Polycarbonate,N/A,Barium Sulfide
30,Polyetherether Ketone (PEEK),A - Excellent,Barium Sulfide
31,Polypropylene,B - Good,Barium Sulfide
32,Polyurethane,A - Excellent,Barium Sulfide
33,PPS (Ryton®),N/A,Barium Sulfide
34,PTFE,A - Excellent,Barium Sulfide
35,PVC,A2 - Excellent,Barium Sulfide
36,PVDF (Kynar®),A - Excellent,Barium Sulfide
37,Silicone,A - Excellent,Barium Sulfide
38,stainless steel - 304,B1 - Good,Barium Sulfide
39,stainless steel - 316,B2 - Good,Barium Sulfide
40,Titanium,A - Excellent,Barium Sulfide
41,Tygon®,N/A,Barium Sulfide
42,Viton®,A - Excellent,Barium Sulfide

File: data/cole/Beer.csv
,material,compatibility,chemical
0,,,Beer
1,ABS plastic,A2 - Excellent,Beer
2,Acetal (Delrin®),A1 - Excellent,Beer
3,Aluminum,A - Excellent,Beer
4,Brass,B - Good,Beer
5,Bronze,A1 - Excellent,Beer
6,Buna N (Nitrile),A - Excellent,Beer
7,Carbon graphite,A - Excellent,Beer
8,Carbon Steel,C - Fair,Beer
9,Carpenter 20,A - Excellent,Beer
10,Cast iron,D - Poor,Beer
11,Ceramic Al203,N/A,Beer
12,Ceramic magnet,A - Excellent,Beer
13,ChemRaz (FFKM),N/A,Beer
14,Copper,B - Good,Beer
15,CPVC,A2 - Excellent,Beer
16,EPDM,A - Excellent,Beer
17,Epoxy,A2 - Excellent,Beer
18,Fluorocarbon (FKM),A - Excellent,Beer
19,Hastelloy-C®,A1 - Excellent,Beer
20,Hypalon®,A - Excellent,Beer
21,Hytrel®,A1 - Excellent,Beer
22,Kalrez,A - Excellent,Beer
23,Kel-F®,A - Excellent,Beer
24,LDPE,A2 - Excellent,Beer
25,Natural rubber,A - Excellent,Beer
26,Neoprene,A - Excellent,Beer
27,NORYL®,A1 - Excellent,Beer
28,Nylon,A1 - Excellent,Beer
29,Polycarbonate,A2 - Excellent,Beer
30,Polyetherether Ketone (PEEK),A - Excellent,Beer
31,Polypropylene,A1 - Excellent,Beer
32,Polyurethane,D - Poor,Beer
33,PPS (Ryton®),A2 - Excellent,Beer
34,PTFE,A - Excellent,Beer
35,PVC,A2 - Excellent,Beer
36,PVDF (Kynar®),A - Excellent,Beer
37,Silicone,A - Excellent,Beer
38,stainless steel - 304,A - Excellent,Beer
39,stainless steel - 316,A - Excellent,Beer
40,Titanium,B - Good,Beer
41,Tygon®,C - Fair,Beer
42,Viton®,A - Excellent,Beer

File: data/cole/Beet Sugar Liquids.csv
,material,compatibility,chemical
0,,,Beet Sugar Liquids
1,ABS plastic,B - Good,Beet Sugar Liquids
2,Acetal (Delrin®),B - Good,Beet Sugar Liquids
3,Aluminum,A - Excellent,Beet Sugar Liquids
4,Brass,N/A,Beet Sugar Liquids
5,Bronze,C - Fair,Beet Sugar Liquids
6,Buna N (Nitrile),A - Excellent,Beet Sugar Liquids
7,Carbon graphite,A - Excellent,Beet Sugar Liquids
8,Carbon Steel,B - Good,Beet Sugar Liquids
9,Carpenter 20,A - Excellent,Beet Sugar Liquids
10,Cast iron,A - Excellent,Beet Sugar Liquids
11,Ceramic Al203,N/A,Beet Sugar Liquids
12,Ceramic magnet,N/A,Beet Sugar Liquids
13,ChemRaz (FFKM),A - Excellent,Beet Sugar Liquids
14,Copper,A - Excellent,Beet Sugar Liquids
15,CPVC,A2 - Excellent,Beet Sugar Liquids
16,EPDM,A - Excellent,Beet Sugar Liquids
17,Epoxy,A1 - Excellent,Beet Sugar Liquids
18,Fluorocarbon (FKM),A - Excellent,Beet Sugar Liquids
19,Hastelloy-C®,N/A,Beet Sugar Liquids
20,Hypalon®,A - Excellent,Beet Sugar Liquids
21,Hytrel®,N/A,Beet Sugar Liquids
22,Kalrez,A - Excellent,Beet Sugar Liquids
23,Kel-F®,A - Excellent,Beet Sugar Liquids
24,LDPE,A1 - Excellent,Beet Sugar Liquids
25,Natural rubber,A - Excellent,Beet Sugar Liquids
26,Neoprene,A - Excellent,Beet Sugar Liquids
27,NORYL®,A - Excellent,Beet Sugar Liquids
28,Nylon,A - Excellent,Beet Sugar Liquids
29,Polycarbonate,N/A,Beet Sugar Liquids
30,Polyetherether Ketone (PEEK),N/A,Beet Sugar Liquids
31,Polypropylene,A1 - Excellent,Beet Sugar Liquids
32,Polyurethane,N/A,Beet Sugar Liquids
33,PPS (Ryton®),N/A,Beet Sugar Liquids
34,PTFE,A1 - Excellent,Beet Sugar Liquids
35,PVC,A2 - Excellent,Beet Sugar Liquids
36,PVDF (Kynar®),A - Excellent,Beet Sugar Liquids
37,Silicone,A - Excellent,Beet Sugar Liquids
38,stainless steel - 304,A - Excellent,Beet Sugar Liquids
39,stainless steel - 316,A - Excellent,Beet Sugar Liquids
40,Titanium,A - Excellent,Beet Sugar Liquids
41,Tygon®,N/A,Beet Sugar Liquids
42,Viton®,A - Excellent,Beet Sugar Liquids

File: data/cole/Benzaldehyde.csv
,material,compatibility,chemical
0,,,Benzaldehyde
1,ABS plastic,B - Good,Benzaldehyde
2,Acetal (Delrin®),A - Excellent,Benzaldehyde
3,Aluminum,B - Good,Benzaldehyde
4,Brass,N/A,Benzaldehyde
5,Bronze,A - Excellent,Benzaldehyde
6,Buna N (Nitrile),D - Poor,Benzaldehyde
7,Carbon graphite,A - Excellent,Benzaldehyde
8,Carbon Steel,B - Good,Benzaldehyde
9,Carpenter 20,A - Excellent,Benzaldehyde
10,Cast iron,A - Excellent,Benzaldehyde
11,Ceramic Al203,A - Excellent,Benzaldehyde
12,Ceramic magnet,A - Excellent,Benzaldehyde
13,ChemRaz (FFKM),B - Good,Benzaldehyde
14,Copper,B - Good,Benzaldehyde
15,CPVC,D - Poor,Benzaldehyde
16,EPDM,A - Excellent,Benzaldehyde
17,Epoxy,D - Poor,Benzaldehyde
18,Fluorocarbon (FKM),D - Poor,Benzaldehyde
19,Hastelloy-C®,A - Excellent,Benzaldehyde
20,Hypalon®,D - Poor,Benzaldehyde
21,Hytrel®,B - Good,Benzaldehyde
22,Kalrez,A - Excellent,Benzaldehyde
23,Kel-F®,A - Excellent,Benzaldehyde
24,LDPE,A1 - Excellent,Benzaldehyde
25,Natural rubber,D - Poor,Benzaldehyde
26,Neoprene,D - Poor,Benzaldehyde
27,NORYL®,B - Good,Benzaldehyde
28,Nylon,A1 - Excellent,Benzaldehyde
29,Polycarbonate,D - Poor,Benzaldehyde
30,Polyetherether Ketone (PEEK),A - Excellent,Benzaldehyde
31,Polypropylene,D - Poor,Benzaldehyde
32,Polyurethane,D - Poor,Benzaldehyde
33,PPS (Ryton®),A - Excellent,Benzaldehyde
34,PTFE,A1 - Excellent,Benzaldehyde
35,PVC,D - Poor,Benzaldehyde
36,PVDF (Kynar®),A2 - Excellent,Benzaldehyde
37,Silicone,D - Poor,Benzaldehyde
38,stainless steel - 304,B - Good,Benzaldehyde
39,stainless steel - 316,B - Good,Benzaldehyde
40,Titanium,A - Excellent,Benzaldehyde
41,Tygon®,D - Poor,Benzaldehyde
42,Viton®,D - Poor,Benzaldehyde
