Repository: lachlanmonty/ChemicalCompatibilityDatabase

# ChemicalCompatibilityDatabase

## Goal

- Quickly check chemical compatibility of materials
- Combine chemical compatibility databases into a single database

## To Do

- [ ] Add [Sandvik corrosion tables](https://www.materials.sandvik/en/materials-center/corrosion-tables/ "Sandvik corrosion tables")
- [ ] Add the formula for each chemical in the [Cole-Parmer](https://www.coleparmer.com/Chemical-Resistance "Cole-Parmer") database. This should allow for easier lookups with stream table data.
- [ ] Add concentrations
- [ ] Add content of impurities, e.g. Cl-, oxidizing agents etc
- [ ] Add temperature dependent compatibility checks

File: data/cole/Benzene Sulfonic Acid.csv
,material,compatibility,chemical
0,,,Benzene Sulfonic Acid
1,ABS plastic,N/A,Benzene Sulfonic Acid
2,Acetal (Delrin®),N/A,Benzene Sulfonic Acid
3,Aluminum,D - Poor,Benzene Sulfonic Acid
4,Brass,N/A,Benzene Sulfonic Acid
5,Bronze,N/A,Benzene Sulfonic Acid
6,Buna N (Nitrile),D - Poor,Benzene Sulfonic Acid
7,Carbon graphite,A - Excellent,Benzene Sulfonic Acid
8,Carbon Steel,D - Poor,Benzene Sulfonic Acid
9,Carpenter 20,A - Excellent,Benzene Sulfonic Acid
10,Cast iron,N/A,Benzene Sulfonic Acid
11,Ceramic Al203,A - Excellent,Benzene Sulfonic Acid
12,Ceramic magnet,N/A,Benzene Sulfonic Acid
13,ChemRaz (FFKM),N/A,Benzene Sulfonic Acid
14,Copper,N/A,Benzene Sulfonic Acid
15,CPVC,D - Poor,Benzene Sulfonic Acid
16,EPDM,D - Poor,Benzene Sulfonic Acid
17,Epoxy,B - Good,Benzene Sulfonic Acid
18,Fluorocarbon (FKM),D - Poor,Benzene Sulfonic Acid
19,Hastelloy-C®,B - Good,Benzene Sulfonic Acid
20,Hypalon®,N/A,Benzene Sulfonic Acid
21,Hytrel®,B - Good,Benzene Sulfonic Acid
22,Kalrez,A - Excellent,Benzene Sulfonic Acid
23,Kel-F®,N/A,Benzene Sulfonic Acid
24,LDPE,A1 - Excellent,Benzene Sulfonic Acid
25,Natural rubber,A - Excellent,Benzene Sulfonic Acid
26,Neoprene,A - Excellent,Benzene Sulfonic Acid
27,NORYL®,A - Excellent,Benzene Sulfonic Acid
28,Nylon,D - Poor,Benzene Sulfonic Acid
29,Polycarbonate,D - Poor,Benzene Sulfonic Acid
30,Polyetherether Ketone (PEEK),D - Poor,Benzene Sulfonic Acid
31,Polypropylene,D - Poor,Benzene Sulfonic Acid
32,Polyurethane,D - Poor,Benzene Sulfonic Acid
33,PPS (Ryton®),A - Excellent,Benzene Sulfonic Acid
34,PTFE,A - Excellent,Benzene Sulfonic Acid
35,PVC,A - Excellent,Benzene Sulfonic Acid
36,PVDF (Kynar®),N/A,Benzene Sulfonic Acid
37,Silicone,D - Poor,Benzene Sulfonic Acid
38,stainless steel - 304,B - Good,Benzene Sulfonic Acid
39,stainless steel - 316,B - Good,Benzene Sulfonic Acid
40,Titanium,B - Good,Benzene Sulfonic Acid
41,Tygon®,B - Good,Benzene Sulfonic Acid
42,Viton®,A - Excellent,Benzene Sulfonic Acid

File: data/cole/Benzene.csv
,material,compatibility,chemical
0,,,Benzene
1,ABS plastic,C1 - Fair,Benzene
2,Acetal (Delrin®),A1 - Excellent,Benzene
3,Aluminum,B - Good,Benzene
4,Brass,N/A,Benzene
5,Bronze,A - Excellent,Benzene
6,Buna N (Nitrile),D - Poor,Benzene
7,Carbon graphite,A - Excellent,Benzene
8,Carbon Steel,A - Excellent,Benzene
9,Carpenter 20,A - Excellent,Benzene
10,Cast iron,A - Excellent,Benzene
11,Ceramic Al203,A - Excellent,Benzene
12,Ceramic magnet,A - Excellent,Benzene
13,ChemRaz (FFKM),A - Excellent,Benzene
14,Copper,B - Good,Benzene
15,CPVC,D - Poor,Benzene
16,EPDM,D - Poor,Benzene
17,Epoxy,C1 - Fair,Benzene
18,Fluorocarbon (FKM),D - Poor,Benzene
19,Hastelloy-C®,B - Good,Benzene
20,Hypalon®,D - Poor,Benzene
21,Hytrel®,C - Fair,Benzene
22,Kalrez,A - Excellent,Benzene
23,Kel-F®,B - Good,Benzene
24,LDPE,C1 - Fair,Benzene
25,Natural rubber,D - Poor,Benzene
26,Neoprene,D - Poor,Benzene
27,NORYL®,D - Poor,Benzene
28,Nylon,A1 - Excellent,Benzene
29,Polycarbonate,D - Poor,Benzene
30,Polyetherether Ketone (PEEK),A - Excellent,Benzene
31,Polypropylene,D - Poor,Benzene
32,Polyurethane,D - Poor,Benzene
33,PPS (Ryton®),A - Excellent,Benzene
34,PTFE,A - Excellent,Benzene
35,PVC,C1 - Fair,Benzene
36,PVDF (Kynar®),A2 - Excellent,Benzene
37,Silicone,D - Poor,Benzene
38,stainless steel - 304,B - Good,Benzene
39,stainless steel - 316,B - Good,Benzene
40,Titanium,A - Excellent,Benzene
41,Tygon®,C - Fair,Benzene
42,Viton®,A - Excellent,Benzene

File: data/cole/Benzoic Acid.csv
,material,compatibility,chemical
0,,,Benzoic Acid
1,ABS plastic,N/A,Benzoic Acid
2,Acetal (Delrin®),B - Good,Benzoic Acid
3,Aluminum,B - Good,Benzoic Acid
4,Brass,N/A,Benzoic Acid
5,Bronze,B - Good,Benzoic Acid
6,Buna N (Nitrile),D - Poor,Benzoic Acid
7,Carbon graphite,A - Excellent,Benzoic Acid
8,Carbon Steel,D - Poor,Benzoic Acid
9,Carpenter 20,B - Good,Benzoic Acid
10,Cast iron,D - Poor,Benzoic Acid
11,Ceramic Al203,A - Excellent,Benzoic Acid
12,Ceramic magnet,A - Excellent,Benzoic Acid
13,ChemRaz (FFKM),A - Excellent,Benzoic Acid
14,Copper,N/A,Benzoic Acid
15,CPVC,A1 - Excellent,Benzoic Acid
16,EPDM,D - Poor,Benzoic Acid
17,Epoxy,A1 - Excellent,Benzoic Acid
18,Fluorocarbon (FKM),A - Excellent,Benzoic Acid
19,Hastelloy-C®,B1 - Good,Benzoic Acid
20,Hypalon®,D - Poor,Benzoic Acid
21,Hytrel®,D - Poor,Benzoic Acid
22,Kalrez,A - Excellent,Benzoic Acid
23,Kel-F®,A - Excellent,Benzoic Acid
24,LDPE,A1 - Excellent,Benzoic Acid
25,Natural rubber,D - Poor,Benzoic Acid
26,Neoprene,B - Good,Benzoic Acid
27,NORYL®,B - Good,Benzoic Acid
28,Nylon,D - Poor,Benzoic Acid
29,Polycarbonate,B1 - Good,Benzoic Acid
30,Polyetherether Ketone (PEEK),A - Excellent,Benzoic Acid
31,Polypropylene,B1 - Good,Benzoic Acid
32,Polyurethane,D - Poor,Benzoic Acid
33,PPS (Ryton®),A1 - Excellent,Benzoic Acid
34,PTFE,A2 - Excellent,Benzoic Acid
35,PVC,A - Excellent,Benzoic Acid
36,PVDF (Kynar®),A - Excellent,Benzoic Acid
37,Silicone,B - Good,Benzoic Acid
38,stainless steel - 304,B - Good,Benzoic Acid
39,stainless steel - 316,B - Good,Benzoic Acid
40,Titanium,A - Excellent,Benzoic Acid
41,Tygon®,A - Excellent,Benzoic Acid
42,Viton®,A - Excellent,Benzoic Acid

File: data/cole/Benzol.csv
,material,compatibility,chemical
0,,,Benzol
1,ABS plastic,D - Poor,Benzol
2,Acetal (Delrin®),A - Excellent,Benzol
3,Aluminum,B1 - Good,Benzol
4,Brass,N/A,Benzol
5,Bronze,A - Excellent,Benzol
6,Buna N (Nitrile),D - Poor,Benzol
7,Carbon graphite,A - Excellent,Benzol
8,Carbon Steel,B - Good,Benzol
9,Carpenter 20,A - Excellent,Benzol
10,Cast iron,A - Excellent,Benzol
11,Ceramic Al203,A - Excellent,Benzol
12,Ceramic magnet,A - Excellent,Benzol
13,ChemRaz (FFKM),A - Excellent,Benzol
14,Copper,B - Good,Benzol
15,CPVC,N/A,Benzol
16,EPDM,D - Poor,Benzol
17,Epoxy,A1 - Excellent,Benzol
18,Fluorocarbon (FKM),B - Good,Benzol
19,Hastelloy-C®,B - Good,Benzol
20,Hypalon®,D - Poor,Benzol
21,Hytrel®,C - Fair,Benzol
22,Kalrez,A - Excellent,Benzol
23,Kel-F®,A - Excellent,Benzol
24,LDPE,C1 - Fair,Benzol
25,Natural rubber,D - Poor,Benzol
26,Neoprene,D - Poor,Benzol
27,NORYL®,B - Good,Benzol
28,Nylon,D - Poor,Benzol
29,Polycarbonate,D - Poor,Benzol
30,Polyetherether Ketone (PEEK),N/A,Benzol
31,Polypropylene,B - Good,Benzol
32,Polyurethane,D - Poor,Benzol
33,PPS (Ryton®),A - Excellent,Benzol
34,PTFE,A - Excellent,Benzol
35,PVC,N/A,Benzol
36,PVDF (Kynar®),A - Excellent,Benzol
37,Silicone,D - Poor,Benzol
38,stainless steel - 304,A1 - Excellent,Benzol
39,stainless steel - 316,A1 - Excellent,Benzol
40,Titanium,A - Excellent,Benzol
41,Tygon®,C1 - Fair,Benzol
42,Viton®,A - Excellent,Benzol

File: data/cole/Benzonitrile.csv
,material,compatibility,chemical
0,,,Benzonitrile
1,ABS plastic,N/A,Benzonitrile
2,Acetal (Delrin®),N/A,Benzonitrile
3,Aluminum,N/A,Benzonitrile
4,Brass,N/A,Benzonitrile
5,Bronze,N/A,Benzonitrile
6,Buna N (Nitrile),N/A,Benzonitrile
7,Carbon graphite,A - Excellent,Benzonitrile
8,Carbon Steel,N/A,Benzonitrile
9,Carpenter 20,N/A,Benzonitrile
10,Cast iron,N/A,Benzonitrile
11,Ceramic Al203,N/A,Benzonitrile
12,Ceramic magnet,N/A,Benzonitrile
13,ChemRaz (FFKM),N/A,Benzonitrile
14,Copper,N/A,Benzonitrile
15,CPVC,N/A,Benzonitrile
16,EPDM,N/A,Benzonitrile
17,Epoxy,N/A,Benzonitrile
18,Fluorocarbon (FKM),N/A,Benzonitrile
19,Hastelloy-C®,C - Fair,Benzonitrile
20,Hypalon®,N/A,Benzonitrile
21,Hytrel®,N/A,Benzonitrile
22,Kalrez,N/A,Benzonitrile
23,Kel-F®,A2 - Excellent,Benzonitrile
24,LDPE,N/A,Benzonitrile
25,Natural rubber,N/A,Benzonitrile
26,Neoprene,N/A,Benzonitrile
27,NORYL®,N/A,Benzonitrile
28,Nylon,N/A,Benzonitrile
29,Polycarbonate,A1 - Excellent,Benzonitrile
30,Polyetherether Ketone (PEEK),N/A,Benzonitrile
31,Polypropylene,N/A,Benzonitrile
32,Polyurethane,N/A,Benzonitrile
33,PPS (Ryton®),N/A,Benzonitrile
34,PTFE,A2 - Excellent,Benzonitrile
35,PVC,N/A,Benzonitrile
36,PVDF (Kynar®),N/A,Benzonitrile
37,Silicone,A1 - Excellent,Benzonitrile
38,stainless steel - 304,D - Poor,Benzonitrile
39,stainless steel - 316,D - Poor,Benzonitrile
40,Titanium,N/A,Benzonitrile
41,Tygon®,N/A,Benzonitrile
42,Viton®,N/A,Benzonitrile

File: data/cole/Benzyl Chloride.csv
,material,compatibility,chemical
0,,,Benzyl Chloride
1,ABS plastic,D - Poor,Benzyl Chloride
2,Acetal (Delrin®),A - Excellent,Benzyl Chloride
3,Aluminum,D - Poor,Benzyl Chloride
4,Brass,N/A,Benzyl Chloride
5,Bronze,D - Poor,Benzyl Chloride
6,Buna N (Nitrile),D - Poor,Benzyl Chloride
7,Carbon graphite,A1 - Excellent,Benzyl Chloride
8,Carbon Steel,D - Poor,Benzyl Chloride
9,Carpenter 20,N/A,Benzyl Chloride
10,Cast iron,N/A,Benzyl Chloride
11,Ceramic Al203,N/A,Benzyl Chloride
12,Ceramic magnet,N/A,Benzyl Chloride
13,ChemRaz (FFKM),A - Excellent,Benzyl Chloride
14,Copper,D - Poor,Benzyl Chloride
15,CPVC,N/A,Benzyl Chloride
16,EPDM,D - Poor,Benzyl Chloride
17,Epoxy,N/A,Benzyl Chloride
18,Fluorocarbon (FKM),A - Excellent,Benzyl Chloride
19,Hastelloy-C®,C - Fair,Benzyl Chloride
20,Hypalon®,D - Poor,Benzyl Chloride
21,Hytrel®,N/A,Benzyl Chloride
22,Kalrez,A - Excellent,Benzyl Chloride
23,Kel-F®,N/A,Benzyl Chloride
24,LDPE,N/A,Benzyl Chloride
25,Natural rubber,D - Poor,Benzyl Chloride
26,Neoprene,D - Poor,Benzyl Chloride
27,NORYL®,D - Poor,Benzyl Chloride
28,Nylon,A2 - Excellent,Benzyl Chloride
29,Polycarbonate,N/A,Benzyl Chloride
30,Polyetherether Ketone (PEEK),N/A,Benzyl Chloride
31,Polypropylene,C1 - Fair,Benzyl Chloride
32,Polyurethane,D - Poor,Benzyl Chloride
33,PPS (Ryton®),N/A,Benzyl Chloride
34,PTFE,N/A,Benzyl Chloride
35,PVC,N/A,Benzyl Chloride
36,PVDF (Kynar®),N/A,Benzyl Chloride
37,Silicone,D - Poor,Benzyl Chloride
38,stainless steel - 304,C1 - Fair,Benzyl Chloride
39,stainless steel - 316,B1 - Good,Benzyl Chloride
40,Titanium,N/A,Benzyl Chloride
41,Tygon®,N/A,Benzyl Chloride
42,Viton®,A2 - Excellent,Benzyl Chloride

File: data/cole/Bleaching Liquors.csv
,material,compatibility,chemical
0,,,Bleaching Liquors
1,ABS plastic,N/A,Bleaching Liquors
2,Acetal (Delrin®),N/A,Bleaching Liquors
3,Aluminum,N/A,Bleaching Liquors
4,Brass,N/A,Bleaching Liquors
5,Bronze,N/A,Bleaching Liquors
6,Buna N (Nitrile),D - Poor,Bleaching Liquors
7,Carbon graphite,N/A,Bleaching Liquors
8,Carbon Steel,N/A,Bleaching Liquors
9,Carpenter 20,N/A,Bleaching Liquors
10,Cast iron,N/A,Bleaching Liquors
11,Ceramic Al203,N/A,Bleaching Liquors
12,Ceramic magnet,N/A,Bleaching Liquors
13,ChemRaz (FFKM),A - Excellent,Bleaching Liquors
14,Copper,N/A,Bleaching Liquors
15,CPVC,N/A,Bleaching Liquors
16,EPDM,A - Excellent,Bleaching Liquors
17,Epoxy,D - Poor,Bleaching Liquors
18,Fluorocarbon (FKM),A - Excellent,Bleaching Liquors
19,Hastelloy-C®,N/A,Bleaching Liquors
20,Hypalon®,A - Excellent,Bleaching Liquors
21,Hytrel®,N/A,Bleaching Liquors
22,Kalrez,N/A,Bleaching Liquors
23,Kel-F®,N/A,Bleaching Liquors
24,LDPE,A1 - Excellent,Bleaching Liquors
25,Natural rubber,D - Poor,Bleaching Liquors
26,Neoprene,D - Poor,Bleaching Liquors
27,NORYL®,N/A,Bleaching Liquors
28,Nylon,C - Fair,Bleaching Liquors
29,Polycarbonate,N/A,Bleaching Liquors
30,Polyetherether Ketone (PEEK),N/A,Bleaching Liquors
31,Polypropylene,A1 - Excellent,Bleaching Liquors
32,Polyurethane,D - Poor,Bleaching Liquors
33,PPS (Ryton®),N/A,Bleaching Liquors
34,PTFE,A - Excellent,Bleaching Liquors
35,PVC,A1 - Excellent,Bleaching Liquors
36,PVDF (Kynar®),N/A,Bleaching Liquors
37,Silicone,B - Good,Bleaching Liquors
38,stainless steel - 304,N/A,Bleaching Liquors
39,stainless steel - 316,N/A,Bleaching Liquors
40,Titanium,A - Excellent,Bleaching Liquors
41,Tygon®,B - Good,Bleaching Liquors
42,Viton®,A - Excellent,Bleaching Liquors

File: data/cole/Borax (Sodium Borate).csv
,material,compatibility,chemical
0,,,Borax (Sodium Borate)
1,ABS plastic,N/A,Borax (Sodium Borate)
2,Acetal (Delrin®),B - Good,Borax (Sodium Borate)
3,Aluminum,B1 - Good,Borax (Sodium Borate)
4,Brass,N/A,Borax (Sodium Borate)
5,Bronze,B - Good,Borax (Sodium Borate)
6,Buna N (Nitrile),B - Good,Borax (Sodium Borate)
7,Carbon graphite,A - Excellent,Borax (Sodium Borate)
8,Carbon Steel,A - Excellent,Borax (Sodium Borate)
9,Carpenter 20,A - Excellent,Borax (Sodium Borate)
10,Cast iron,A - Excellent,Borax (Sodium Borate)
11,Ceramic Al203,N/A,Borax (Sodium Borate)
12,Ceramic magnet,A - Excellent,Borax (Sodium Borate)
13,ChemRaz (FFKM),A - Excellent,Borax (Sodium Borate)
14,Copper,B - Good,Borax (Sodium Borate)
15,CPVC,A - Excellent,Borax (Sodium Borate)
16,EPDM,A - Excellent,Borax (Sodium Borate)
17,Epoxy,A1 - Excellent,Borax (Sodium Borate)
18,Fluorocarbon (FKM),A - Excellent,Borax (Sodium Borate)
19,Hastelloy-C®,B - Good,Borax (Sodium Borate)
20,Hypalon®,A - Excellent,Borax (Sodium Borate)
21,Hytrel®,A1 - Excellent,Borax (Sodium Borate)
22,Kalrez,A - Excellent,Borax (Sodium Borate)
23,Kel-F®,A - Excellent,Borax (Sodium Borate)
24,LDPE,A2 - Excellent,Borax (Sodium Borate)
25,Natural rubber,A - Excellent,Borax (Sodium Borate)
26,Neoprene,A - Excellent,Borax (Sodium Borate)
27,NORYL®,A1 - Excellent,Borax (Sodium Borate)
28,Nylon,A - Excellent,Borax (Sodium Borate)
29,Polycarbonate,N/A,Borax (Sodium Borate)
30,Polyetherether Ketone (PEEK),A - Excellent,Borax (Sodium Borate)
31,Polypropylene,B - Good,Borax (Sodium Borate)
32,Polyurethane,B - Good,Borax (Sodium Borate)
33,PPS (Ryton®),A - Excellent,Borax (Sodium Borate)
34,PTFE,A - Excellent,Borax (Sodium Borate)
35,PVC,A1 - Excellent,Borax (Sodium Borate)
36,PVDF (Kynar®),A - Excellent,Borax (Sodium Borate)
37,Silicone,B - Good,Borax (Sodium Borate)
38,stainless steel - 304,A - Excellent,Borax (Sodium Borate)
39,stainless steel - 316,A - Excellent,Borax (Sodium Borate)
40,Titanium,B - Good,Borax (Sodium Borate)
41,Tygon®,N/A,Borax (Sodium Borate)
42,Viton®,A - Excellent,Borax (Sodium Borate)

File: data/cole/Boric Acid.csv
,material,compatibility,chemical
0,,,Boric Acid
1,ABS plastic,N/A,Boric Acid
2,Acetal (Delrin®),A - Excellent,Boric Acid
3,Aluminum,D - Poor,Boric Acid
4,Brass,N/A,Boric Acid
5,Bronze,B - Good,Boric Acid
6,Buna N (Nitrile),A - Excellent,Boric Acid
7,Carbon graphite,A - Excellent,Boric Acid
8,Carbon Steel,D - Poor,Boric Acid
9,Carpenter 20,B2 - Good,Boric Acid
10,Cast iron,D - Poor,Boric Acid
11,Ceramic Al203,A - Excellent,Boric Acid
12,Ceramic magnet,A - Excellent,Boric Acid
13,ChemRaz (FFKM),A - Excellent,Boric Acid
14,Copper,B - Good,Boric Acid
15,CPVC,A - Excellent,Boric Acid
16,EPDM,A - Excellent,Boric Acid
17,Epoxy,A1 - Excellent,Boric Acid
18,Fluorocarbon (FKM),A - Excellent,Boric Acid
19,Hastelloy-C®,A - Excellent,Boric Acid
20,Hypalon®,A - Excellent,Boric Acid
21,Hytrel®,A1 - Excellent,Boric Acid
22,Kalrez,A - Excellent,Boric Acid
23,Kel-F®,A - Excellent,Boric Acid
24,LDPE,A2 - Excellent,Boric Acid
25,Natural rubber,A - Excellent,Boric Acid
26,Neoprene,D - Poor,Boric Acid
27,NORYL®,A1 - Excellent,Boric Acid
28,Nylon,B - Good,Boric Acid
29,Polycarbonate,N/A,Boric Acid
30,Polyetherether Ketone (PEEK),A - Excellent,Boric Acid
31,Polypropylene,A - Excellent,Boric Acid
32,Polyurethane,A - Excellent,Boric Acid
33,PPS (Ryton®),A - Excellent,Boric Acid
34,PTFE,A - Excellent,Boric Acid
35,PVC,A2 - Excellent,Boric Acid
36,PVDF (Kynar®),A - Excellent,Boric Acid
37,Silicone,A - Excellent,Boric Acid
38,stainless steel - 304,B2 - Good,Boric Acid
39,stainless steel - 316,A1 - Excellent,Boric Acid
40,Titanium,A - Excellent,Boric Acid
41,Tygon®,A - Excellent,Boric Acid
42,Viton®,A - Excellent,Boric Acid

File: data/cole/Brewery Slop.csv
,material,compatibility,chemical
0,,,Brewery Slop
1,ABS plastic,N/A,Brewery Slop
2,Acetal (Delrin®),B - Good,Brewery Slop
3,Aluminum,N/A,Brewery Slop
4,Brass,N/A,Brewery Slop
5,Bronze,A - Excellent,Brewery Slop
6,Buna N (Nitrile),A - Excellent,Brewery Slop
7,Carbon graphite,N/A,Brewery Slop
8,Carbon Steel,N/A,Brewery Slop
9,Carpenter 20,A - Excellent,Brewery Slop
10,Cast iron,A - Excellent,Brewery Slop
11,Ceramic Al203,N/A,Brewery Slop
12,Ceramic magnet,N/A,Brewery Slop
13,ChemRaz (FFKM),N/A,Brewery Slop
14,Copper,N/A,Brewery Slop
15,CPVC,N/A,Brewery Slop
16,EPDM,N/A,Brewery Slop
17,Epoxy,A - Excellent,Brewery Slop
18,Fluorocarbon (FKM),N/A,Brewery Slop
19,Hastelloy-C®,N/A,Brewery Slop
20,Hypalon®,N/A,Brewery Slop
21,Hytrel®,N/A,Brewery Slop
22,Kalrez,N/A,Brewery Slop
23,Kel-F®,N/A,Brewery Slop
24,LDPE,N/A,Brewery Slop
25,Natural rubber,N/A,Brewery Slop
26,Neoprene,A - Excellent,Brewery Slop
27,NORYL®,N/A,Brewery Slop
28,Nylon,N/A,Brewery Slop
29,Polycarbonate,N/A,Brewery Slop
30,Polyetherether Ketone (PEEK),N/A,Brewery Slop
31,Polypropylene,N/A,Brewery Slop
32,Polyurethane,N/A,Brewery Slop
33,PPS (Ryton®),N/A,Brewery Slop
34,PTFE,N/A,Brewery Slop
35,PVC,N/A,Brewery Slop
36,PVDF (Kynar®),N/A,Brewery Slop
37,Silicone,N/A,Brewery Slop
38,stainless steel - 304,N/A,Brewery Slop
39,stainless steel - 316,A - Excellent,Brewery Slop
40,Titanium,N/A,Brewery Slop
41,Tygon®,N/A,Brewery Slop
42,Viton®,A - Excellent,Brewery Slop

File: data/cole/Bromine.csv
,material,compatibility,chemical
0,,,Bromine
1,ABS plastic,D - Poor,Bromine
2,Acetal (Delrin®),D - Poor,Bromine
3,Aluminum,D - Poor,Bromine
4,Brass,N/A,Bromine
5,Bronze,D - Poor,Bromine
6,Buna N (Nitrile),D - Poor,Bromine
7,Carbon graphite,D - Poor,Bromine
8,Carbon Steel,D - Poor,Bromine
9,Carpenter 20,D - Poor,Bromine
10,Cast iron,N/A,Bromine
11,Ceramic Al203,A - Excellent,Bromine
12,Ceramic magnet,A - Excellent,Bromine
13,ChemRaz (FFKM),A - Excellent,Bromine
14,Copper,N/A,Bromine
15,CPVC,D - Poor,Bromine
16,EPDM,D - Poor,Bromine
17,Epoxy,D - Poor,Bromine
18,Fluorocarbon (FKM),A - Excellent,Bromine
19,Hastelloy-C®,A - Excellent,Bromine
20,Hypalon®,D - Poor,Bromine
21,Hytrel®,D - Poor,Bromine
22,Kalrez,A - Excellent,Bromine
23,Kel-F®,A - Excellent,Bromine
24,LDPE,D - Poor,Bromine
25,Natural rubber,D - Poor,Bromine
26,Neoprene,D - Poor,Bromine
27,NORYL®,A1 - Excellent,Bromine
28,Nylon,D - Poor,Bromine
29,Polycarbonate,C1 - Fair,Bromine
30,Polyetherether Ketone (PEEK),D - Poor,Bromine
31,Polypropylene,D - Poor,Bromine
32,Polyurethane,D - Poor,Bromine
33,PPS (Ryton®),D - Poor,Bromine
34,PTFE,A - Excellent,Bromine
35,PVC,C1 - Fair,Bromine
36,PVDF (Kynar®),A - Excellent,Bromine
37,Silicone,D - Poor,Bromine
38,stainless steel - 304,D - Poor,Bromine
39,stainless steel - 316,D - Poor,Bromine
40,Titanium,D - Poor,Bromine
41,Tygon®,B - Good,Bromine
42,Viton®,A - Excellent,Bromine

File: data/cole/Butadiene.csv
,material,compatibility,chemical
0,,,Butadiene
1,ABS plastic,N/A,Butadiene
2,Acetal (Delrin®),A - Excellent,Butadiene
3,Aluminum,A - Excellent,Butadiene
4,Brass,N/A,Butadiene
5,Bronze,C - Fair,Butadiene
6,Buna N (Nitrile),D - Poor,Butadiene
7,Carbon graphite,A - Excellent,Butadiene
8,Carbon Steel,A - Excellent,Butadiene
9,Carpenter 20,A - Excellent,Butadiene
10,Cast iron,N/A,Butadiene
11,Ceramic Al203,N/A,Butadiene
12,Ceramic magnet,N/A,Butadiene
13,ChemRaz (FFKM),A - Excellent,Butadiene
14,Copper,C - Fair,Butadiene
15,CPVC,A1 - Excellent,Butadiene
16,EPDM,C - Fair,Butadiene
17,Epoxy,A1 - Excellent,Butadiene
18,Fluorocarbon (FKM),B - Good,Butadiene
19,Hastelloy-C®,C - Fair,Butadiene
20,Hypalon®,B - Good,Butadiene
21,Hytrel®,N/A,Butadiene
22,Kalrez,A - Excellent,Butadiene
23,Kel-F®,A - Excellent,Butadiene
24,LDPE,D - Poor,Butadiene
25,Natural rubber,D - Poor,Butadiene
26,Neoprene,B - Good,Butadiene
27,NORYL®,D - Poor,Butadiene
28,Nylon,C1 - Fair,Butadiene
29,Polycarbonate,D - Poor,Butadiene
30,Polyetherether Ketone (PEEK),N/A,Butadiene
31,Polypropylene,C - Fair,Butadiene
32,Polyurethane,D - Poor,Butadiene
33,PPS (Ryton®),A1 - Excellent,Butadiene
34,PTFE,A2 - Excellent,Butadiene
35,PVC,C1 - Fair,Butadiene
36,PVDF (Kynar®),A - Excellent,Butadiene
37,Silicone,D - Poor,Butadiene
38,stainless steel - 304,A - Excellent,Butadiene
39,stainless steel - 316,A1 - Excellent,Butadiene
40,Titanium,N/A,Butadiene
41,Tygon®,N/A,Butadiene
42,Viton®,B - Good,Butadiene

File: data/cole/Butane.csv
,material,compatibility,chemical
0,,,Butane
1,ABS plastic,B - Good,Butane
2,Acetal (Delrin®),A - Excellent,Butane
3,Aluminum,A - Excellent,Butane
4,Brass,N/A,Butane
5,Bronze,C - Fair,Butane
6,Buna N (Nitrile),A - Excellent,Butane
7,Carbon graphite,A - Excellent,Butane
8,Carbon Steel,A - Excellent,Butane
9,Carpenter 20,A - Excellent,Butane
10,Cast iron,N/A,Butane
11,Ceramic Al203,N/A,Butane
12,Ceramic magnet,N/A,Butane
13,ChemRaz (FFKM),A - Excellent,Butane
14,Copper,C - Fair,Butane
15,CPVC,C1 - Fair,Butane
16,EPDM,D - Poor,Butane
17,Epoxy,A1 - Excellent,Butane
18,Fluorocarbon (FKM),A - Excellent,Butane
19,Hastelloy-C®,A - Excellent,Butane
20,Hypalon®,B - Good,Butane
21,Hytrel®,N/A,Butane
22,Kalrez,A - Excellent,Butane
23,Kel-F®,A - Excellent,Butane
24,LDPE,C1 - Fair,Butane
25,Natural rubber,D - Poor,Butane
26,Neoprene,A - Excellent,Butane
27,NORYL®,D - Poor,Butane
28,Nylon,A2 - Excellent,Butane
29,Polycarbonate,D - Poor,Butane
30,Polyetherether Ketone (PEEK),A - Excellent,Butane
31,Polypropylene,A1 - Excellent,Butane
32,Polyurethane,D - Poor,Butane
33,PPS (Ryton®),A - Excellent,Butane
34,PTFE,A - Excellent,Butane
35,PVC,C1 - Fair,Butane
36,PVDF (Kynar®),A - Excellent,Butane
37,Silicone,D - Poor,Butane
38,stainless steel - 304,A2 - Excellent,Butane
39,stainless steel - 316,A2 - Excellent,Butane
40,Titanium,A - Excellent,Butane
41,Tygon®,C - Fair,Butane
42,Viton®,A - Excellent,Butane

File: data/cole/Butanol (Butyl Alcohol).csv
,material,compatibility,chemical
0,,,Butanol (Butyl Alcohol)
1,ABS plastic,N/A,Butanol (Butyl Alcohol)
2,Acetal (Delrin®),A - Excellent,Butanol (Butyl Alcohol)
3,Aluminum,B - Good,Butanol (Butyl Alcohol)
4,Brass,N/A,Butanol (Butyl Alcohol)
5,Bronze,A - Excellent,Butanol (Butyl Alcohol)
6,Buna N (Nitrile),A - Excellent,Butanol (Butyl Alcohol)
7,Carbon graphite,A - Excellent,Butanol (Butyl Alcohol)
8,Carbon Steel,B - Good,Butanol (Butyl Alcohol)
9,Carpenter 20,A - Excellent,Butanol (Butyl Alcohol)
10,Cast iron,N/A,Butanol (Butyl Alcohol)
11,Ceramic Al203,N/A,Butanol (Butyl Alcohol)
12,Ceramic magnet,N/A,Butanol (Butyl Alcohol)
13,ChemRaz (FFKM),A - Excellent,Butanol (Butyl Alcohol)
14,Copper,B - Good,Butanol (Butyl Alcohol)
15,CPVC,A - Excellent,Butanol (Butyl Alcohol)
16,EPDM,A2 - Excellent,Butanol (Butyl Alcohol)
17,Epoxy,D - Poor,Butanol (Butyl Alcohol)
18,Fluorocarbon (FKM),A - Excellent,Butanol (Butyl Alcohol)
19,Hastelloy-C®,B - Good,Butanol (Butyl Alcohol)
20,Hypalon®,A - Excellent,Butanol (Butyl Alcohol)
21,Hytrel®,B1 - Good,Butanol (Butyl Alcohol)
22,Kalrez,A - Excellent,Butanol (Butyl Alcohol)
23,Kel-F®,A1 - Excellent,Butanol (Butyl Alcohol)
24,LDPE,B2 - Good,Butanol (Butyl Alcohol)
25,Natural rubber,A - Excellent,Butanol (Butyl Alcohol)
26,Neoprene,A - Excellent,Butanol (Butyl Alcohol)
27,NORYL®,A - Excellent,Butanol (Butyl Alcohol)
28,Nylon,B1 - Good,Butanol (Butyl Alcohol)
29,Polycarbonate,B1 - Good,Butanol (Butyl Alcohol)
30,Polyetherether Ketone (PEEK),A - Excellent,Butanol (Butyl Alcohol)
31,Polypropylene,A1 - Excellent,Butanol (Butyl Alcohol)
32,Polyurethane,D - Poor,Butanol (Butyl Alcohol)
33,PPS (Ryton®),A - Excellent,Butanol (Butyl Alcohol)
34,PTFE,A2 - Excellent,Butanol (Butyl Alcohol)
35,PVC,C1 - Fair,Butanol (Butyl Alcohol)
36,PVDF (Kynar®),A - Excellent,Butanol (Butyl Alcohol)
37,Silicone,B - Good,Butanol (Butyl Alcohol)
38,stainless steel - 304,A - Excellent,Butanol (Butyl Alcohol)
39,stainless steel - 316,A1 - Excellent,Butanol (Butyl Alcohol)
40,Titanium,B - Good,Butanol (Butyl Alcohol)
41,Tygon®,B - Good,Butanol (Butyl Alcohol)
42,Viton®,A - Excellent,Butanol (Butyl Alcohol)

File: data/cole/Butter.csv
,material,compatibility,chemical
0,,,Butter
1,ABS plastic,B - Good,Butter
2,Acetal (Delrin®),A - Excellent,Butter
3,Aluminum,A - Excellent,Butter
4,Brass,N/A,Butter
5,Bronze,D - Poor,Butter
6,Buna N (Nitrile),A - Excellent,Butter
7,Carbon graphite,N/A,Butter
8,Carbon Steel,N/A,Butter
9,Carpenter 20,N/A,Butter
10,Cast iron,D - Poor,Butter
11,Ceramic Al203,N/A,Butter
12,Ceramic magnet,N/A,Butter
13,ChemRaz (FFKM),A - Excellent,Butter
14,Copper,N/A,Butter
15,CPVC,N/A,Butter
16,EPDM,A - Excellent,Butter
17,Epoxy,A - Excellent,Butter
18,Fluorocarbon (FKM),A - Excellent,Butter
19,Hastelloy-C®,N/A,Butter
20,Hypalon®,B - Good,Butter
21,Hytrel®,N/A,Butter
22,Kalrez,A - Excellent,Butter
23,Kel-F®,N/A,Butter
24,LDPE,N/A,Butter
25,Natural rubber,D - Poor,Butter
26,Neoprene,B - Good,Butter
27,NORYL®,B - Good,Butter
28,Nylon,N/A,Butter
29,Polycarbonate,N/A,Butter
30,Polyetherether Ketone (PEEK),N/A,Butter
31,Polypropylene,N/A,Butter
32,Polyurethane,D - Poor,Butter
33,PPS (Ryton®),N/A,Butter
34,PTFE,A - Excellent,Butter
35,PVC,N/A,Butter
36,PVDF (Kynar®),N/A,Butter
37,Silicone,B - Good,Butter
38,stainless steel - 304,C - Fair,Butter
39,stainless steel - 316,A - Excellent,Butter
40,Titanium,N/A,Butter
41,Tygon®,B - Good,Butter
42,Viton®,A - Excellent,Butter

File: data/cole/Buttermilk.csv
,material,compatibility,chemical
0,,,Buttermilk
1,ABS plastic,B - Good,Buttermilk
2,Acetal (Delrin®),A - Excellent,Buttermilk
3,Aluminum,A - Excellent,Buttermilk
4,Brass,N/A,Buttermilk
5,Bronze,D - Poor,Buttermilk
6,Buna N (Nitrile),A - Excellent,Buttermilk
7,Carbon graphite,A - Excellent,Buttermilk
8,Carbon Steel,D - Poor,Buttermilk
9,Carpenter 20,N/A,Buttermilk
10,Cast iron,D - Poor,Buttermilk
11,Ceramic Al203,N/A,Buttermilk
12,Ceramic magnet,N/A,Buttermilk
13,ChemRaz (FFKM),N/A,Buttermilk
14,Copper,N/A,Buttermilk
15,CPVC,A1 - Excellent,Buttermilk
16,EPDM,A1 - Excellent,Buttermilk
17,Epoxy,A1 - Excellent,Buttermilk
18,Fluorocarbon (FKM),A - Excellent,Buttermilk
19,Hastelloy-C®,A - Excellent,Buttermilk
20,Hypalon®,N/A,Buttermilk
21,Hytrel®,N/A,Buttermilk
22,Kalrez,N/A,Buttermilk
23,Kel-F®,A - Excellent,Buttermilk
24,LDPE,A1 - Excellent,Buttermilk
25,Natural rubber,D - Poor,Buttermilk
26,Neoprene,D - Poor,Buttermilk
27,NORYL®,A - Excellent,Buttermilk
28,Nylon,B1 - Good,Buttermilk
29,Polycarbonate,A1 - Excellent,Buttermilk
30,Polyetherether Ketone (PEEK),N/A,Buttermilk
31,Polypropylene,A1 - Excellent,Buttermilk
32,Polyurethane,A - Excellent,Buttermilk
33,PPS (Ryton®),N/A,Buttermilk
34,PTFE,A - Excellent,Buttermilk
35,PVC,A1 - Excellent,Buttermilk
36,PVDF (Kynar®),N/A,Buttermilk
37,Silicone,A - Excellent,Buttermilk
38,stainless steel - 304,A - Excellent,Buttermilk
39,stainless steel - 316,A - Excellent,Buttermilk
40,Titanium,N/A,Buttermilk
41,Tygon®,B - Good,Buttermilk
42,Viton®,A - Excellent,Buttermilk

File: data/cole/Butyl Amine.csv
,material,compatibility,chemical
0,,,Butyl Amine
1,ABS plastic,N/A,Butyl Amine
2,Acetal (Delrin®),C1 - Fair,Butyl Amine
3,Aluminum,A2 - Excellent,Butyl Amine
4,Brass,N/A,Butyl Amine
5,Bronze,B - Good,Butyl Amine
6,Buna N (Nitrile),N/A,Butyl Amine
7,Carbon graphite,A2 - Excellent,Butyl Amine
8,Carbon Steel,A - Excellent,Butyl Amine
9,Carpenter 20,N/A,Butyl Amine
10,Cast iron,N/A,Butyl Amine
11,Ceramic Al203,N/A,Butyl Amine
12,Ceramic magnet,N/A,Butyl Amine
13,ChemRaz (FFKM),B - Good,Butyl Amine
14,Copper,N/A,Butyl Amine
15,CPVC,N/A,Butyl Amine
16,EPDM,N/A,Butyl Amine
17,Epoxy,B2 - Good,Butyl Amine
18,Fluorocarbon (FKM),D - Poor,Butyl Amine
19,Hastelloy-C®,B2 - Good,Butyl Amine
20,Hypalon®,N/A,Butyl Amine
21,Hytrel®,N/A,Butyl Amine
22,Kalrez,A - Excellent,Butyl Amine
23,Kel-F®,D - Poor,Butyl Amine
24,LDPE,C1 - Fair,Butyl Amine
25,Natural rubber,D - Poor,Butyl Amine
26,Neoprene,D - Poor,Butyl Amine
27,NORYL®,D - Poor,Butyl Amine
28,Nylon,A2 - Excellent,Butyl Amine
29,Polycarbonate,D - Poor,Butyl Amine
30,Polyetherether Ketone (PEEK),A - Excellent,Butyl Amine
31,Polypropylene,B1 - Good,Butyl Amine
32,Polyurethane,D - Poor,Butyl Amine
33,PPS (Ryton®),D - Poor,Butyl Amine
34,PTFE,A2 - Excellent,Butyl Amine
35,PVC,D - Poor,Butyl Amine
36,PVDF (Kynar®),A1 - Excellent,Butyl Amine
37,Silicone,B1 - Good,Butyl Amine
38,stainless steel - 304,N/A,Butyl Amine
39,stainless steel - 316,A - Excellent,Butyl Amine
40,Titanium,B2 - Good,Butyl Amine
41,Tygon®,D - Poor,Butyl Amine
42,Viton®,D - Poor,Butyl Amine

File: data/cole/Butyl Ether.csv
,material,compatibility,chemical
0,,,Butyl Ether
1,ABS plastic,N/A,Butyl Ether
2,Acetal (Delrin®),D - Poor,Butyl Ether
3,Aluminum,A1 - Excellent,Butyl Ether
4,Brass,N/A,Butyl Ether
5,Bronze,N/A,Butyl Ether
6,Buna N (Nitrile),B2 - Good,Butyl Ether
7,Carbon graphite,A1 - Excellent,Butyl Ether
8,Carbon Steel,A - Excellent,Butyl Ether
9,Carpenter 20,N/A,Butyl Ether
10,Cast iron,N/A,Butyl Ether
11,Ceramic Al203,N/A,Butyl Ether
12,Ceramic magnet,N/A,Butyl Ether
13,ChemRaz (FFKM),N/A,Butyl Ether
14,Copper,N/A,Butyl Ether
15,CPVC,D - Poor,Butyl Ether
16,EPDM,D - Poor,Butyl Ether
17,Epoxy,A1 - Excellent,Butyl Ether
18,Fluorocarbon (FKM),D - Poor,Butyl Ether
19,Hastelloy-C®,N/A,Butyl Ether
20,Hypalon®,N/A,Butyl Ether
21,Hytrel®,N/A,Butyl Ether
22,Kalrez,N/A,Butyl Ether
23,Kel-F®,A1 - Excellent,Butyl Ether
24,LDPE,N/A,Butyl Ether
25,Natural rubber,D - Poor,Butyl Ether
26,Neoprene,D - Poor,Butyl Ether
27,NORYL®,D - Poor,Butyl Ether
28,Nylon,A2 - Excellent,Butyl Ether
29,Polycarbonate,N/A,Butyl Ether
30,Polyetherether Ketone (PEEK),N/A,Butyl Ether
31,Polypropylene,D - Poor,Butyl Ether
32,Polyurethane,N/A,Butyl Ether
33,PPS (Ryton®),A2 - Excellent,Butyl Ether
34,PTFE,A1 - Excellent,Butyl Ether
35,PVC,A2 - Excellent,Butyl Ether
36,PVDF (Kynar®),A1 - Excellent,Butyl Ether
37,Silicone,D - Poor,Butyl Ether
38,stainless steel - 304,N/A,Butyl Ether
39,stainless steel - 316,A1 - Excellent,Butyl Ether
40,Titanium,N/A,Butyl Ether
41,Tygon®,A2 - Excellent,Butyl Ether
42,Viton®,D - Poor,Butyl Ether

File: data/cole/Butyl Phthalate.csv
,material,compatibility,chemical
0,,,Butyl Phthalate
1,ABS plastic,N/A,Butyl Phthalate
2,Acetal (Delrin®),N/A,Butyl Phthalate
3,Aluminum,B2 - Good,Butyl Phthalate
4,Brass,N/A,Butyl Phthalate
5,Bronze,N/A,Butyl Phthalate
6,Buna N (Nitrile),D - Poor,Butyl Phthalate
7,Carbon graphite,A2 - Excellent,Butyl Phthalate
8,Carbon Steel,D - Poor,Butyl Phthalate
9,Carpenter 20,N/A,Butyl Phthalate
10,Cast iron,N/A,Butyl Phthalate
11,Ceramic Al203,N/A,Butyl Phthalate
12,Ceramic magnet,N/A,Butyl Phthalate
13,ChemRaz (FFKM),A - Excellent,Butyl Phthalate
14,Copper,N/A,Butyl Phthalate
15,CPVC,D - Poor,Butyl Phthalate
16,EPDM,B2 - Good,Butyl Phthalate
17,Epoxy,B2 - Good,Butyl Phthalate
18,Fluorocarbon (FKM),C - Fair,Butyl Phthalate
19,Hastelloy-C®,B2 - Good,Butyl Phthalate
20,Hypalon®,D - Poor,Butyl Phthalate
21,Hytrel®,N/A,Butyl Phthalate
22,Kalrez,A - Excellent,Butyl Phthalate
23,Kel-F®,A1 - Excellent,Butyl Phthalate
24,LDPE,C1 - Fair,Butyl Phthalate
25,Natural rubber,D - Poor,Butyl Phthalate
26,Neoprene,D - Poor,Butyl Phthalate
27,NORYL®,A2 - Excellent,Butyl Phthalate
28,Nylon,A2 - Excellent,Butyl Phthalate
29,Polycarbonate,D - Poor,Butyl Phthalate
30,Polyetherether Ketone (PEEK),A - Excellent,Butyl Phthalate
31,Polypropylene,B2 - Good,Butyl Phthalate
32,Polyurethane,D - Poor,Butyl Phthalate
33,PPS (Ryton®),A - Excellent,Butyl Phthalate
34,PTFE,A2 - Excellent,Butyl Phthalate
35,PVC,N/A,Butyl Phthalate
36,PVDF (Kynar®),B1 - Good,Butyl Phthalate
37,Silicone,A1 - Excellent,Butyl Phthalate
38,stainless steel - 304,B1 - Good,Butyl Phthalate
39,stainless steel - 316,B2 - Good,Butyl Phthalate
40,Titanium,B - Good,Butyl Phthalate
41,Tygon®,N/A,Butyl Phthalate
42,Viton®,C1 - Fair,Butyl Phthalate

File: data/cole/Butylacetate.csv
,material,compatibility,chemical
0,,,Butylacetate
1,ABS plastic,N/A,Butylacetate
2,Acetal (Delrin®),A - Excellent,Butylacetate
3,Aluminum,A - Excellent,Butylacetate
4,Brass,A - Excellent,Butylacetate
5,Bronze,A - Excellent,Butylacetate
6,Buna N (Nitrile),D - Poor,Butylacetate
7,Carbon graphite,A - Excellent,Butylacetate
8,Carbon Steel,A - Excellent,Butylacetate
9,Carpenter 20,B1 - Good,Butylacetate
10,Cast iron,A - Excellent,Butylacetate
11,Ceramic Al203,N/A,Butylacetate
12,Ceramic magnet,A - Excellent,Butylacetate
13,ChemRaz (FFKM),A - Excellent,Butylacetate
14,Copper,A - Excellent,Butylacetate
15,CPVC,C1 - Fair,Butylacetate
16,EPDM,B - Good,Butylacetate
17,Epoxy,B1 - Good,Butylacetate
18,Fluorocarbon (FKM),D - Poor,Butylacetate
19,Hastelloy-C®,A - Excellent,Butylacetate
20,Hypalon®,D - Poor,Butylacetate
21,Hytrel®,B - Good,Butylacetate
22,Kalrez,A - Excellent,Butylacetate
23,Kel-F®,A1 - Excellent,Butylacetate
24,LDPE,C1 - Fair,Butylacetate
25,Natural rubber,D - Poor,Butylacetate
26,Neoprene,D - Poor,Butylacetate
27,NORYL®,B - Good,Butylacetate
28,Nylon,A - Excellent,Butylacetate
29,Polycarbonate,D - Poor,Butylacetate
30,Polyetherether Ketone (PEEK),A - Excellent,Butylacetate
31,Polypropylene,B1 - Good,Butylacetate
32,Polyurethane,D - Poor,Butylacetate
33,PPS (Ryton®),A - Excellent,Butylacetate
34,PTFE,A - Excellent,Butylacetate
35,PVC,D - Poor,Butylacetate
36,PVDF (Kynar®),B2 - Good,Butylacetate
37,Silicone,D - Poor,Butylacetate
38,stainless steel - 304,B - Good,Butylacetate
39,stainless steel - 316,A - Excellent,Butylacetate
40,Titanium,A - Excellent,Butylacetate
41,Tygon®,D - Poor,Butylacetate
42,Viton®,D - Poor,Butylacetate

File: data/cole/Butylene.csv
,material,compatibility,chemical
0,,,Butylene
1,ABS plastic,N/A,Butylene
2,Acetal (Delrin®),A - Excellent,Butylene
3,Aluminum,A - Excellent,Butylene
4,Brass,N/A,Butylene
5,Bronze,D - Poor,Butylene
6,Buna N (Nitrile),A - Excellent,Butylene
7,Carbon graphite,A - Excellent,Butylene
8,Carbon Steel,A - Excellent,Butylene
9,Carpenter 20,A - Excellent,Butylene
10,Cast iron,N/A,Butylene
11,Ceramic Al203,N/A,Butylene
12,Ceramic magnet,N/A,Butylene
13,ChemRaz (FFKM),A - Excellent,Butylene
14,Copper,D - Poor,Butylene
15,CPVC,A - Excellent,Butylene
16,EPDM,D - Poor,Butylene
17,Epoxy,A1 - Excellent,Butylene
18,Fluorocarbon (FKM),A - Excellent,Butylene
19,Hastelloy-C®,N/A,Butylene
20,Hypalon®,D - Poor,Butylene
21,Hytrel®,N/A,Butylene
22,Kalrez,A - Excellent,Butylene
23,Kel-F®,B1 - Good,Butylene
24,LDPE,B1 - Good,Butylene
25,Natural rubber,D - Poor,Butylene
26,Neoprene,D - Poor,Butylene
27,NORYL®,N/A,Butylene
28,Nylon,B1 - Good,Butylene
29,Polycarbonate,D - Poor,Butylene
30,Polyetherether Ketone (PEEK),A - Excellent,Butylene
31,Polypropylene,N/A,Butylene
32,Polyurethane,C - Fair,Butylene
33,PPS (Ryton®),A - Excellent,Butylene
34,PTFE,A - Excellent,Butylene
35,PVC,A1 - Excellent,Butylene
36,PVDF (Kynar®),A - Excellent,Butylene
37,Silicone,D - Poor,Butylene
38,stainless steel - 304,A - Excellent,Butylene
39,stainless steel - 316,A - Excellent,Butylene
40,Titanium,N/A,Butylene
41,Tygon®,N/A,Butylene
42,Viton®,A - Excellent,Butylene

File: data/cole/Butyric Acid.csv
,material,compatibility,chemical
0,,,Butyric Acid
1,ABS plastic,D - Poor,Butyric Acid
2,Acetal (Delrin®),A - Excellent,Butyric Acid
3,Aluminum,B - Good,Butyric Acid
4,Brass,N/A,Butyric Acid
5,Bronze,D - Poor,Butyric Acid
6,Buna N (Nitrile),D - Poor,Butyric Acid
7,Carbon graphite,A - Excellent,Butyric Acid
8,Carbon Steel,D - Poor,Butyric Acid
9,Carpenter 20,B - Good,Butyric Acid
10,Cast iron,D - Poor,Butyric Acid
11,Ceramic Al203,N/A,Butyric Acid
12,Ceramic magnet,A - Excellent,Butyric Acid
13,ChemRaz (FFKM),A - Excellent,Butyric Acid
14,Copper,C - Fair,Butyric Acid
15,CPVC,D - Poor,Butyric Acid
16,EPDM,B - Good,Butyric Acid
17,Epoxy,A - Excellent,Butyric Acid
18,Fluorocarbon (FKM),B - Good,Butyric Acid
19,Hastelloy-C®,A1 - Excellent,Butyric Acid
20,Hypalon®,D - Poor,Butyric Acid
21,Hytrel®,B1 - Good,Butyric Acid
22,Kalrez,A - Excellent,Butyric Acid
23,Kel-F®,A - Excellent,Butyric Acid
24,LDPE,D - Poor,Butyric Acid
25,Natural rubber,D - Poor,Butyric Acid
26,Neoprene,D - Poor,Butyric Acid
27,NORYL®,D - Poor,Butyric Acid
28,Nylon,C1 - Fair,Butyric Acid
29,Polycarbonate,D - Poor,Butyric Acid
30,Polyetherether Ketone (PEEK),A - Excellent,Butyric Acid
31,Polypropylene,B1 - Good,Butyric Acid
32,Polyurethane,D - Poor,Butyric Acid
33,PPS (Ryton®),A - Excellent,Butyric Acid
34,PTFE,A2 - Excellent,Butyric Acid
35,PVC,B1 - Good,Butyric Acid
36,PVDF (Kynar®),A - Excellent,Butyric Acid
37,Silicone,D - Poor,Butyric Acid
38,stainless steel - 304,B2 - Good,Butyric Acid
39,stainless steel - 316,B2 - Good,Butyric Acid
40,Titanium,A - Excellent,Butyric Acid
41,Tygon®,D - Poor,Butyric Acid
42,Viton®,B1 - Good,Butyric Acid

File: data/cole/Calcium Bisulfate.csv
,material,compatibility,chemical
0,,,Calcium Bisulfate
1,ABS plastic,N/A,Calcium Bisulfate
2,Acetal (Delrin®),N/A,Calcium Bisulfate
3,Aluminum,N/A,Calcium Bisulfate
4,Brass,N/A,Calcium Bisulfate
5,Bronze,C - Fair,Calcium Bisulfate
6,Buna N (Nitrile),A - Excellent,Calcium Bisulfate
7,Carbon graphite,N/A,Calcium Bisulfate
8,Carbon Steel,N/A,Calcium Bisulfate
9,Carpenter 20,N/A,Calcium Bisulfate
10,Cast iron,D - Poor,Calcium Bisulfate
11,Ceramic Al203,N/A,Calcium Bisulfate
12,Ceramic magnet,N/A,Calcium Bisulfate
13,ChemRaz (FFKM),N/A,Calcium Bisulfate
14,Copper,N/A,Calcium Bisulfate
15,CPVC,N/A,Calcium Bisulfate
16,EPDM,A - Excellent,Calcium Bisulfate
17,Epoxy,A - Excellent,Calcium Bisulfate
18,Fluorocarbon (FKM),A - Excellent,Calcium Bisulfate
19,Hastelloy-C®,N/A,Calcium Bisulfate
20,Hypalon®,N/A,Calcium Bisulfate
21,Hytrel®,N/A,Calcium Bisulfate
22,Kalrez,N/A,Calcium Bisulfate
23,Kel-F®,N/A,Calcium Bisulfate
24,LDPE,N/A,Calcium Bisulfate
25,Natural rubber,A - Excellent,Calcium Bisulfate
26,Neoprene,A - Excellent,Calcium Bisulfate
27,NORYL®,N/A,Calcium Bisulfate
28,Nylon,N/A,Calcium Bisulfate
29,Polycarbonate,D - Poor,Calcium Bisulfate
30,Polyetherether Ketone (PEEK),N/A,Calcium Bisulfate
31,Polypropylene,N/A,Calcium Bisulfate
32,Polyurethane,A - Excellent,Calcium Bisulfate
33,PPS (Ryton®),N/A,Calcium Bisulfate
34,PTFE,N/A,Calcium Bisulfate
35,PVC,N/A,Calcium Bisulfate
36,PVDF (Kynar®),N/A,Calcium Bisulfate
37,Silicone,C - Fair,Calcium Bisulfate
38,stainless steel - 304,N/A,Calcium Bisulfate
39,stainless steel - 316,A - Excellent,Calcium Bisulfate
40,Titanium,N/A,Calcium Bisulfate
41,Tygon®,N/A,Calcium Bisulfate
42,Viton®,N/A,Calcium Bisulfate

File: data/cole/Calcium Bisulfide.csv
,material,compatibility,chemical
0,,,Calcium Bisulfide
1,ABS plastic,N/A,Calcium Bisulfide
2,Acetal (Delrin®),D - Poor,Calcium Bisulfide
3,Aluminum,C - Fair,Calcium Bisulfide
4,Brass,N/A,Calcium Bisulfide
5,Bronze,C - Fair,Calcium Bisulfide
6,Buna N (Nitrile),A1 - Excellent,Calcium Bisulfide
7,Carbon graphite,N/A,Calcium Bisulfide
8,Carbon Steel,N/A,Calcium Bisulfide
9,Carpenter 20,B - Good,Calcium Bisulfide
10,Cast iron,N/A,Calcium Bisulfide
11,Ceramic Al203,N/A,Calcium Bisulfide
12,Ceramic magnet,A - Excellent,Calcium Bisulfide
13,ChemRaz (FFKM),A - Excellent,Calcium Bisulfide
14,Copper,N/A,Calcium Bisulfide
15,CPVC,A1 - Excellent,Calcium Bisulfide
16,EPDM,C - Fair,Calcium Bisulfide
17,Epoxy,A - Excellent,Calcium Bisulfide
18,Fluorocarbon (FKM),A - Excellent,Calcium Bisulfide
19,Hastelloy-C®,A - Excellent,Calcium Bisulfide
20,Hypalon®,N/A,Calcium Bisulfide
21,Hytrel®,B1 - Good,Calcium Bisulfide
22,Kalrez,A - Excellent,Calcium Bisulfide
23,Kel-F®,A - Excellent,Calcium Bisulfide
24,LDPE,B1 - Good,Calcium Bisulfide
25,Natural rubber,D - Poor,Calcium Bisulfide
26,Neoprene,A - Excellent,Calcium Bisulfide
27,NORYL®,A - Excellent,Calcium Bisulfide
28,Nylon,A - Excellent,Calcium Bisulfide
29,Polycarbonate,N/A,Calcium Bisulfide
30,Polyetherether Ketone (PEEK),A - Excellent,Calcium Bisulfide
31,Polypropylene,A - Excellent,Calcium Bisulfide
32,Polyurethane,C - Fair,Calcium Bisulfide
33,PPS (Ryton®),N/A,Calcium Bisulfide
34,PTFE,A - Excellent,Calcium Bisulfide
35,PVC,A2 - Excellent,Calcium Bisulfide
36,PVDF (Kynar®),A - Excellent,Calcium Bisulfide
37,Silicone,C - Fair,Calcium Bisulfide
38,stainless steel - 304,B - Good,Calcium Bisulfide
39,stainless steel - 316,B - Good,Calcium Bisulfide
40,Titanium,A - Excellent,Calcium Bisulfide
41,Tygon®,N/A,Calcium Bisulfide
42,Viton®,A - Excellent,Calcium Bisulfide
