Repository: lachlanmonty/ChemicalCompatibilityDatabase

# ChemicalCompatibilityDatabase

## Goal

- Quickly check chemical compatibility of materials
- Combine chemical compatibility databases into a single database

## To Do

- [ ] Add [Sandvik corrosion tables](https://www.materials.sandvik/en/materials-center/corrosion-tables/ "Sandvik corrosion tables")
- [ ] Add the formula for each chemical in the [Cole-Parmer](https://www.coleparmer.com/Chemical-Resistance "Cole-Parmer") database. This should allow for easier lookups with stream table data.
- [ ] Add concentrations
- [ ] Add content of impurities, e.g. Cl-, oxidizing agents etc
- [ ] Add temperature dependent compatibility checks

File: data/cole/Calcium Bisulfite.csv
,material,compatibility,chemical
0,,,Calcium Bisulfite
1,ABS plastic,N/A,Calcium Bisulfite
2,Acetal (Delrin®),D - Poor,Calcium Bisulfite
3,Aluminum,D - Poor,Calcium Bisulfite
4,Brass,N/A,Calcium Bisulfite
5,Bronze,N/A,Calcium Bisulfite
6,Buna N (Nitrile),A - Excellent,Calcium Bisulfite
7,Carbon graphite,A - Excellent,Calcium Bisulfite
8,Carbon Steel,D - Poor,Calcium Bisulfite
9,Carpenter 20,B1 - Good,Calcium Bisulfite
10,Cast iron,N/A,Calcium Bisulfite
11,Ceramic Al203,N/A,Calcium Bisulfite
12,Ceramic magnet,A - Excellent,Calcium Bisulfite
13,ChemRaz (FFKM),A - Excellent,Calcium Bisulfite
14,Copper,N/A,Calcium Bisulfite
15,CPVC,A1 - Excellent,Calcium Bisulfite
16,EPDM,D - Poor,Calcium Bisulfite
17,Epoxy,A1 - Excellent,Calcium Bisulfite
18,Fluorocarbon (FKM),A - Excellent,Calcium Bisulfite
19,Hastelloy-C®,B - Good,Calcium Bisulfite
20,Hypalon®,A - Excellent,Calcium Bisulfite
21,Hytrel®,B - Good,Calcium Bisulfite
22,Kalrez,A - Excellent,Calcium Bisulfite
23,Kel-F®,A - Excellent,Calcium Bisulfite
24,LDPE,A1 - Excellent,Calcium Bisulfite
25,Natural rubber,D - Poor,Calcium Bisulfite
26,Neoprene,A - Excellent,Calcium Bisulfite
27,NORYL®,A1 - Excellent,Calcium Bisulfite
28,Nylon,A2 - Excellent,Calcium Bisulfite
29,Polycarbonate,D - Poor,Calcium Bisulfite
30,Polyetherether Ketone (PEEK),N/A,Calcium Bisulfite
31,Polypropylene,A - Excellent,Calcium Bisulfite
32,Polyurethane,A - Excellent,Calcium Bisulfite
33,PPS (Ryton®),A - Excellent,Calcium Bisulfite
34,PTFE,A - Excellent,Calcium Bisulfite
35,PVC,B - Good,Calcium Bisulfite
36,PVDF (Kynar®),A - Excellent,Calcium Bisulfite
37,Silicone,A - Excellent,Calcium Bisulfite
38,stainless steel - 304,B - Good,Calcium Bisulfite
39,stainless steel - 316,A - Excellent,Calcium Bisulfite
40,Titanium,A - Excellent,Calcium Bisulfite
41,Tygon®,N/A,Calcium Bisulfite
42,Viton®,A - Excellent,Calcium Bisulfite

File: data/cole/Calcium Carbonate.csv
,material,compatibility,chemical
0,,,Calcium Carbonate
1,ABS plastic,N/A,Calcium Carbonate
2,Acetal (Delrin®),A - Excellent,Calcium Carbonate
3,Aluminum,D - Poor,Calcium Carbonate
4,Brass,N/A,Calcium Carbonate
5,Bronze,A - Excellent,Calcium Carbonate
6,Buna N (Nitrile),A - Excellent,Calcium Carbonate
7,Carbon graphite,A - Excellent,Calcium Carbonate
8,Carbon Steel,B - Good,Calcium Carbonate
9,Carpenter 20,B1 - Good,Calcium Carbonate
10,Cast iron,N/A,Calcium Carbonate
11,Ceramic Al203,A - Excellent,Calcium Carbonate
12,Ceramic magnet,N/A,Calcium Carbonate
13,ChemRaz (FFKM),A - Excellent,Calcium Carbonate
14,Copper,N/A,Calcium Carbonate
15,CPVC,A - Excellent,Calcium Carbonate
16,EPDM,A - Excellent,Calcium Carbonate
17,Epoxy,A1 - Excellent,Calcium Carbonate
18,Fluorocarbon (FKM),A - Excellent,Calcium Carbonate
19,Hastelloy-C®,B - Good,Calcium Carbonate
20,Hypalon®,A - Excellent,Calcium Carbonate
21,Hytrel®,N/A,Calcium Carbonate
22,Kalrez,A - Excellent,Calcium Carbonate
23,Kel-F®,N/A,Calcium Carbonate
24,LDPE,B1 - Good,Calcium Carbonate
25,Natural rubber,A - Excellent,Calcium Carbonate
26,Neoprene,A - Excellent,Calcium Carbonate
27,NORYL®,A2 - Excellent,Calcium Carbonate
28,Nylon,A - Excellent,Calcium Carbonate
29,Polycarbonate,C2 - Fair,Calcium Carbonate
30,Polyetherether Ketone (PEEK),A - Excellent,Calcium Carbonate
31,Polypropylene,A - Excellent,Calcium Carbonate
32,Polyurethane,D - Poor,Calcium Carbonate
33,PPS (Ryton®),N/A,Calcium Carbonate
34,PTFE,A - Excellent,Calcium Carbonate
35,PVC,A2 - Excellent,Calcium Carbonate
36,PVDF (Kynar®),A - Excellent,Calcium Carbonate
37,Silicone,A - Excellent,Calcium Carbonate
38,stainless steel - 304,A1 - Excellent,Calcium Carbonate
39,stainless steel - 316,B - Good,Calcium Carbonate
40,Titanium,B - Good,Calcium Carbonate
41,Tygon®,N/A,Calcium Carbonate
42,Viton®,A - Excellent,Calcium Carbonate

File: data/cole/Calcium Chlorate.csv
,material,compatibility,chemical
0,,,Calcium Chlorate
1,ABS plastic,N/A,Calcium Chlorate
2,Acetal (Delrin®),A - Excellent,Calcium Chlorate
3,Aluminum,N/A,Calcium Chlorate
4,Brass,N/A,Calcium Chlorate
5,Bronze,N/A,Calcium Chlorate
6,Buna N (Nitrile),A - Excellent,Calcium Chlorate
7,Carbon graphite,N/A,Calcium Chlorate
8,Carbon Steel,N/A,Calcium Chlorate
9,Carpenter 20,N/A,Calcium Chlorate
10,Cast iron,N/A,Calcium Chlorate
11,Ceramic Al203,A - Excellent,Calcium Chlorate
12,Ceramic magnet,N/A,Calcium Chlorate
13,ChemRaz (FFKM),A - Excellent,Calcium Chlorate
14,Copper,A - Excellent,Calcium Chlorate
15,CPVC,A1 - Excellent,Calcium Chlorate
16,EPDM,A - Excellent,Calcium Chlorate
17,Epoxy,N/A,Calcium Chlorate
18,Fluorocarbon (FKM),A - Excellent,Calcium Chlorate
19,Hastelloy-C®,N/A,Calcium Chlorate
20,Hypalon®,B - Good,Calcium Chlorate
21,Hytrel®,N/A,Calcium Chlorate
22,Kalrez,A - Excellent,Calcium Chlorate
23,Kel-F®,N/A,Calcium Chlorate
24,LDPE,N/A,Calcium Chlorate
25,Natural rubber,A - Excellent,Calcium Chlorate
26,Neoprene,N/A,Calcium Chlorate
27,NORYL®,N/A,Calcium Chlorate
28,Nylon,N/A,Calcium Chlorate
29,Polycarbonate,N/A,Calcium Chlorate
30,Polyetherether Ketone (PEEK),N/A,Calcium Chlorate
31,Polypropylene,N/A,Calcium Chlorate
32,Polyurethane,B - Good,Calcium Chlorate
33,PPS (Ryton®),N/A,Calcium Chlorate
34,PTFE,A - Excellent,Calcium Chlorate
35,PVC,B2 - Good,Calcium Chlorate
36,PVDF (Kynar®),A - Excellent,Calcium Chlorate
37,Silicone,N/A,Calcium Chlorate
38,stainless steel - 304,N/A,Calcium Chlorate
39,stainless steel - 316,N/A,Calcium Chlorate
40,Titanium,N/A,Calcium Chlorate
41,Tygon®,N/A,Calcium Chlorate
42,Viton®,A - Excellent,Calcium Chlorate

File: data/cole/Calcium Chloride.csv
,material,compatibility,chemical
0,,,Calcium Chloride
1,ABS plastic,B - Good,Calcium Chloride
2,Acetal (Delrin®),D - Poor,Calcium Chloride
3,Aluminum,D - Poor,Calcium Chloride
4,Brass,N/A,Calcium Chloride
5,Bronze,A - Excellent,Calcium Chloride
6,Buna N (Nitrile),A - Excellent,Calcium Chloride
7,Carbon graphite,A - Excellent,Calcium Chloride
8,Carbon Steel,N/A,Calcium Chloride
9,Carpenter 20,B - Good,Calcium Chloride
10,Cast iron,C - Fair,Calcium Chloride
11,Ceramic Al203,A - Excellent,Calcium Chloride
12,Ceramic magnet,A - Excellent,Calcium Chloride
13,ChemRaz (FFKM),A - Excellent,Calcium Chloride
14,Copper,B - Good,Calcium Chloride
15,CPVC,A2 - Excellent,Calcium Chloride
16,EPDM,A - Excellent,Calcium Chloride
17,Epoxy,A1 - Excellent,Calcium Chloride
18,Fluorocarbon (FKM),A - Excellent,Calcium Chloride
19,Hastelloy-C®,A - Excellent,Calcium Chloride
20,Hypalon®,A - Excellent,Calcium Chloride
21,Hytrel®,A1 - Excellent,Calcium Chloride
22,Kalrez,A - Excellent,Calcium Chloride
23,Kel-F®,A - Excellent,Calcium Chloride
24,LDPE,B2 - Good,Calcium Chloride
25,Natural rubber,A - Excellent,Calcium Chloride
26,Neoprene,A - Excellent,Calcium Chloride
27,NORYL®,A - Excellent,Calcium Chloride
28,Nylon,A1 - Excellent,Calcium Chloride
29,Polycarbonate,N/A,Calcium Chloride
30,Polyetherether Ketone (PEEK),A - Excellent,Calcium Chloride
31,Polypropylene,A2 - Excellent,Calcium Chloride
32,Polyurethane,A - Excellent,Calcium Chloride
33,PPS (Ryton®),A - Excellent,Calcium Chloride
34,PTFE,A - Excellent,Calcium Chloride
35,PVC,C - Fair,Calcium Chloride
36,PVDF (Kynar®),A - Excellent,Calcium Chloride
37,Silicone,A - Excellent,Calcium Chloride
38,stainless steel - 304,C2 - Fair,Calcium Chloride
39,stainless steel - 316,B2 - Good,Calcium Chloride
40,Titanium,A - Excellent,Calcium Chloride
41,Tygon®,N/A,Calcium Chloride
42,Viton®,A - Excellent,Calcium Chloride

File: data/cole/Calcium Hypochlorite.csv
,material,compatibility,chemical
0,,,Calcium Hypochlorite
1,ABS plastic,N/A,Calcium Hypochlorite
2,Acetal (Delrin®),D - Poor,Calcium Hypochlorite
3,Aluminum,C1 - Fair,Calcium Hypochlorite
4,Brass,N/A,Calcium Hypochlorite
5,Bronze,D - Poor,Calcium Hypochlorite
6,Buna N (Nitrile),A - Excellent,Calcium Hypochlorite
7,Carbon graphite,A - Excellent,Calcium Hypochlorite
8,Carbon Steel,B - Good,Calcium Hypochlorite
9,Carpenter 20,B - Good,Calcium Hypochlorite
10,Cast iron,A - Excellent,Calcium Hypochlorite
11,Ceramic Al203,A - Excellent,Calcium Hypochlorite
12,Ceramic magnet,A - Excellent,Calcium Hypochlorite
13,ChemRaz (FFKM),B - Good,Calcium Hypochlorite
14,Copper,N/A,Calcium Hypochlorite
15,CPVC,A2 - Excellent,Calcium Hypochlorite
16,EPDM,A - Excellent,Calcium Hypochlorite
17,Epoxy,A1 - Excellent,Calcium Hypochlorite
18,Fluorocarbon (FKM),A - Excellent,Calcium Hypochlorite
19,Hastelloy-C®,A - Excellent,Calcium Hypochlorite
20,Hypalon®,A - Excellent,Calcium Hypochlorite
21,Hytrel®,B1 - Good,Calcium Hypochlorite
22,Kalrez,A - Excellent,Calcium Hypochlorite
23,Kel-F®,A - Excellent,Calcium Hypochlorite
24,LDPE,A2 - Excellent,Calcium Hypochlorite
25,Natural rubber,A - Excellent,Calcium Hypochlorite
26,Neoprene,A - Excellent,Calcium Hypochlorite
27,NORYL®,A2 - Excellent,Calcium Hypochlorite
28,Nylon,A2 - Excellent,Calcium Hypochlorite
29,Polycarbonate,D - Poor,Calcium Hypochlorite
30,Polyetherether Ketone (PEEK),A - Excellent,Calcium Hypochlorite
31,Polypropylene,A2 - Excellent,Calcium Hypochlorite
32,Polyurethane,D - Poor,Calcium Hypochlorite
33,PPS (Ryton®),A - Excellent,Calcium Hypochlorite
34,PTFE,A - Excellent,Calcium Hypochlorite
35,PVC,B - Good,Calcium Hypochlorite
36,PVDF (Kynar®),A2 - Excellent,Calcium Hypochlorite
37,Silicone,A - Excellent,Calcium Hypochlorite
38,stainless steel - 304,B1 - Good,Calcium Hypochlorite
39,stainless steel - 316,B - Good,Calcium Hypochlorite
40,Titanium,A - Excellent,Calcium Hypochlorite
41,Tygon®,B2 - Good,Calcium Hypochlorite
42,Viton®,A - Excellent,Calcium Hypochlorite

File: data/cole/Calcium Nitrate.csv
,material,compatibility,chemical
0,,,Calcium Nitrate
1,ABS plastic,N/A,Calcium Nitrate
2,Acetal (Delrin®),D - Poor,Calcium Nitrate
3,Aluminum,D - Poor,Calcium Nitrate
4,Brass,N/A,Calcium Nitrate
5,Bronze,D - Poor,Calcium Nitrate
6,Buna N (Nitrile),C1 - Fair,Calcium Nitrate
7,Carbon graphite,A - Excellent,Calcium Nitrate
8,Carbon Steel,D - Poor,Calcium Nitrate
9,Carpenter 20,C - Fair,Calcium Nitrate
10,Cast iron,D - Poor,Calcium Nitrate
11,Ceramic Al203,A - Excellent,Calcium Nitrate
12,Ceramic magnet,A - Excellent,Calcium Nitrate
13,ChemRaz (FFKM),A - Excellent,Calcium Nitrate
14,Copper,N/A,Calcium Nitrate
15,CPVC,B1 - Good,Calcium Nitrate
16,EPDM,B1 - Good,Calcium Nitrate
17,Epoxy,A1 - Excellent,Calcium Nitrate
18,Fluorocarbon (FKM),A - Excellent,Calcium Nitrate
19,Hastelloy-C®,B - Good,Calcium Nitrate
20,Hypalon®,A - Excellent,Calcium Nitrate
21,Hytrel®,C1 - Fair,Calcium Nitrate
22,Kalrez,A - Excellent,Calcium Nitrate
23,Kel-F®,B1 - Good,Calcium Nitrate
24,LDPE,A1 - Excellent,Calcium Nitrate
25,Natural rubber,D - Poor,Calcium Nitrate
26,Neoprene,D - Poor,Calcium Nitrate
27,NORYL®,A - Excellent,Calcium Nitrate
28,Nylon,D - Poor,Calcium Nitrate
29,Polycarbonate,D - Poor,Calcium Nitrate
30,Polyetherether Ketone (PEEK),A - Excellent,Calcium Nitrate
31,Polypropylene,A1 - Excellent,Calcium Nitrate
32,Polyurethane,D - Poor,Calcium Nitrate
33,PPS (Ryton®),A - Excellent,Calcium Nitrate
34,PTFE,A - Excellent,Calcium Nitrate
35,PVC,B1 - Good,Calcium Nitrate
36,PVDF (Kynar®),A - Excellent,Calcium Nitrate
37,Silicone,B - Good,Calcium Nitrate
38,stainless steel - 304,C1 - Fair,Calcium Nitrate
39,stainless steel - 316,B1 - Good,Calcium Nitrate
40,Titanium,A1 - Excellent,Calcium Nitrate
41,Tygon®,A - Excellent,Calcium Nitrate
42,Viton®,A - Excellent,Calcium Nitrate

File: data/cole/Calcium Sulfate.csv
,material,compatibility,chemical
0,,,Calcium Sulfate
1,ABS plastic,C - Fair,Calcium Sulfate
2,Acetal (Delrin®),D - Poor,Calcium Sulfate
3,Aluminum,C - Fair,Calcium Sulfate
4,Brass,N/A,Calcium Sulfate
5,Bronze,A - Excellent,Calcium Sulfate
6,Buna N (Nitrile),A2 - Excellent,Calcium Sulfate
7,Carbon graphite,A - Excellent,Calcium Sulfate
8,Carbon Steel,B - Good,Calcium Sulfate
9,Carpenter 20,B1 - Good,Calcium Sulfate
10,Cast iron,A - Excellent,Calcium Sulfate
11,Ceramic Al203,A - Excellent,Calcium Sulfate
12,Ceramic magnet,A - Excellent,Calcium Sulfate
13,ChemRaz (FFKM),A - Excellent,Calcium Sulfate
14,Copper,N/A,Calcium Sulfate
15,CPVC,A2 - Excellent,Calcium Sulfate
16,EPDM,A - Excellent,Calcium Sulfate
17,Epoxy,A2 - Excellent,Calcium Sulfate
18,Fluorocarbon (FKM),A - Excellent,Calcium Sulfate
19,Hastelloy-C®,B - Good,Calcium Sulfate
20,Hypalon®,A - Excellent,Calcium Sulfate
21,Hytrel®,N/A,Calcium Sulfate
22,Kalrez,A - Excellent,Calcium Sulfate
23,Kel-F®,A - Excellent,Calcium Sulfate
24,LDPE,B1 - Good,Calcium Sulfate
25,Natural rubber,B - Good,Calcium Sulfate
26,Neoprene,B - Good,Calcium Sulfate
27,NORYL®,A - Excellent,Calcium Sulfate
28,Nylon,D - Poor,Calcium Sulfate
29,Polycarbonate,A2 - Excellent,Calcium Sulfate
30,Polyetherether Ketone (PEEK),A - Excellent,Calcium Sulfate
31,Polypropylene,A - Excellent,Calcium Sulfate
32,Polyurethane,B - Good,Calcium Sulfate
33,PPS (Ryton®),A - Excellent,Calcium Sulfate
34,PTFE,A - Excellent,Calcium Sulfate
35,PVC,B2 - Good,Calcium Sulfate
36,PVDF (Kynar®),A - Excellent,Calcium Sulfate
37,Silicone,N/A,Calcium Sulfate
38,stainless steel - 304,B - Good,Calcium Sulfate
39,stainless steel - 316,B - Good,Calcium Sulfate
40,Titanium,A - Excellent,Calcium Sulfate
41,Tygon®,N/A,Calcium Sulfate
42,Viton®,A - Excellent,Calcium Sulfate

File: data/cole/Calgon.csv
,material,compatibility,chemical
0,,,Calgon
1,ABS plastic,N/A,Calgon
2,Acetal (Delrin®),A - Excellent,Calgon
3,Aluminum,N/A,Calgon
4,Brass,N/A,Calgon
5,Bronze,C - Fair,Calgon
6,Buna N (Nitrile),A - Excellent,Calgon
7,Carbon graphite,N/A,Calgon
8,Carbon Steel,N/A,Calgon
9,Carpenter 20,N/A,Calgon
10,Cast iron,D - Poor,Calgon
11,Ceramic Al203,N/A,Calgon
12,Ceramic magnet,N/A,Calgon
13,ChemRaz (FFKM),N/A,Calgon
14,Copper,N/A,Calgon
15,CPVC,N/A,Calgon
16,EPDM,A - Excellent,Calgon
17,Epoxy,A - Excellent,Calgon
18,Fluorocarbon (FKM),A - Excellent,Calgon
19,Hastelloy-C®,N/A,Calgon
20,Hypalon®,A - Excellent,Calgon
21,Hytrel®,N/A,Calgon
22,Kalrez,N/A,Calgon
23,Kel-F®,N/A,Calgon
24,LDPE,N/A,Calgon
25,Natural rubber,A - Excellent,Calgon
26,Neoprene,A - Excellent,Calgon
27,NORYL®,A - Excellent,Calgon
28,Nylon,A - Excellent,Calgon
29,Polycarbonate,N/A,Calgon
30,Polyetherether Ketone (PEEK),A - Excellent,Calgon
31,Polypropylene,A - Excellent,Calgon
32,Polyurethane,D - Poor,Calgon
33,PPS (Ryton®),N/A,Calgon
34,PTFE,N/A,Calgon
35,PVC,N/A,Calgon
36,PVDF (Kynar®),N/A,Calgon
37,Silicone,A - Excellent,Calgon
38,stainless steel - 304,A - Excellent,Calgon
39,stainless steel - 316,A - Excellent,Calgon
40,Titanium,N/A,Calgon
41,Tygon®,N/A,Calgon
42,Viton®,A - Excellent,Calgon

File: data/cole/Cane Juice.csv
,material,compatibility,chemical
0,,,Cane Juice
1,ABS plastic,N/A,Cane Juice
2,Acetal (Delrin®),A - Excellent,Cane Juice
3,Aluminum,B - Good,Cane Juice
4,Brass,N/A,Cane Juice
5,Bronze,A - Excellent,Cane Juice
6,Buna N (Nitrile),A - Excellent,Cane Juice
7,Carbon graphite,N/A,Cane Juice
8,Carbon Steel,N/A,Cane Juice
9,Carpenter 20,A - Excellent,Cane Juice
10,Cast iron,A - Excellent,Cane Juice
11,Ceramic Al203,N/A,Cane Juice
12,Ceramic magnet,N/A,Cane Juice
13,ChemRaz (FFKM),N/A,Cane Juice
14,Copper,N/A,Cane Juice
15,CPVC,A2 - Excellent,Cane Juice
16,EPDM,A - Excellent,Cane Juice
17,Epoxy,A - Excellent,Cane Juice
18,Fluorocarbon (FKM),N/A,Cane Juice
19,Hastelloy-C®,N/A,Cane Juice
20,Hypalon®,A - Excellent,Cane Juice
21,Hytrel®,N/A,Cane Juice
22,Kalrez,N/A,Cane Juice
23,Kel-F®,N/A,Cane Juice
24,LDPE,N/A,Cane Juice
25,Natural rubber,A - Excellent,Cane Juice
26,Neoprene,A - Excellent,Cane Juice
27,NORYL®,N/A,Cane Juice
28,Nylon,A - Excellent,Cane Juice
29,Polycarbonate,N/A,Cane Juice
30,Polyetherether Ketone (PEEK),N/A,Cane Juice
31,Polypropylene,C1 - Fair,Cane Juice
32,Polyurethane,A - Excellent,Cane Juice
33,PPS (Ryton®),N/A,Cane Juice
34,PTFE,A - Excellent,Cane Juice
35,PVC,A1 - Excellent,Cane Juice
36,PVDF (Kynar®),A1 - Excellent,Cane Juice
37,Silicone,A - Excellent,Cane Juice
38,stainless steel - 304,A - Excellent,Cane Juice
39,stainless steel - 316,A - Excellent,Cane Juice
40,Titanium,N/A,Cane Juice
41,Tygon®,A - Excellent,Cane Juice
42,Viton®,A - Excellent,Cane Juice

File: data/cole/Carbolic Acid (Phenol).csv
,material,compatibility,chemical
0,,,Carbolic Acid (Phenol)
1,ABS plastic,D - Poor,Carbolic Acid (Phenol)
2,Acetal (Delrin®),D - Poor,Carbolic Acid (Phenol)
3,Aluminum,A - Excellent,Carbolic Acid (Phenol)
4,Brass,D - Poor,Carbolic Acid (Phenol)
5,Bronze,B - Good,Carbolic Acid (Phenol)
6,Buna N (Nitrile),D - Poor,Carbolic Acid (Phenol)
7,Carbon graphite,A - Excellent,Carbolic Acid (Phenol)
8,Carbon Steel,N/A,Carbolic Acid (Phenol)
9,Carpenter 20,C - Fair,Carbolic Acid (Phenol)
10,Cast iron,D - Poor,Carbolic Acid (Phenol)
11,Ceramic Al203,A - Excellent,Carbolic Acid (Phenol)
12,Ceramic magnet,N/A,Carbolic Acid (Phenol)
13,ChemRaz (FFKM),A - Excellent,Carbolic Acid (Phenol)
14,Copper,D - Poor,Carbolic Acid (Phenol)
15,CPVC,B1 - Good,Carbolic Acid (Phenol)
16,EPDM,B - Good,Carbolic Acid (Phenol)
17,Epoxy,C - Fair,Carbolic Acid (Phenol)
18,Fluorocarbon (FKM),A - Excellent,Carbolic Acid (Phenol)
19,Hastelloy-C®,A - Excellent,Carbolic Acid (Phenol)
20,Hypalon®,D - Poor,Carbolic Acid (Phenol)
21,Hytrel®,D - Poor,Carbolic Acid (Phenol)
22,Kalrez,A - Excellent,Carbolic Acid (Phenol)
23,Kel-F®,B - Good,Carbolic Acid (Phenol)
24,LDPE,D - Poor,Carbolic Acid (Phenol)
25,Natural rubber,D - Poor,Carbolic Acid (Phenol)
26,Neoprene,D - Poor,Carbolic Acid (Phenol)
27,NORYL®,D - Poor,Carbolic Acid (Phenol)
28,Nylon,D - Poor,Carbolic Acid (Phenol)
29,Polycarbonate,D - Poor,Carbolic Acid (Phenol)
30,Polyetherether Ketone (PEEK),D - Poor,Carbolic Acid (Phenol)
31,Polypropylene,B - Good,Carbolic Acid (Phenol)
32,Polyurethane,D - Poor,Carbolic Acid (Phenol)
33,PPS (Ryton®),A - Excellent,Carbolic Acid (Phenol)
34,PTFE,A - Excellent,Carbolic Acid (Phenol)
35,PVC,D - Poor,Carbolic Acid (Phenol)
36,PVDF (Kynar®),A1 - Excellent,Carbolic Acid (Phenol)
37,Silicone,D - Poor,Carbolic Acid (Phenol)
38,stainless steel - 304,B - Good,Carbolic Acid (Phenol)
39,stainless steel - 316,B - Good,Carbolic Acid (Phenol)
40,Titanium,A - Excellent,Carbolic Acid (Phenol)
41,Tygon®,B - Good,Carbolic Acid (Phenol)
42,Viton®,A - Excellent,Carbolic Acid (Phenol)

File: data/cole/Carbon Bisulfide.csv
,material,compatibility,chemical
0,,,Carbon Bisulfide
1,ABS plastic,N/A,Carbon Bisulfide
2,Acetal (Delrin®),A - Excellent,Carbon Bisulfide
3,Aluminum,B - Good,Carbon Bisulfide
4,Brass,N/A,Carbon Bisulfide
5,Bronze,B - Good,Carbon Bisulfide
6,Buna N (Nitrile),C - Fair,Carbon Bisulfide
7,Carbon graphite,N/A,Carbon Bisulfide
8,Carbon Steel,N/A,Carbon Bisulfide
9,Carpenter 20,B - Good,Carbon Bisulfide
10,Cast iron,N/A,Carbon Bisulfide
11,Ceramic Al203,N/A,Carbon Bisulfide
12,Ceramic magnet,N/A,Carbon Bisulfide
13,ChemRaz (FFKM),A - Excellent,Carbon Bisulfide
14,Copper,N/A,Carbon Bisulfide
15,CPVC,D - Poor,Carbon Bisulfide
16,EPDM,D - Poor,Carbon Bisulfide
17,Epoxy,A - Excellent,Carbon Bisulfide
18,Fluorocarbon (FKM),A - Excellent,Carbon Bisulfide
19,Hastelloy-C®,N/A,Carbon Bisulfide
20,Hypalon®,D - Poor,Carbon Bisulfide
21,Hytrel®,C1 - Fair,Carbon Bisulfide
22,Kalrez,A - Excellent,Carbon Bisulfide
23,Kel-F®,N/A,Carbon Bisulfide
24,LDPE,N/A,Carbon Bisulfide
25,Natural rubber,D - Poor,Carbon Bisulfide
26,Neoprene,D - Poor,Carbon Bisulfide
27,NORYL®,N/A,Carbon Bisulfide
28,Nylon,A - Excellent,Carbon Bisulfide
29,Polycarbonate,N/A,Carbon Bisulfide
30,Polyetherether Ketone (PEEK),D - Poor,Carbon Bisulfide
31,Polypropylene,D - Poor,Carbon Bisulfide
32,Polyurethane,D - Poor,Carbon Bisulfide
33,PPS (Ryton®),N/A,Carbon Bisulfide
34,PTFE,N/A,Carbon Bisulfide
35,PVC,D - Poor,Carbon Bisulfide
36,PVDF (Kynar®),N/A,Carbon Bisulfide
37,Silicone,N/A,Carbon Bisulfide
38,stainless steel - 304,A - Excellent,Carbon Bisulfide
39,stainless steel - 316,B - Good,Carbon Bisulfide
40,Titanium,N/A,Carbon Bisulfide
41,Tygon®,D - Poor,Carbon Bisulfide
42,Viton®,A - Excellent,Carbon Bisulfide

File: data/cole/Carbon Disulfide.csv
,material,compatibility,chemical
0,,,Carbon Disulfide
1,ABS plastic,N/A,Carbon Disulfide
2,Acetal (Delrin®),A1 - Excellent,Carbon Disulfide
3,Aluminum,A - Excellent,Carbon Disulfide
4,Brass,N/A,Carbon Disulfide
5,Bronze,D - Poor,Carbon Disulfide
6,Buna N (Nitrile),D - Poor,Carbon Disulfide
7,Carbon graphite,A - Excellent,Carbon Disulfide
8,Carbon Steel,B - Good,Carbon Disulfide
9,Carpenter 20,B - Good,Carbon Disulfide
10,Cast iron,A - Excellent,Carbon Disulfide
11,Ceramic Al203,N/A,Carbon Disulfide
12,Ceramic magnet,N/A,Carbon Disulfide
13,ChemRaz (FFKM),A - Excellent,Carbon Disulfide
14,Copper,N/A,Carbon Disulfide
15,CPVC,D - Poor,Carbon Disulfide
16,EPDM,D - Poor,Carbon Disulfide
17,Epoxy,C1 - Fair,Carbon Disulfide
18,Fluorocarbon (FKM),A - Excellent,Carbon Disulfide
19,Hastelloy-C®,B - Good,Carbon Disulfide
20,Hypalon®,D - Poor,Carbon Disulfide
21,Hytrel®,N/A,Carbon Disulfide
22,Kalrez,A - Excellent,Carbon Disulfide
23,Kel-F®,A - Excellent,Carbon Disulfide
24,LDPE,C1 - Fair,Carbon Disulfide
25,Natural rubber,D - Poor,Carbon Disulfide
26,Neoprene,D - Poor,Carbon Disulfide
27,NORYL®,D - Poor,Carbon Disulfide
28,Nylon,B1 - Good,Carbon Disulfide
29,Polycarbonate,D - Poor,Carbon Disulfide
30,Polyetherether Ketone (PEEK),D - Poor,Carbon Disulfide
31,Polypropylene,D - Poor,Carbon Disulfide
32,Polyurethane,D - Poor,Carbon Disulfide
33,PPS (Ryton®),A - Excellent,Carbon Disulfide
34,PTFE,A - Excellent,Carbon Disulfide
35,PVC,D - Poor,Carbon Disulfide
36,PVDF (Kynar®),B2 - Good,Carbon Disulfide
37,Silicone,N/A,Carbon Disulfide
38,stainless steel - 304,A1 - Excellent,Carbon Disulfide
39,stainless steel - 316,B - Good,Carbon Disulfide
40,Titanium,B - Good,Carbon Disulfide
41,Tygon®,N/A,Carbon Disulfide
42,Viton®,A1 - Excellent,Carbon Disulfide

File: data/cole/Carbon Tetrachloride (dry).csv
,material,compatibility,chemical
0,,,Carbon Tetrachloride (dry)
1,ABS plastic,D - Poor,Carbon Tetrachloride (dry)
2,Acetal (Delrin®),N/A,Carbon Tetrachloride (dry)
3,Aluminum,D - Poor,Carbon Tetrachloride (dry)
4,Brass,A1 - Excellent,Carbon Tetrachloride (dry)
5,Bronze,B2 - Good,Carbon Tetrachloride (dry)
6,Buna N (Nitrile),C1 - Fair,Carbon Tetrachloride (dry)
7,Carbon graphite,A2 - Excellent,Carbon Tetrachloride (dry)
8,Carbon Steel,A - Excellent,Carbon Tetrachloride (dry)
9,Carpenter 20,B - Good,Carbon Tetrachloride (dry)
10,Cast iron,N/A,Carbon Tetrachloride (dry)
11,Ceramic Al203,A - Excellent,Carbon Tetrachloride (dry)
12,Ceramic magnet,A - Excellent,Carbon Tetrachloride (dry)
13,ChemRaz (FFKM),N/A,Carbon Tetrachloride (dry)
14,Copper,N/A,Carbon Tetrachloride (dry)
15,CPVC,N/A,Carbon Tetrachloride (dry)
16,EPDM,B1 - Good,Carbon Tetrachloride (dry)
17,Epoxy,N/A,Carbon Tetrachloride (dry)
18,Fluorocarbon (FKM),A - Excellent,Carbon Tetrachloride (dry)
19,Hastelloy-C®,B - Good,Carbon Tetrachloride (dry)
20,Hypalon®,D - Poor,Carbon Tetrachloride (dry)
21,Hytrel®,D - Poor,Carbon Tetrachloride (dry)
22,Kalrez,N/A,Carbon Tetrachloride (dry)
23,Kel-F®,D - Poor,Carbon Tetrachloride (dry)
24,LDPE,D - Poor,Carbon Tetrachloride (dry)
25,Natural rubber,D - Poor,Carbon Tetrachloride (dry)
26,Neoprene,D - Poor,Carbon Tetrachloride (dry)
27,NORYL®,D - Poor,Carbon Tetrachloride (dry)
28,Nylon,N/A,Carbon Tetrachloride (dry)
29,Polycarbonate,N/A,Carbon Tetrachloride (dry)
30,Polyetherether Ketone (PEEK),N/A,Carbon Tetrachloride (dry)
31,Polypropylene,D - Poor,Carbon Tetrachloride (dry)
32,Polyurethane,D - Poor,Carbon Tetrachloride (dry)
33,PPS (Ryton®),A2 - Excellent,Carbon Tetrachloride (dry)
34,PTFE,A - Excellent,Carbon Tetrachloride (dry)
35,PVC,N/A,Carbon Tetrachloride (dry)
36,PVDF (Kynar®),A2 - Excellent,Carbon Tetrachloride (dry)
37,Silicone,D - Poor,Carbon Tetrachloride (dry)
38,stainless steel - 304,B - Good,Carbon Tetrachloride (dry)
39,stainless steel - 316,B2 - Good,Carbon Tetrachloride (dry)
40,Titanium,A2 - Excellent,Carbon Tetrachloride (dry)
41,Tygon®,N/A,Carbon Tetrachloride (dry)
42,Viton®,A2 - Excellent,Carbon Tetrachloride (dry)

File: data/cole/Carbon Tetrachloride (wet).csv
,material,compatibility,chemical
0,,,Carbon Tetrachloride (wet)
1,ABS plastic,D - Poor,Carbon Tetrachloride (wet)
2,Acetal (Delrin®),A1 - Excellent,Carbon Tetrachloride (wet)
3,Aluminum,D - Poor,Carbon Tetrachloride (wet)
4,Brass,B1 - Good,Carbon Tetrachloride (wet)
5,Bronze,A2 - Excellent,Carbon Tetrachloride (wet)
6,Buna N (Nitrile),D - Poor,Carbon Tetrachloride (wet)
7,Carbon graphite,A2 - Excellent,Carbon Tetrachloride (wet)
8,Carbon Steel,B - Good,Carbon Tetrachloride (wet)
9,Carpenter 20,A - Excellent,Carbon Tetrachloride (wet)
10,Cast iron,C - Fair,Carbon Tetrachloride (wet)
11,Ceramic Al203,A - Excellent,Carbon Tetrachloride (wet)
12,Ceramic magnet,N/A,Carbon Tetrachloride (wet)
13,ChemRaz (FFKM),N/A,Carbon Tetrachloride (wet)
14,Copper,N/A,Carbon Tetrachloride (wet)
15,CPVC,D - Poor,Carbon Tetrachloride (wet)
16,EPDM,D - Poor,Carbon Tetrachloride (wet)
17,Epoxy,N/A,Carbon Tetrachloride (wet)
18,Fluorocarbon (FKM),N/A,Carbon Tetrachloride (wet)
19,Hastelloy-C®,B - Good,Carbon Tetrachloride (wet)
20,Hypalon®,D - Poor,Carbon Tetrachloride (wet)
21,Hytrel®,N/A,Carbon Tetrachloride (wet)
22,Kalrez,N/A,Carbon Tetrachloride (wet)
23,Kel-F®,A1 - Excellent,Carbon Tetrachloride (wet)
24,LDPE,N/A,Carbon Tetrachloride (wet)
25,Natural rubber,D - Poor,Carbon Tetrachloride (wet)
26,Neoprene,D - Poor,Carbon Tetrachloride (wet)
27,NORYL®,D - Poor,Carbon Tetrachloride (wet)
28,Nylon,N/A,Carbon Tetrachloride (wet)
29,Polycarbonate,N/A,Carbon Tetrachloride (wet)
30,Polyetherether Ketone (PEEK),N/A,Carbon Tetrachloride (wet)
31,Polypropylene,D - Poor,Carbon Tetrachloride (wet)
32,Polyurethane,D - Poor,Carbon Tetrachloride (wet)
33,PPS (Ryton®),A2 - Excellent,Carbon Tetrachloride (wet)
34,PTFE,A - Excellent,Carbon Tetrachloride (wet)
35,PVC,N/A,Carbon Tetrachloride (wet)
36,PVDF (Kynar®),A2 - Excellent,Carbon Tetrachloride (wet)
37,Silicone,D - Poor,Carbon Tetrachloride (wet)
38,stainless steel - 304,A2 - Excellent,Carbon Tetrachloride (wet)
39,stainless steel - 316,A2 - Excellent,Carbon Tetrachloride (wet)
40,Titanium,A2 - Excellent,Carbon Tetrachloride (wet)
41,Tygon®,N/A,Carbon Tetrachloride (wet)
42,Viton®,N/A,Carbon Tetrachloride (wet)

File: data/cole/Carbon Tetrachloride.csv
,material,compatibility,chemical
0,,,Carbon Tetrachloride
1,ABS plastic,D - Poor,Carbon Tetrachloride
2,Acetal (Delrin®),B1 - Good,Carbon Tetrachloride
3,Aluminum,D - Poor,Carbon Tetrachloride
4,Brass,N/A,Carbon Tetrachloride
5,Bronze,A2 - Excellent,Carbon Tetrachloride
6,Buna N (Nitrile),D - Poor,Carbon Tetrachloride
7,Carbon graphite,A - Excellent,Carbon Tetrachloride
8,Carbon Steel,N/A,Carbon Tetrachloride
9,Carpenter 20,B - Good,Carbon Tetrachloride
10,Cast iron,D - Poor,Carbon Tetrachloride
11,Ceramic Al203,A - Excellent,Carbon Tetrachloride
12,Ceramic magnet,A - Excellent,Carbon Tetrachloride
13,ChemRaz (FFKM),A - Excellent,Carbon Tetrachloride
14,Copper,A - Excellent,Carbon Tetrachloride
15,CPVC,D - Poor,Carbon Tetrachloride
16,EPDM,D - Poor,Carbon Tetrachloride
17,Epoxy,A1 - Excellent,Carbon Tetrachloride
18,Fluorocarbon (FKM),A - Excellent,Carbon Tetrachloride
19,Hastelloy-C®,A1 - Excellent,Carbon Tetrachloride
20,Hypalon®,D - Poor,Carbon Tetrachloride
21,Hytrel®,D - Poor,Carbon Tetrachloride
22,Kalrez,B - Good,Carbon Tetrachloride
23,Kel-F®,A1 - Excellent,Carbon Tetrachloride
24,LDPE,D - Poor,Carbon Tetrachloride
25,Natural rubber,D - Poor,Carbon Tetrachloride
26,Neoprene,D - Poor,Carbon Tetrachloride
27,NORYL®,D - Poor,Carbon Tetrachloride
28,Nylon,D - Poor,Carbon Tetrachloride
29,Polycarbonate,D - Poor,Carbon Tetrachloride
30,Polyetherether Ketone (PEEK),A - Excellent,Carbon Tetrachloride
31,Polypropylene,D - Poor,Carbon Tetrachloride
32,Polyurethane,D - Poor,Carbon Tetrachloride
33,PPS (Ryton®),A - Excellent,Carbon Tetrachloride
34,PTFE,A - Excellent,Carbon Tetrachloride
35,PVC,D - Poor,Carbon Tetrachloride
36,PVDF (Kynar®),A2 - Excellent,Carbon Tetrachloride
37,Silicone,D - Poor,Carbon Tetrachloride
38,stainless steel - 304,B - Good,Carbon Tetrachloride
39,stainless steel - 316,B - Good,Carbon Tetrachloride
40,Titanium,A - Excellent,Carbon Tetrachloride
41,Tygon®,B - Good,Carbon Tetrachloride
42,Viton®,A - Excellent,Carbon Tetrachloride

File: data/cole/Carbonated Water.csv
,material,compatibility,chemical
0,,,Carbonated Water
1,ABS plastic,N/A,Carbonated Water
2,Acetal (Delrin®),A - Excellent,Carbonated Water
3,Aluminum,A - Excellent,Carbonated Water
4,Brass,D - Poor,Carbonated Water
5,Bronze,A - Excellent,Carbonated Water
6,Buna N (Nitrile),A - Excellent,Carbonated Water
7,Carbon graphite,N/A,Carbonated Water
8,Carbon Steel,N/A,Carbonated Water
9,Carpenter 20,C - Fair,Carbonated Water
10,Cast iron,D - Poor,Carbonated Water
11,Ceramic Al203,N/A,Carbonated Water
12,Ceramic magnet,N/A,Carbonated Water
13,ChemRaz (FFKM),N/A,Carbonated Water
14,Copper,B - Good,Carbonated Water
15,CPVC,A - Excellent,Carbonated Water
16,EPDM,N/A,Carbonated Water
17,Epoxy,A - Excellent,Carbonated Water
18,Fluorocarbon (FKM),A - Excellent,Carbonated Water
19,Hastelloy-C®,N/A,Carbonated Water
20,Hypalon®,N/A,Carbonated Water
21,Hytrel®,N/A,Carbonated Water
22,Kalrez,N/A,Carbonated Water
23,Kel-F®,N/A,Carbonated Water
24,LDPE,A - Excellent,Carbonated Water
25,Natural rubber,N/A,Carbonated Water
26,Neoprene,A - Excellent,Carbonated Water
27,NORYL®,A - Excellent,Carbonated Water
28,Nylon,A - Excellent,Carbonated Water
29,Polycarbonate,N/A,Carbonated Water
30,Polyetherether Ketone (PEEK),N/A,Carbonated Water
31,Polypropylene,B - Good,Carbonated Water
32,Polyurethane,B - Good,Carbonated Water
33,PPS (Ryton®),N/A,Carbonated Water
34,PTFE,N/A,Carbonated Water
35,PVC,A - Excellent,Carbonated Water
36,PVDF (Kynar®),N/A,Carbonated Water
37,Silicone,N/A,Carbonated Water
38,stainless steel - 304,A - Excellent,Carbonated Water
39,stainless steel - 316,A - Excellent,Carbonated Water
40,Titanium,N/A,Carbonated Water
41,Tygon®,N/A,Carbonated Water
42,Viton®,A - Excellent,Carbonated Water

File: data/cole/Carbonic Acid.csv
,material,compatibility,chemical
0,,,Carbonic Acid
1,ABS plastic,N/A,Carbonic Acid
2,Acetal (Delrin®),B1 - Good,Carbonic Acid
3,Aluminum,B1 - Good,Carbonic Acid
4,Brass,D - Poor,Carbonic Acid
5,Bronze,B - Good,Carbonic Acid
6,Buna N (Nitrile),D - Poor,Carbonic Acid
7,Carbon graphite,A - Excellent,Carbonic Acid
8,Carbon Steel,D - Poor,Carbonic Acid
9,Carpenter 20,A - Excellent,Carbonic Acid
10,Cast iron,D - Poor,Carbonic Acid
11,Ceramic Al203,A - Excellent,Carbonic Acid
12,Ceramic magnet,N/A,Carbonic Acid
13,ChemRaz (FFKM),N/A,Carbonic Acid
14,Copper,N/A,Carbonic Acid
15,CPVC,A - Excellent,Carbonic Acid
16,EPDM,B - Good,Carbonic Acid
17,Epoxy,A2 - Excellent,Carbonic Acid
18,Fluorocarbon (FKM),A - Excellent,Carbonic Acid
19,Hastelloy-C®,A2 - Excellent,Carbonic Acid
20,Hypalon®,C - Fair,Carbonic Acid
21,Hytrel®,D - Poor,Carbonic Acid
22,Kalrez,A - Excellent,Carbonic Acid
23,Kel-F®,A - Excellent,Carbonic Acid
24,LDPE,B2 - Good,Carbonic Acid
25,Natural rubber,C - Fair,Carbonic Acid
26,Neoprene,D - Poor,Carbonic Acid
27,NORYL®,A1 - Excellent,Carbonic Acid
28,Nylon,A1 - Excellent,Carbonic Acid
29,Polycarbonate,A1 - Excellent,Carbonic Acid
30,Polyetherether Ketone (PEEK),A - Excellent,Carbonic Acid
31,Polypropylene,A - Excellent,Carbonic Acid
32,Polyurethane,A - Excellent,Carbonic Acid
33,PPS (Ryton®),A - Excellent,Carbonic Acid
34,PTFE,A - Excellent,Carbonic Acid
35,PVC,A2 - Excellent,Carbonic Acid
36,PVDF (Kynar®),A - Excellent,Carbonic Acid
37,Silicone,A - Excellent,Carbonic Acid
38,stainless steel - 304,A1 - Excellent,Carbonic Acid
39,stainless steel - 316,A - Excellent,Carbonic Acid
40,Titanium,B1 - Good,Carbonic Acid
41,Tygon®,N/A,Carbonic Acid
42,Viton®,A - Excellent,Carbonic Acid

File: data/cole/Catsup.csv
,material,compatibility,chemical
0,,,Catsup
1,ABS plastic,B - Good,Catsup
2,Acetal (Delrin®),B - Good,Catsup
3,Aluminum,D - Poor,Catsup
4,Brass,N/A,Catsup
5,Bronze,A - Excellent,Catsup
6,Buna N (Nitrile),A - Excellent,Catsup
7,Carbon graphite,N/A,Catsup
8,Carbon Steel,N/A,Catsup
9,Carpenter 20,C - Fair,Catsup
10,Cast iron,D - Poor,Catsup
11,Ceramic Al203,N/A,Catsup
12,Ceramic magnet,N/A,Catsup
13,ChemRaz (FFKM),N/A,Catsup
14,Copper,D - Poor,Catsup
15,CPVC,A - Excellent,Catsup
16,EPDM,A - Excellent,Catsup
17,Epoxy,A - Excellent,Catsup
18,Fluorocarbon (FKM),A - Excellent,Catsup
19,Hastelloy-C®,N/A,Catsup
20,Hypalon®,N/A,Catsup
21,Hytrel®,N/A,Catsup
22,Kalrez,N/A,Catsup
23,Kel-F®,N/A,Catsup
24,LDPE,N/A,Catsup
25,Natural rubber,N/A,Catsup
26,Neoprene,A - Excellent,Catsup
27,NORYL®,A - Excellent,Catsup
28,Nylon,A - Excellent,Catsup
29,Polycarbonate,N/A,Catsup
30,Polyetherether Ketone (PEEK),A - Excellent,Catsup
31,Polypropylene,A - Excellent,Catsup
32,Polyurethane,D - Poor,Catsup
33,PPS (Ryton®),N/A,Catsup
34,PTFE,N/A,Catsup
35,PVC,A - Excellent,Catsup
36,PVDF (Kynar®),N/A,Catsup
37,Silicone,N/A,Catsup
38,stainless steel - 304,A - Excellent,Catsup
39,stainless steel - 316,A - Excellent,Catsup
40,Titanium,N/A,Catsup
41,Tygon®,N/A,Catsup
42,Viton®,A - Excellent,Catsup

File: data/cole/Chloric Acid.csv
,material,compatibility,chemical
0,,,Chloric Acid
1,ABS plastic,N/A,Chloric Acid
2,Acetal (Delrin®),D - Poor,Chloric Acid
3,Aluminum,D - Poor,Chloric Acid
4,Brass,D - Poor,Chloric Acid
5,Bronze,D - Poor,Chloric Acid
6,Buna N (Nitrile),N/A,Chloric Acid
7,Carbon graphite,D - Poor,Chloric Acid
8,Carbon Steel,D - Poor,Chloric Acid
9,Carpenter 20,A1 - Excellent,Chloric Acid
10,Cast iron,D - Poor,Chloric Acid
11,Ceramic Al203,N/A,Chloric Acid
12,Ceramic magnet,N/A,Chloric Acid
13,ChemRaz (FFKM),N/A,Chloric Acid
14,Copper,D - Poor,Chloric Acid
15,CPVC,A - Excellent,Chloric Acid
16,EPDM,N/A,Chloric Acid
17,Epoxy,N/A,Chloric Acid
18,Fluorocarbon (FKM),N/A,Chloric Acid
19,Hastelloy-C®,A2 - Excellent,Chloric Acid
20,Hypalon®,N/A,Chloric Acid
21,Hytrel®,N/A,Chloric Acid
22,Kalrez,N/A,Chloric Acid
23,Kel-F®,A - Excellent,Chloric Acid
24,LDPE,N/A,Chloric Acid
25,Natural rubber,N/A,Chloric Acid
26,Neoprene,N/A,Chloric Acid
27,NORYL®,D - Poor,Chloric Acid
28,Nylon,D - Poor,Chloric Acid
29,Polycarbonate,N/A,Chloric Acid
30,Polyetherether Ketone (PEEK),N/A,Chloric Acid
31,Polypropylene,N/A,Chloric Acid
32,Polyurethane,N/A,Chloric Acid
33,PPS (Ryton®),N/A,Chloric Acid
34,PTFE,A - Excellent,Chloric Acid
35,PVC,A2 - Excellent,Chloric Acid
36,PVDF (Kynar®),N/A,Chloric Acid
37,Silicone,N/A,Chloric Acid
38,stainless steel - 304,D - Poor,Chloric Acid
39,stainless steel - 316,C1 - Fair,Chloric Acid
40,Titanium,N/A,Chloric Acid
41,Tygon®,N/A,Chloric Acid
42,Viton®,N/A,Chloric Acid

File: data/cole/Chlorine (dry).csv
,material,compatibility,chemical
0,,,Chlorine (dry)
1,ABS plastic,N/A,Chlorine (dry)
2,Acetal (Delrin®),D - Poor,Chlorine (dry)
3,Aluminum,C1 - Fair,Chlorine (dry)
4,Brass,D - Poor,Chlorine (dry)
5,Bronze,B - Good,Chlorine (dry)
6,Buna N (Nitrile),B - Good,Chlorine (dry)
7,Carbon graphite,A - Excellent,Chlorine (dry)
8,Carbon Steel,B - Good,Chlorine (dry)
9,Carpenter 20,A - Excellent,Chlorine (dry)
10,Cast iron,D - Poor,Chlorine (dry)
11,Ceramic Al203,N/A,Chlorine (dry)
12,Ceramic magnet,N/A,Chlorine (dry)
13,ChemRaz (FFKM),B - Good,Chlorine (dry)
14,Copper,A - Excellent,Chlorine (dry)
15,CPVC,D - Poor,Chlorine (dry)
16,EPDM,A - Excellent,Chlorine (dry)
17,Epoxy,D - Poor,Chlorine (dry)
18,Fluorocarbon (FKM),A - Excellent,Chlorine (dry)
19,Hastelloy-C®,A2 - Excellent,Chlorine (dry)
20,Hypalon®,D - Poor,Chlorine (dry)
21,Hytrel®,D - Poor,Chlorine (dry)
22,Kalrez,A - Excellent,Chlorine (dry)
23,Kel-F®,D - Poor,Chlorine (dry)
24,LDPE,D - Poor,Chlorine (dry)
25,Natural rubber,D - Poor,Chlorine (dry)
26,Neoprene,C - Fair,Chlorine (dry)
27,NORYL®,B1 - Good,Chlorine (dry)
28,Nylon,D - Poor,Chlorine (dry)
29,Polycarbonate,N/A,Chlorine (dry)
30,Polyetherether Ketone (PEEK),A - Excellent,Chlorine (dry)
31,Polypropylene,D - Poor,Chlorine (dry)
32,Polyurethane,D - Poor,Chlorine (dry)
33,PPS (Ryton®),D - Poor,Chlorine (dry)
34,PTFE,A - Excellent,Chlorine (dry)
35,PVC,D - Poor,Chlorine (dry)
36,PVDF (Kynar®),A - Excellent,Chlorine (dry)
37,Silicone,D - Poor,Chlorine (dry)
38,stainless steel - 304,A1 - Excellent,Chlorine (dry)
39,stainless steel - 316,B - Good,Chlorine (dry)
40,Titanium,D - Poor,Chlorine (dry)
41,Tygon®,A - Excellent,Chlorine (dry)
42,Viton®,A - Excellent,Chlorine (dry)

File: data/cole/Chlorine Water.csv
,material,compatibility,chemical
0,,,Chlorine Water
1,ABS plastic,N/A,Chlorine Water
2,Acetal (Delrin®),D - Poor,Chlorine Water
3,Aluminum,D - Poor,Chlorine Water
4,Brass,D - Poor,Chlorine Water
5,Bronze,B - Good,Chlorine Water
6,Buna N (Nitrile),D - Poor,Chlorine Water
7,Carbon graphite,A - Excellent,Chlorine Water
8,Carbon Steel,D - Poor,Chlorine Water
9,Carpenter 20,A2 - Excellent,Chlorine Water
10,Cast iron,N/A,Chlorine Water
11,Ceramic Al203,A - Excellent,Chlorine Water
12,Ceramic magnet,A - Excellent,Chlorine Water
13,ChemRaz (FFKM),A - Excellent,Chlorine Water
14,Copper,D - Poor,Chlorine Water
15,CPVC,A2 - Excellent,Chlorine Water
16,EPDM,C - Fair,Chlorine Water
17,Epoxy,A1 - Excellent,Chlorine Water
18,Fluorocarbon (FKM),D - Poor,Chlorine Water
19,Hastelloy-C®,A2 - Excellent,Chlorine Water
20,Hypalon®,C - Fair,Chlorine Water
21,Hytrel®,N/A,Chlorine Water
22,Kalrez,N/A,Chlorine Water
23,Kel-F®,A - Excellent,Chlorine Water
24,LDPE,B1 - Good,Chlorine Water
25,Natural rubber,C - Fair,Chlorine Water
26,Neoprene,D - Poor,Chlorine Water
27,NORYL®,C1 - Fair,Chlorine Water
28,Nylon,C1 - Fair,Chlorine Water
29,Polycarbonate,N/A,Chlorine Water
30,Polyetherether Ketone (PEEK),D - Poor,Chlorine Water
31,Polypropylene,D - Poor,Chlorine Water
32,Polyurethane,N/A,Chlorine Water
33,PPS (Ryton®),D - Poor,Chlorine Water
34,PTFE,A - Excellent,Chlorine Water
35,PVC,A2 - Excellent,Chlorine Water
36,PVDF (Kynar®),B - Good,Chlorine Water
37,Silicone,D - Poor,Chlorine Water
38,stainless steel - 304,C - Fair,Chlorine Water
39,stainless steel - 316,C - Fair,Chlorine Water
40,Titanium,A - Excellent,Chlorine Water
41,Tygon®,N/A,Chlorine Water
42,Viton®,A - Excellent,Chlorine Water

File: data/cole/Chlorine, Anhydrous Liquid.csv
,material,compatibility,chemical
0,,,"Chlorine, Anhydrous Liquid"
1,ABS plastic,N/A,"Chlorine, Anhydrous Liquid"
2,Acetal (Delrin®),A1 - Excellent,"Chlorine, Anhydrous Liquid"
3,Aluminum,D - Poor,"Chlorine, Anhydrous Liquid"
4,Brass,D - Poor,"Chlorine, Anhydrous Liquid"
5,Bronze,D - Poor,"Chlorine, Anhydrous Liquid"
6,Buna N (Nitrile),D - Poor,"Chlorine, Anhydrous Liquid"
7,Carbon graphite,A - Excellent,"Chlorine, Anhydrous Liquid"
8,Carbon Steel,D - Poor,"Chlorine, Anhydrous Liquid"
9,Carpenter 20,D - Poor,"Chlorine, Anhydrous Liquid"
10,Cast iron,D - Poor,"Chlorine, Anhydrous Liquid"
11,Ceramic Al203,N/A,"Chlorine, Anhydrous Liquid"
12,Ceramic magnet,C - Fair,"Chlorine, Anhydrous Liquid"
13,ChemRaz (FFKM),B - Good,"Chlorine, Anhydrous Liquid"
14,Copper,N/A,"Chlorine, Anhydrous Liquid"
15,CPVC,D - Poor,"Chlorine, Anhydrous Liquid"
16,EPDM,B - Good,"Chlorine, Anhydrous Liquid"
17,Epoxy,C1 - Fair,"Chlorine, Anhydrous Liquid"
18,Fluorocarbon (FKM),C - Fair,"Chlorine, Anhydrous Liquid"
19,Hastelloy-C®,D - Poor,"Chlorine, Anhydrous Liquid"
20,Hypalon®,C - Fair,"Chlorine, Anhydrous Liquid"
21,Hytrel®,N/A,"Chlorine, Anhydrous Liquid"
22,Kalrez,A - Excellent,"Chlorine, Anhydrous Liquid"
23,Kel-F®,B2 - Good,"Chlorine, Anhydrous Liquid"
24,LDPE,D - Poor,"Chlorine, Anhydrous Liquid"
25,Natural rubber,C - Fair,"Chlorine, Anhydrous Liquid"
26,Neoprene,D - Poor,"Chlorine, Anhydrous Liquid"
27,NORYL®,B1 - Good,"Chlorine, Anhydrous Liquid"
28,Nylon,D - Poor,"Chlorine, Anhydrous Liquid"
29,Polycarbonate,C - Fair,"Chlorine, Anhydrous Liquid"
30,Polyetherether Ketone (PEEK),D - Poor,"Chlorine, Anhydrous Liquid"
31,Polypropylene,D - Poor,"Chlorine, Anhydrous Liquid"
32,Polyurethane,N/A,"Chlorine, Anhydrous Liquid"
33,PPS (Ryton®),D - Poor,"Chlorine, Anhydrous Liquid"
34,PTFE,A - Excellent,"Chlorine, Anhydrous Liquid"
35,PVC,D - Poor,"Chlorine, Anhydrous Liquid"
36,PVDF (Kynar®),A1 - Excellent,"Chlorine, Anhydrous Liquid"
37,Silicone,D - Poor,"Chlorine, Anhydrous Liquid"
38,stainless steel - 304,C1 - Fair,"Chlorine, Anhydrous Liquid"
39,stainless steel - 316,C - Fair,"Chlorine, Anhydrous Liquid"
40,Titanium,D - Poor,"Chlorine, Anhydrous Liquid"
41,Tygon®,B - Good,"Chlorine, Anhydrous Liquid"
42,Viton®,A - Excellent,"Chlorine, Anhydrous Liquid"
