Repository: lachlanmonty/ChemicalCompatibilityDatabase

# ChemicalCompatibilityDatabase

## Goal

- Quickly check chemical compatibility of materials
- Combine chemical compatibility databases into a single database

## To Do

- [ ] Add [Sandvik corrosion tables](https://www.materials.sandvik/en/materials-center/corrosion-tables/ "Sandvik corrosion tables")
- [ ] Add the formula for each chemical in the [Cole-Parmer](https://www.coleparmer.com/Chemical-Resistance "Cole-Parmer") database. This should allow for easier lookups with stream table data.
- [ ] Add concentrations
- [ ] Add content of impurities, e.g. Cl-, oxidizing agents etc
- [ ] Add temperature dependent compatibility checks

File: data/cole/Diacetone Alcohol.csv
,material,compatibility,chemical
0,,,Diacetone Alcohol
1,ABS plastic,N/A,Diacetone Alcohol
2,Acetal (Delrin®),N/A,Diacetone Alcohol
3,Aluminum,A1 - Excellent,Diacetone Alcohol
4,Brass,A1 - Excellent,Diacetone Alcohol
5,Bronze,B - Good,Diacetone Alcohol
6,Buna N (Nitrile),D - Poor,Diacetone Alcohol
7,Carbon graphite,A - Excellent,Diacetone Alcohol
8,Carbon Steel,A - Excellent,Diacetone Alcohol
9,Carpenter 20,N/A,Diacetone Alcohol
10,Cast iron,N/A,Diacetone Alcohol
11,Ceramic Al203,N/A,Diacetone Alcohol
12,Ceramic magnet,N/A,Diacetone Alcohol
13,ChemRaz (FFKM),A - Excellent,Diacetone Alcohol
14,Copper,A - Excellent,Diacetone Alcohol
15,CPVC,D - Poor,Diacetone Alcohol
16,EPDM,A - Excellent,Diacetone Alcohol
17,Epoxy,A - Excellent,Diacetone Alcohol
18,Fluorocarbon (FKM),D - Poor,Diacetone Alcohol
19,Hastelloy-C®,N/A,Diacetone Alcohol
20,Hypalon®,A - Excellent,Diacetone Alcohol
21,Hytrel®,N/A,Diacetone Alcohol
22,Kalrez,A - Excellent,Diacetone Alcohol
23,Kel-F®,B1 - Good,Diacetone Alcohol
24,LDPE,A - Excellent,Diacetone Alcohol
25,Natural rubber,N/A,Diacetone Alcohol
26,Neoprene,D - Poor,Diacetone Alcohol
27,NORYL®,N/A,Diacetone Alcohol
28,Nylon,A1 - Excellent,Diacetone Alcohol
29,Polycarbonate,D - Poor,Diacetone Alcohol
30,Polyetherether Ketone (PEEK),N/A,Diacetone Alcohol
31,Polypropylene,A1 - Excellent,Diacetone Alcohol
32,Polyurethane,D - Poor,Diacetone Alcohol
33,PPS (Ryton®),N/A,Diacetone Alcohol
34,PTFE,A - Excellent,Diacetone Alcohol
35,PVC,D - Poor,Diacetone Alcohol
36,PVDF (Kynar®),D - Poor,Diacetone Alcohol
37,Silicone,D - Poor,Diacetone Alcohol
38,stainless steel - 304,B1 - Good,Diacetone Alcohol
39,stainless steel - 316,B - Good,Diacetone Alcohol
40,Titanium,N/A,Diacetone Alcohol
41,Tygon®,N/A,Diacetone Alcohol
42,Viton®,D - Poor,Diacetone Alcohol

File: data/cole/Dichlorobenzene.csv
,material,compatibility,chemical
0,,,Dichlorobenzene
1,ABS plastic,D - Poor,Dichlorobenzene
2,Acetal (Delrin®),N/A,Dichlorobenzene
3,Aluminum,B1 - Good,Dichlorobenzene
4,Brass,N/A,Dichlorobenzene
5,Bronze,B1 - Good,Dichlorobenzene
6,Buna N (Nitrile),D - Poor,Dichlorobenzene
7,Carbon graphite,A2 - Excellent,Dichlorobenzene
8,Carbon Steel,B - Good,Dichlorobenzene
9,Carpenter 20,N/A,Dichlorobenzene
10,Cast iron,N/A,Dichlorobenzene
11,Ceramic Al203,N/A,Dichlorobenzene
12,Ceramic magnet,N/A,Dichlorobenzene
13,ChemRaz (FFKM),A - Excellent,Dichlorobenzene
14,Copper,N/A,Dichlorobenzene
15,CPVC,D - Poor,Dichlorobenzene
16,EPDM,D - Poor,Dichlorobenzene
17,Epoxy,A - Excellent,Dichlorobenzene
18,Fluorocarbon (FKM),N/A,Dichlorobenzene
19,Hastelloy-C®,A1 - Excellent,Dichlorobenzene
20,Hypalon®,D - Poor,Dichlorobenzene
21,Hytrel®,N/A,Dichlorobenzene
22,Kalrez,N/A,Dichlorobenzene
23,Kel-F®,N/A,Dichlorobenzene
24,LDPE,N/A,Dichlorobenzene
25,Natural rubber,D - Poor,Dichlorobenzene
26,Neoprene,D - Poor,Dichlorobenzene
27,NORYL®,N/A,Dichlorobenzene
28,Nylon,D - Poor,Dichlorobenzene
29,Polycarbonate,D - Poor,Dichlorobenzene
30,Polyetherether Ketone (PEEK),A - Excellent,Dichlorobenzene
31,Polypropylene,C1 - Fair,Dichlorobenzene
32,Polyurethane,D - Poor,Dichlorobenzene
33,PPS (Ryton®),N/A,Dichlorobenzene
34,PTFE,A - Excellent,Dichlorobenzene
35,PVC,D - Poor,Dichlorobenzene
36,PVDF (Kynar®),A - Excellent,Dichlorobenzene
37,Silicone,D - Poor,Dichlorobenzene
38,stainless steel - 304,N/A,Dichlorobenzene
39,stainless steel - 316,B1 - Good,Dichlorobenzene
40,Titanium,N/A,Dichlorobenzene
41,Tygon®,N/A,Dichlorobenzene
42,Viton®,C - Fair,Dichlorobenzene

File: data/cole/Dichloroethane.csv
,material,compatibility,chemical
0,,,Dichloroethane
1,ABS plastic,D - Poor,Dichloroethane
2,Acetal (Delrin®),A1 - Excellent,Dichloroethane
3,Aluminum,B1 - Good,Dichloroethane
4,Brass,B - Good,Dichloroethane
5,Bronze,D - Poor,Dichloroethane
6,Buna N (Nitrile),D - Poor,Dichloroethane
7,Carbon graphite,A - Excellent,Dichloroethane
8,Carbon Steel,D - Poor,Dichloroethane
9,Carpenter 20,N/A,Dichloroethane
10,Cast iron,N/A,Dichloroethane
11,Ceramic Al203,A - Excellent,Dichloroethane
12,Ceramic magnet,N/A,Dichloroethane
13,ChemRaz (FFKM),A - Excellent,Dichloroethane
14,Copper,A - Excellent,Dichloroethane
15,CPVC,D - Poor,Dichloroethane
16,EPDM,N/A,Dichloroethane
17,Epoxy,D - Poor,Dichloroethane
18,Fluorocarbon (FKM),B - Good,Dichloroethane
19,Hastelloy-C®,A - Excellent,Dichloroethane
20,Hypalon®,C - Fair,Dichloroethane
21,Hytrel®,N/A,Dichloroethane
22,Kalrez,A - Excellent,Dichloroethane
23,Kel-F®,A2 - Excellent,Dichloroethane
24,LDPE,C1 - Fair,Dichloroethane
25,Natural rubber,D - Poor,Dichloroethane
26,Neoprene,D - Poor,Dichloroethane
27,NORYL®,A1 - Excellent,Dichloroethane
28,Nylon,A1 - Excellent,Dichloroethane
29,Polycarbonate,D - Poor,Dichloroethane
30,Polyetherether Ketone (PEEK),A - Excellent,Dichloroethane
31,Polypropylene,D - Poor,Dichloroethane
32,Polyurethane,D - Poor,Dichloroethane
33,PPS (Ryton®),N/A,Dichloroethane
34,PTFE,A1 - Excellent,Dichloroethane
35,PVC,D - Poor,Dichloroethane
36,PVDF (Kynar®),A - Excellent,Dichloroethane
37,Silicone,N/A,Dichloroethane
38,stainless steel - 304,B - Good,Dichloroethane
39,stainless steel - 316,B - Good,Dichloroethane
40,Titanium,B1 - Good,Dichloroethane
41,Tygon®,D - Poor,Dichloroethane
42,Viton®,C - Fair,Dichloroethane

File: data/cole/Diesel Fuel.csv
,material,compatibility,chemical
0,,,Diesel Fuel
1,ABS plastic,N/A,Diesel Fuel
2,Acetal (Delrin®),A - Excellent,Diesel Fuel
3,Aluminum,A1 - Excellent,Diesel Fuel
4,Brass,A1 - Excellent,Diesel Fuel
5,Bronze,A - Excellent,Diesel Fuel
6,Buna N (Nitrile),A - Excellent,Diesel Fuel
7,Carbon graphite,A - Excellent,Diesel Fuel
8,Carbon Steel,A - Excellent,Diesel Fuel
9,Carpenter 20,A - Excellent,Diesel Fuel
10,Cast iron,A - Excellent,Diesel Fuel
11,Ceramic Al203,N/A,Diesel Fuel
12,Ceramic magnet,N/A,Diesel Fuel
13,ChemRaz (FFKM),A - Excellent,Diesel Fuel
14,Copper,A - Excellent,Diesel Fuel
15,CPVC,A1 - Excellent,Diesel Fuel
16,EPDM,D - Poor,Diesel Fuel
17,Epoxy,A - Excellent,Diesel Fuel
18,Fluorocarbon (FKM),A - Excellent,Diesel Fuel
19,Hastelloy-C®,B - Good,Diesel Fuel
20,Hypalon®,B - Good,Diesel Fuel
21,Hytrel®,N/A,Diesel Fuel
22,Kalrez,A - Excellent,Diesel Fuel
23,Kel-F®,A1 - Excellent,Diesel Fuel
24,LDPE,C1 - Fair,Diesel Fuel
25,Natural rubber,D - Poor,Diesel Fuel
26,Neoprene,B - Good,Diesel Fuel
27,NORYL®,D - Poor,Diesel Fuel
28,Nylon,A - Excellent,Diesel Fuel
29,Polycarbonate,A2 - Excellent,Diesel Fuel
30,Polyetherether Ketone (PEEK),A - Excellent,Diesel Fuel
31,Polypropylene,A1 - Excellent,Diesel Fuel
32,Polyurethane,C - Fair,Diesel Fuel
33,PPS (Ryton®),A - Excellent,Diesel Fuel
34,PTFE,A - Excellent,Diesel Fuel
35,PVC,A1 - Excellent,Diesel Fuel
36,PVDF (Kynar®),A - Excellent,Diesel Fuel
37,Silicone,D - Poor,Diesel Fuel
38,stainless steel - 304,A1 - Excellent,Diesel Fuel
39,stainless steel - 316,A1 - Excellent,Diesel Fuel
40,Titanium,B - Good,Diesel Fuel
41,Tygon®,N/A,Diesel Fuel
42,Viton®,A - Excellent,Diesel Fuel

File: data/cole/Diethyl Ether.csv
,material,compatibility,chemical
0,,,Diethyl Ether
1,ABS plastic,D - Poor,Diethyl Ether
2,Acetal (Delrin®),N/A,Diethyl Ether
3,Aluminum,B - Good,Diethyl Ether
4,Brass,B1 - Good,Diethyl Ether
5,Bronze,A1 - Excellent,Diethyl Ether
6,Buna N (Nitrile),D - Poor,Diethyl Ether
7,Carbon graphite,A2 - Excellent,Diethyl Ether
8,Carbon Steel,B - Good,Diethyl Ether
9,Carpenter 20,N/A,Diethyl Ether
10,Cast iron,N/A,Diethyl Ether
11,Ceramic Al203,N/A,Diethyl Ether
12,Ceramic magnet,N/A,Diethyl Ether
13,ChemRaz (FFKM),A - Excellent,Diethyl Ether
14,Copper,A - Excellent,Diethyl Ether
15,CPVC,D - Poor,Diethyl Ether
16,EPDM,D - Poor,Diethyl Ether
17,Epoxy,D - Poor,Diethyl Ether
18,Fluorocarbon (FKM),D - Poor,Diethyl Ether
19,Hastelloy-C®,B1 - Good,Diethyl Ether
20,Hypalon®,D - Poor,Diethyl Ether
21,Hytrel®,C - Fair,Diethyl Ether
22,Kalrez,A - Excellent,Diethyl Ether
23,Kel-F®,C - Fair,Diethyl Ether
24,LDPE,N/A,Diethyl Ether
25,Natural rubber,D - Poor,Diethyl Ether
26,Neoprene,D - Poor,Diethyl Ether
27,NORYL®,N/A,Diethyl Ether
28,Nylon,A1 - Excellent,Diethyl Ether
29,Polycarbonate,D - Poor,Diethyl Ether
30,Polyetherether Ketone (PEEK),A - Excellent,Diethyl Ether
31,Polypropylene,A1 - Excellent,Diethyl Ether
32,Polyurethane,A - Excellent,Diethyl Ether
33,PPS (Ryton®),A - Excellent,Diethyl Ether
34,PTFE,A - Excellent,Diethyl Ether
35,PVC,D - Poor,Diethyl Ether
36,PVDF (Kynar®),A1 - Excellent,Diethyl Ether
37,Silicone,D - Poor,Diethyl Ether
38,stainless steel - 304,B1 - Good,Diethyl Ether
39,stainless steel - 316,B2 - Good,Diethyl Ether
40,Titanium,A1 - Excellent,Diethyl Ether
41,Tygon®,N/A,Diethyl Ether
42,Viton®,D - Poor,Diethyl Ether

File: data/cole/Diethylamine.csv
,material,compatibility,chemical
0,,,Diethylamine
1,ABS plastic,D - Poor,Diethylamine
2,Acetal (Delrin®),B - Good,Diethylamine
3,Aluminum,B - Good,Diethylamine
4,Brass,A - Excellent,Diethylamine
5,Bronze,A - Excellent,Diethylamine
6,Buna N (Nitrile),C - Fair,Diethylamine
7,Carbon graphite,A - Excellent,Diethylamine
8,Carbon Steel,D - Poor,Diethylamine
9,Carpenter 20,A - Excellent,Diethylamine
10,Cast iron,B - Good,Diethylamine
11,Ceramic Al203,N/A,Diethylamine
12,Ceramic magnet,N/A,Diethylamine
13,ChemRaz (FFKM),A - Excellent,Diethylamine
14,Copper,A - Excellent,Diethylamine
15,CPVC,D - Poor,Diethylamine
16,EPDM,B - Good,Diethylamine
17,Epoxy,A - Excellent,Diethylamine
18,Fluorocarbon (FKM),D - Poor,Diethylamine
19,Hastelloy-C®,A - Excellent,Diethylamine
20,Hypalon®,C - Fair,Diethylamine
21,Hytrel®,N/A,Diethylamine
22,Kalrez,A - Excellent,Diethylamine
23,Kel-F®,A - Excellent,Diethylamine
24,LDPE,D - Poor,Diethylamine
25,Natural rubber,A - Excellent,Diethylamine
26,Neoprene,A - Excellent,Diethylamine
27,NORYL®,N/A,Diethylamine
28,Nylon,A - Excellent,Diethylamine
29,Polycarbonate,D - Poor,Diethylamine
30,Polyetherether Ketone (PEEK),A - Excellent,Diethylamine
31,Polypropylene,A1 - Excellent,Diethylamine
32,Polyurethane,C - Fair,Diethylamine
33,PPS (Ryton®),N/A,Diethylamine
34,PTFE,D - Poor,Diethylamine
35,PVC,D - Poor,Diethylamine
36,PVDF (Kynar®),D - Poor,Diethylamine
37,Silicone,B - Good,Diethylamine
38,stainless steel - 304,A - Excellent,Diethylamine
39,stainless steel - 316,A - Excellent,Diethylamine
40,Titanium,A - Excellent,Diethylamine
41,Tygon®,C - Fair,Diethylamine
42,Viton®,A - Excellent,Diethylamine

File: data/cole/Diethylene Glycol.csv
,material,compatibility,chemical
0,,,Diethylene Glycol
1,ABS plastic,B - Good,Diethylene Glycol
2,Acetal (Delrin®),A1 - Excellent,Diethylene Glycol
3,Aluminum,B1 - Good,Diethylene Glycol
4,Brass,N/A,Diethylene Glycol
5,Bronze,N/A,Diethylene Glycol
6,Buna N (Nitrile),A2 - Excellent,Diethylene Glycol
7,Carbon graphite,A2 - Excellent,Diethylene Glycol
8,Carbon Steel,A - Excellent,Diethylene Glycol
9,Carpenter 20,A - Excellent,Diethylene Glycol
10,Cast iron,A - Excellent,Diethylene Glycol
11,Ceramic Al203,N/A,Diethylene Glycol
12,Ceramic magnet,N/A,Diethylene Glycol
13,ChemRaz (FFKM),A - Excellent,Diethylene Glycol
14,Copper,N/A,Diethylene Glycol
15,CPVC,A1 - Excellent,Diethylene Glycol
16,EPDM,A2 - Excellent,Diethylene Glycol
17,Epoxy,C - Fair,Diethylene Glycol
18,Fluorocarbon (FKM),A - Excellent,Diethylene Glycol
19,Hastelloy-C®,B1 - Good,Diethylene Glycol
20,Hypalon®,C - Fair,Diethylene Glycol
21,Hytrel®,N/A,Diethylene Glycol
22,Kalrez,A - Excellent,Diethylene Glycol
23,Kel-F®,N/A,Diethylene Glycol
24,LDPE,B2 - Good,Diethylene Glycol
25,Natural rubber,A1 - Excellent,Diethylene Glycol
26,Neoprene,A2 - Excellent,Diethylene Glycol
27,NORYL®,A1 - Excellent,Diethylene Glycol
28,Nylon,A1 - Excellent,Diethylene Glycol
29,Polycarbonate,B1 - Good,Diethylene Glycol
30,Polyetherether Ketone (PEEK),N/A,Diethylene Glycol
31,Polypropylene,A2 - Excellent,Diethylene Glycol
32,Polyurethane,D - Poor,Diethylene Glycol
33,PPS (Ryton®),N/A,Diethylene Glycol
34,PTFE,A2 - Excellent,Diethylene Glycol
35,PVC,C1 - Fair,Diethylene Glycol
36,PVDF (Kynar®),A - Excellent,Diethylene Glycol
37,Silicone,B1 - Good,Diethylene Glycol
38,stainless steel - 304,A1 - Excellent,Diethylene Glycol
39,stainless steel - 316,A - Excellent,Diethylene Glycol
40,Titanium,A1 - Excellent,Diethylene Glycol
41,Tygon®,C1 - Fair,Diethylene Glycol
42,Viton®,A2 - Excellent,Diethylene Glycol

File: data/cole/Dimethyl Aniline.csv
,material,compatibility,chemical
0,,,Dimethyl Aniline
1,ABS plastic,D - Poor,Dimethyl Aniline
2,Acetal (Delrin®),D - Poor,Dimethyl Aniline
3,Aluminum,A2 - Excellent,Dimethyl Aniline
4,Brass,N/A,Dimethyl Aniline
5,Bronze,N/A,Dimethyl Aniline
6,Buna N (Nitrile),D - Poor,Dimethyl Aniline
7,Carbon graphite,A2 - Excellent,Dimethyl Aniline
8,Carbon Steel,N/A,Dimethyl Aniline
9,Carpenter 20,N/A,Dimethyl Aniline
10,Cast iron,N/A,Dimethyl Aniline
11,Ceramic Al203,N/A,Dimethyl Aniline
12,Ceramic magnet,N/A,Dimethyl Aniline
13,ChemRaz (FFKM),A - Excellent,Dimethyl Aniline
14,Copper,N/A,Dimethyl Aniline
15,CPVC,D - Poor,Dimethyl Aniline
16,EPDM,B2 - Good,Dimethyl Aniline
17,Epoxy,A1 - Excellent,Dimethyl Aniline
18,Fluorocarbon (FKM),D - Poor,Dimethyl Aniline
19,Hastelloy-C®,B2 - Good,Dimethyl Aniline
20,Hypalon®,N/A,Dimethyl Aniline
21,Hytrel®,N/A,Dimethyl Aniline
22,Kalrez,A - Excellent,Dimethyl Aniline
23,Kel-F®,A2 - Excellent,Dimethyl Aniline
24,LDPE,N/A,Dimethyl Aniline
25,Natural rubber,D - Poor,Dimethyl Aniline
26,Neoprene,D - Poor,Dimethyl Aniline
27,NORYL®,D - Poor,Dimethyl Aniline
28,Nylon,A - Excellent,Dimethyl Aniline
29,Polycarbonate,D - Poor,Dimethyl Aniline
30,Polyetherether Ketone (PEEK),N/A,Dimethyl Aniline
31,Polypropylene,D - Poor,Dimethyl Aniline
32,Polyurethane,D - Poor,Dimethyl Aniline
33,PPS (Ryton®),A - Excellent,Dimethyl Aniline
34,PTFE,A - Excellent,Dimethyl Aniline
35,PVC,D - Poor,Dimethyl Aniline
36,PVDF (Kynar®),A1 - Excellent,Dimethyl Aniline
37,Silicone,D - Poor,Dimethyl Aniline
38,stainless steel - 304,B2 - Good,Dimethyl Aniline
39,stainless steel - 316,B2 - Good,Dimethyl Aniline
40,Titanium,A2 - Excellent,Dimethyl Aniline
41,Tygon®,D - Poor,Dimethyl Aniline
42,Viton®,D - Poor,Dimethyl Aniline

File: data/cole/Dimethyl Formamide.csv
,material,compatibility,chemical
0,,,Dimethyl Formamide
1,ABS plastic,D - Poor,Dimethyl Formamide
2,Acetal (Delrin®),D - Poor,Dimethyl Formamide
3,Aluminum,A1 - Excellent,Dimethyl Formamide
4,Brass,N/A,Dimethyl Formamide
5,Bronze,N/A,Dimethyl Formamide
6,Buna N (Nitrile),D - Poor,Dimethyl Formamide
7,Carbon graphite,N/A,Dimethyl Formamide
8,Carbon Steel,D - Poor,Dimethyl Formamide
9,Carpenter 20,N/A,Dimethyl Formamide
10,Cast iron,N/A,Dimethyl Formamide
11,Ceramic Al203,N/A,Dimethyl Formamide
12,Ceramic magnet,N/A,Dimethyl Formamide
13,ChemRaz (FFKM),B - Good,Dimethyl Formamide
14,Copper,A - Excellent,Dimethyl Formamide
15,CPVC,D - Poor,Dimethyl Formamide
16,EPDM,B - Good,Dimethyl Formamide
17,Epoxy,D - Poor,Dimethyl Formamide
18,Fluorocarbon (FKM),D - Poor,Dimethyl Formamide
19,Hastelloy-C®,N/A,Dimethyl Formamide
20,Hypalon®,D - Poor,Dimethyl Formamide
21,Hytrel®,N/A,Dimethyl Formamide
22,Kalrez,A - Excellent,Dimethyl Formamide
23,Kel-F®,A - Excellent,Dimethyl Formamide
24,LDPE,A - Excellent,Dimethyl Formamide
25,Natural rubber,C - Fair,Dimethyl Formamide
26,Neoprene,D - Poor,Dimethyl Formamide
27,NORYL®,D - Poor,Dimethyl Formamide
28,Nylon,A - Excellent,Dimethyl Formamide
29,Polycarbonate,D - Poor,Dimethyl Formamide
30,Polyetherether Ketone (PEEK),A - Excellent,Dimethyl Formamide
31,Polypropylene,A - Excellent,Dimethyl Formamide
32,Polyurethane,D - Poor,Dimethyl Formamide
33,PPS (Ryton®),A - Excellent,Dimethyl Formamide
34,PTFE,A - Excellent,Dimethyl Formamide
35,PVC,D - Poor,Dimethyl Formamide
36,PVDF (Kynar®),D - Poor,Dimethyl Formamide
37,Silicone,C - Fair,Dimethyl Formamide
38,stainless steel - 304,A - Excellent,Dimethyl Formamide
39,stainless steel - 316,B - Good,Dimethyl Formamide
40,Titanium,N/A,Dimethyl Formamide
41,Tygon®,D - Poor,Dimethyl Formamide
42,Viton®,C - Fair,Dimethyl Formamide

File: data/cole/Diphenyl.csv
,material,compatibility,chemical
0,,,Diphenyl
1,ABS plastic,N/A,Diphenyl
2,Acetal (Delrin®),N/A,Diphenyl
3,Aluminum,B2 - Good,Diphenyl
4,Brass,B - Good,Diphenyl
5,Bronze,B - Good,Diphenyl
6,Buna N (Nitrile),D - Poor,Diphenyl
7,Carbon graphite,N/A,Diphenyl
8,Carbon Steel,B - Good,Diphenyl
9,Carpenter 20,N/A,Diphenyl
10,Cast iron,N/A,Diphenyl
11,Ceramic Al203,N/A,Diphenyl
12,Ceramic magnet,N/A,Diphenyl
13,ChemRaz (FFKM),A - Excellent,Diphenyl
14,Copper,B - Good,Diphenyl
15,CPVC,N/A,Diphenyl
16,EPDM,D - Poor,Diphenyl
17,Epoxy,N/A,Diphenyl
18,Fluorocarbon (FKM),A - Excellent,Diphenyl
19,Hastelloy-C®,B - Good,Diphenyl
20,Hypalon®,B - Good,Diphenyl
21,Hytrel®,N/A,Diphenyl
22,Kalrez,A - Excellent,Diphenyl
23,Kel-F®,B - Good,Diphenyl
24,LDPE,N/A,Diphenyl
25,Natural rubber,D - Poor,Diphenyl
26,Neoprene,B - Good,Diphenyl
27,NORYL®,N/A,Diphenyl
28,Nylon,N/A,Diphenyl
29,Polycarbonate,N/A,Diphenyl
30,Polyetherether Ketone (PEEK),N/A,Diphenyl
31,Polypropylene,D - Poor,Diphenyl
32,Polyurethane,D - Poor,Diphenyl
33,PPS (Ryton®),N/A,Diphenyl
34,PTFE,A - Excellent,Diphenyl
35,PVC,N/A,Diphenyl
36,PVDF (Kynar®),N/A,Diphenyl
37,Silicone,D - Poor,Diphenyl
38,stainless steel - 304,B - Good,Diphenyl
39,stainless steel - 316,B - Good,Diphenyl
40,Titanium,B - Good,Diphenyl
41,Tygon®,N/A,Diphenyl
42,Viton®,A2 - Excellent,Diphenyl

File: data/cole/Dyes.csv
,material,compatibility,chemical
0,,,Dyes
1,ABS plastic,N/A,Dyes
2,Acetal (Delrin®),C - Fair,Dyes
3,Aluminum,B - Good,Dyes
4,Brass,A - Excellent,Dyes
5,Bronze,N/A,Dyes
6,Buna N (Nitrile),N/A,Dyes
7,Carbon graphite,N/A,Dyes
8,Carbon Steel,N/A,Dyes
9,Carpenter 20,C - Fair,Dyes
10,Cast iron,N/A,Dyes
11,Ceramic Al203,N/A,Dyes
12,Ceramic magnet,N/A,Dyes
13,ChemRaz (FFKM),N/A,Dyes
14,Copper,A - Excellent,Dyes
15,CPVC,N/A,Dyes
16,EPDM,N/A,Dyes
17,Epoxy,A - Excellent,Dyes
18,Fluorocarbon (FKM),N/A,Dyes
19,Hastelloy-C®,N/A,Dyes
20,Hypalon®,N/A,Dyes
21,Hytrel®,N/A,Dyes
22,Kalrez,N/A,Dyes
23,Kel-F®,N/A,Dyes
24,LDPE,N/A,Dyes
25,Natural rubber,N/A,Dyes
26,Neoprene,C - Fair,Dyes
27,NORYL®,A - Excellent,Dyes
28,Nylon,A - Excellent,Dyes
29,Polycarbonate,N/A,Dyes
30,Polyetherether Ketone (PEEK),N/A,Dyes
31,Polypropylene,N/A,Dyes
32,Polyurethane,D - Poor,Dyes
33,PPS (Ryton®),N/A,Dyes
34,PTFE,N/A,Dyes
35,PVC,B - Good,Dyes
36,PVDF (Kynar®),N/A,Dyes
37,Silicone,N/A,Dyes
38,stainless steel - 304,A - Excellent,Dyes
39,stainless steel - 316,A - Excellent,Dyes
40,Titanium,N/A,Dyes
41,Tygon®,C - Fair,Dyes
42,Viton®,A - Excellent,Dyes

File: data/cole/Ethane.csv
,material,compatibility,chemical
0,,,Ethane
1,ABS plastic,N/A,Ethane
2,Acetal (Delrin®),A1 - Excellent,Ethane
3,Aluminum,N/A,Ethane
4,Brass,N/A,Ethane
5,Bronze,N/A,Ethane
6,Buna N (Nitrile),A - Excellent,Ethane
7,Carbon graphite,A - Excellent,Ethane
8,Carbon Steel,N/A,Ethane
9,Carpenter 20,A - Excellent,Ethane
10,Cast iron,N/A,Ethane
11,Ceramic Al203,N/A,Ethane
12,Ceramic magnet,N/A,Ethane
13,ChemRaz (FFKM),A - Excellent,Ethane
14,Copper,A - Excellent,Ethane
15,CPVC,A1 - Excellent,Ethane
16,EPDM,D - Poor,Ethane
17,Epoxy,A1 - Excellent,Ethane
18,Fluorocarbon (FKM),A - Excellent,Ethane
19,Hastelloy-C®,N/A,Ethane
20,Hypalon®,B - Good,Ethane
21,Hytrel®,N/A,Ethane
22,Kalrez,A - Excellent,Ethane
23,Kel-F®,N/A,Ethane
24,LDPE,N/A,Ethane
25,Natural rubber,D - Poor,Ethane
26,Neoprene,B - Good,Ethane
27,NORYL®,N/A,Ethane
28,Nylon,D - Poor,Ethane
29,Polycarbonate,N/A,Ethane
30,Polyetherether Ketone (PEEK),B - Good,Ethane
31,Polypropylene,D - Poor,Ethane
32,Polyurethane,C - Fair,Ethane
33,PPS (Ryton®),N/A,Ethane
34,PTFE,A - Excellent,Ethane
35,PVC,A1 - Excellent,Ethane
36,PVDF (Kynar®),A - Excellent,Ethane
37,Silicone,D - Poor,Ethane
38,stainless steel - 304,A - Excellent,Ethane
39,stainless steel - 316,A1 - Excellent,Ethane
40,Titanium,N/A,Ethane
41,Tygon®,A - Excellent,Ethane
42,Viton®,A - Excellent,Ethane

File: data/cole/Ethanol.csv
,material,compatibility,chemical
0,,,Ethanol
1,ABS plastic,B1 - Good,Ethanol
2,Acetal (Delrin®),A1 - Excellent,Ethanol
3,Aluminum,B - Good,Ethanol
4,Brass,A - Excellent,Ethanol
5,Bronze,A - Excellent,Ethanol
6,Buna N (Nitrile),C - Fair,Ethanol
7,Carbon graphite,A - Excellent,Ethanol
8,Carbon Steel,B - Good,Ethanol
9,Carpenter 20,A - Excellent,Ethanol
10,Cast iron,B - Good,Ethanol
11,Ceramic Al203,A - Excellent,Ethanol
12,Ceramic magnet,N/A,Ethanol
13,ChemRaz (FFKM),A - Excellent,Ethanol
14,Copper,A - Excellent,Ethanol
15,CPVC,B - Good,Ethanol
16,EPDM,A - Excellent,Ethanol
17,Epoxy,A2 - Excellent,Ethanol
18,Fluorocarbon (FKM),B - Good,Ethanol
19,Hastelloy-C®,A - Excellent,Ethanol
20,Hypalon®,A - Excellent,Ethanol
21,Hytrel®,N/A,Ethanol
22,Kalrez,A - Excellent,Ethanol
23,Kel-F®,A - Excellent,Ethanol
24,LDPE,B - Good,Ethanol
25,Natural rubber,A - Excellent,Ethanol
26,Neoprene,A - Excellent,Ethanol
27,NORYL®,A1 - Excellent,Ethanol
28,Nylon,A1 - Excellent,Ethanol
29,Polycarbonate,B2 - Good,Ethanol
30,Polyetherether Ketone (PEEK),A - Excellent,Ethanol
31,Polypropylene,A - Excellent,Ethanol
32,Polyurethane,D - Poor,Ethanol
33,PPS (Ryton®),N/A,Ethanol
34,PTFE,A - Excellent,Ethanol
35,PVC,C - Fair,Ethanol
36,PVDF (Kynar®),N/A,Ethanol
37,Silicone,B - Good,Ethanol
38,stainless steel - 304,A - Excellent,Ethanol
39,stainless steel - 316,A - Excellent,Ethanol
40,Titanium,A - Excellent,Ethanol
41,Tygon®,C - Fair,Ethanol
42,Viton®,A - Excellent,Ethanol

File: data/cole/Ethanolamine.csv
,material,compatibility,chemical
0,,,Ethanolamine
1,ABS plastic,N/A,Ethanolamine
2,Acetal (Delrin®),D - Poor,Ethanolamine
3,Aluminum,B - Good,Ethanolamine
4,Brass,N/A,Ethanolamine
5,Bronze,B - Good,Ethanolamine
6,Buna N (Nitrile),B - Good,Ethanolamine
7,Carbon graphite,A - Excellent,Ethanolamine
8,Carbon Steel,B - Good,Ethanolamine
9,Carpenter 20,A - Excellent,Ethanolamine
10,Cast iron,N/A,Ethanolamine
11,Ceramic Al203,A - Excellent,Ethanolamine
12,Ceramic magnet,N/A,Ethanolamine
13,ChemRaz (FFKM),A - Excellent,Ethanolamine
14,Copper,D - Poor,Ethanolamine
15,CPVC,N/A,Ethanolamine
16,EPDM,B - Good,Ethanolamine
17,Epoxy,A1 - Excellent,Ethanolamine
18,Fluorocarbon (FKM),D - Poor,Ethanolamine
19,Hastelloy-C®,B - Good,Ethanolamine
20,Hypalon®,C - Fair,Ethanolamine
21,Hytrel®,N/A,Ethanolamine
22,Kalrez,A - Excellent,Ethanolamine
23,Kel-F®,D - Poor,Ethanolamine
24,LDPE,N/A,Ethanolamine
25,Natural rubber,B - Good,Ethanolamine
26,Neoprene,B - Good,Ethanolamine
27,NORYL®,A - Excellent,Ethanolamine
28,Nylon,A - Excellent,Ethanolamine
29,Polycarbonate,N/A,Ethanolamine
30,Polyetherether Ketone (PEEK),N/A,Ethanolamine
31,Polypropylene,D - Poor,Ethanolamine
32,Polyurethane,C - Fair,Ethanolamine
33,PPS (Ryton®),A - Excellent,Ethanolamine
34,PTFE,A1 - Excellent,Ethanolamine
35,PVC,D - Poor,Ethanolamine
36,PVDF (Kynar®),C1 - Fair,Ethanolamine
37,Silicone,B - Good,Ethanolamine
38,stainless steel - 304,A - Excellent,Ethanolamine
39,stainless steel - 316,A - Excellent,Ethanolamine
40,Titanium,B - Good,Ethanolamine
41,Tygon®,N/A,Ethanolamine
42,Viton®,D - Poor,Ethanolamine

File: data/cole/Ether.csv
,material,compatibility,chemical
0,,,Ether
1,ABS plastic,D - Poor,Ether
2,Acetal (Delrin®),A1 - Excellent,Ether
3,Aluminum,B1 - Good,Ether
4,Brass,B1 - Good,Ether
5,Bronze,A - Excellent,Ether
6,Buna N (Nitrile),D - Poor,Ether
7,Carbon graphite,A - Excellent,Ether
8,Carbon Steel,B - Good,Ether
9,Carpenter 20,A - Excellent,Ether
10,Cast iron,C - Fair,Ether
11,Ceramic Al203,N/A,Ether
12,Ceramic magnet,N/A,Ether
13,ChemRaz (FFKM),A - Excellent,Ether
14,Copper,A - Excellent,Ether
15,CPVC,D - Poor,Ether
16,EPDM,C - Fair,Ether
17,Epoxy,A1 - Excellent,Ether
18,Fluorocarbon (FKM),D - Poor,Ether
19,Hastelloy-C®,B1 - Good,Ether
20,Hypalon®,D - Poor,Ether
21,Hytrel®,N/A,Ether
22,Kalrez,A - Excellent,Ether
23,Kel-F®,B1 - Good,Ether
24,LDPE,D - Poor,Ether
25,Natural rubber,D - Poor,Ether
26,Neoprene,D - Poor,Ether
27,NORYL®,D - Poor,Ether
28,Nylon,A - Excellent,Ether
29,Polycarbonate,N/A,Ether
30,Polyetherether Ketone (PEEK),A - Excellent,Ether
31,Polypropylene,D - Poor,Ether
32,Polyurethane,D - Poor,Ether
33,PPS (Ryton®),A - Excellent,Ether
34,PTFE,A - Excellent,Ether
35,PVC,D - Poor,Ether
36,PVDF (Kynar®),B1 - Good,Ether
37,Silicone,D - Poor,Ether
38,stainless steel - 304,A - Excellent,Ether
39,stainless steel - 316,A - Excellent,Ether
40,Titanium,A1 - Excellent,Ether
41,Tygon®,C - Fair,Ether
42,Viton®,C - Fair,Ether

File: data/cole/Ethyl Acetate.csv
,material,compatibility,chemical
0,,,Ethyl Acetate
1,ABS plastic,D - Poor,Ethyl Acetate
2,Acetal (Delrin®),A - Excellent,Ethyl Acetate
3,Aluminum,A2 - Excellent,Ethyl Acetate
4,Brass,B - Good,Ethyl Acetate
5,Bronze,A - Excellent,Ethyl Acetate
6,Buna N (Nitrile),D - Poor,Ethyl Acetate
7,Carbon graphite,A - Excellent,Ethyl Acetate
8,Carbon Steel,B - Good,Ethyl Acetate
9,Carpenter 20,A - Excellent,Ethyl Acetate
10,Cast iron,A - Excellent,Ethyl Acetate
11,Ceramic Al203,A - Excellent,Ethyl Acetate
12,Ceramic magnet,N/A,Ethyl Acetate
13,ChemRaz (FFKM),A - Excellent,Ethyl Acetate
14,Copper,A - Excellent,Ethyl Acetate
15,CPVC,D - Poor,Ethyl Acetate
16,EPDM,B - Good,Ethyl Acetate
17,Epoxy,A - Excellent,Ethyl Acetate
18,Fluorocarbon (FKM),D - Poor,Ethyl Acetate
19,Hastelloy-C®,A - Excellent,Ethyl Acetate
20,Hypalon®,D - Poor,Ethyl Acetate
21,Hytrel®,B - Good,Ethyl Acetate
22,Kalrez,A - Excellent,Ethyl Acetate
23,Kel-F®,A1 - Excellent,Ethyl Acetate
24,LDPE,A - Excellent,Ethyl Acetate
25,Natural rubber,C - Fair,Ethyl Acetate
26,Neoprene,D - Poor,Ethyl Acetate
27,NORYL®,A1 - Excellent,Ethyl Acetate
28,Nylon,A2 - Excellent,Ethyl Acetate
29,Polycarbonate,D - Poor,Ethyl Acetate
30,Polyetherether Ketone (PEEK),A - Excellent,Ethyl Acetate
31,Polypropylene,A1 - Excellent,Ethyl Acetate
32,Polyurethane,D - Poor,Ethyl Acetate
33,PPS (Ryton®),A - Excellent,Ethyl Acetate
34,PTFE,A - Excellent,Ethyl Acetate
35,PVC,D - Poor,Ethyl Acetate
36,PVDF (Kynar®),D - Poor,Ethyl Acetate
37,Silicone,B - Good,Ethyl Acetate
38,stainless steel - 304,B - Good,Ethyl Acetate
39,stainless steel - 316,B - Good,Ethyl Acetate
40,Titanium,A1 - Excellent,Ethyl Acetate
41,Tygon®,D - Poor,Ethyl Acetate
42,Viton®,D - Poor,Ethyl Acetate

File: data/cole/Ethyl Benzoate.csv
,material,compatibility,chemical
0,,,Ethyl Benzoate
1,ABS plastic,D - Poor,Ethyl Benzoate
2,Acetal (Delrin®),N/A,Ethyl Benzoate
3,Aluminum,N/A,Ethyl Benzoate
4,Brass,N/A,Ethyl Benzoate
5,Bronze,N/A,Ethyl Benzoate
6,Buna N (Nitrile),D - Poor,Ethyl Benzoate
7,Carbon graphite,N/A,Ethyl Benzoate
8,Carbon Steel,N/A,Ethyl Benzoate
9,Carpenter 20,N/A,Ethyl Benzoate
10,Cast iron,N/A,Ethyl Benzoate
11,Ceramic Al203,N/A,Ethyl Benzoate
12,Ceramic magnet,N/A,Ethyl Benzoate
13,ChemRaz (FFKM),A - Excellent,Ethyl Benzoate
14,Copper,A - Excellent,Ethyl Benzoate
15,CPVC,D - Poor,Ethyl Benzoate
16,EPDM,N/A,Ethyl Benzoate
17,Epoxy,N/A,Ethyl Benzoate
18,Fluorocarbon (FKM),A - Excellent,Ethyl Benzoate
19,Hastelloy-C®,N/A,Ethyl Benzoate
20,Hypalon®,N/A,Ethyl Benzoate
21,Hytrel®,N/A,Ethyl Benzoate
22,Kalrez,A - Excellent,Ethyl Benzoate
23,Kel-F®,N/A,Ethyl Benzoate
24,LDPE,C2 - Fair,Ethyl Benzoate
25,Natural rubber,D - Poor,Ethyl Benzoate
26,Neoprene,D - Poor,Ethyl Benzoate
27,NORYL®,A2 - Excellent,Ethyl Benzoate
28,Nylon,N/A,Ethyl Benzoate
29,Polycarbonate,D - Poor,Ethyl Benzoate
30,Polyetherether Ketone (PEEK),N/A,Ethyl Benzoate
31,Polypropylene,B1 - Good,Ethyl Benzoate
32,Polyurethane,D - Poor,Ethyl Benzoate
33,PPS (Ryton®),N/A,Ethyl Benzoate
34,PTFE,A - Excellent,Ethyl Benzoate
35,PVC,D - Poor,Ethyl Benzoate
36,PVDF (Kynar®),D - Poor,Ethyl Benzoate
37,Silicone,D - Poor,Ethyl Benzoate
38,stainless steel - 304,N/A,Ethyl Benzoate
39,stainless steel - 316,N/A,Ethyl Benzoate
40,Titanium,N/A,Ethyl Benzoate
41,Tygon®,D - Poor,Ethyl Benzoate
42,Viton®,A1 - Excellent,Ethyl Benzoate

File: data/cole/Ethyl Chloride.csv
,material,compatibility,chemical
0,,,Ethyl Chloride
1,ABS plastic,D - Poor,Ethyl Chloride
2,Acetal (Delrin®),A1 - Excellent,Ethyl Chloride
3,Aluminum,B - Good,Ethyl Chloride
4,Brass,A - Excellent,Ethyl Chloride
5,Bronze,A - Excellent,Ethyl Chloride
6,Buna N (Nitrile),A - Excellent,Ethyl Chloride
7,Carbon graphite,A - Excellent,Ethyl Chloride
8,Carbon Steel,D - Poor,Ethyl Chloride
9,Carpenter 20,A - Excellent,Ethyl Chloride
10,Cast iron,C - Fair,Ethyl Chloride
11,Ceramic Al203,A - Excellent,Ethyl Chloride
12,Ceramic magnet,N/A,Ethyl Chloride
13,ChemRaz (FFKM),A - Excellent,Ethyl Chloride
14,Copper,B - Good,Ethyl Chloride
15,CPVC,D - Poor,Ethyl Chloride
16,EPDM,A - Excellent,Ethyl Chloride
17,Epoxy,D - Poor,Ethyl Chloride
18,Fluorocarbon (FKM),A - Excellent,Ethyl Chloride
19,Hastelloy-C®,B1 - Good,Ethyl Chloride
20,Hypalon®,D - Poor,Ethyl Chloride
21,Hytrel®,C - Fair,Ethyl Chloride
22,Kalrez,A - Excellent,Ethyl Chloride
23,Kel-F®,B - Good,Ethyl Chloride
24,LDPE,C1 - Fair,Ethyl Chloride
25,Natural rubber,B - Good,Ethyl Chloride
26,Neoprene,C - Fair,Ethyl Chloride
27,NORYL®,D - Poor,Ethyl Chloride
28,Nylon,A1 - Excellent,Ethyl Chloride
29,Polycarbonate,D - Poor,Ethyl Chloride
30,Polyetherether Ketone (PEEK),A - Excellent,Ethyl Chloride
31,Polypropylene,D - Poor,Ethyl Chloride
32,Polyurethane,C - Fair,Ethyl Chloride
33,PPS (Ryton®),A - Excellent,Ethyl Chloride
34,PTFE,A - Excellent,Ethyl Chloride
35,PVC,D - Poor,Ethyl Chloride
36,PVDF (Kynar®),A - Excellent,Ethyl Chloride
37,Silicone,D - Poor,Ethyl Chloride
38,stainless steel - 304,A - Excellent,Ethyl Chloride
39,stainless steel - 316,A - Excellent,Ethyl Chloride
40,Titanium,A - Excellent,Ethyl Chloride
41,Tygon®,D - Poor,Ethyl Chloride
42,Viton®,A - Excellent,Ethyl Chloride

File: data/cole/Ethyl Ether.csv
,material,compatibility,chemical
0,,,Ethyl Ether
1,ABS plastic,D - Poor,Ethyl Ether
2,Acetal (Delrin®),A1 - Excellent,Ethyl Ether
3,Aluminum,B - Good,Ethyl Ether
4,Brass,A - Excellent,Ethyl Ether
5,Bronze,A - Excellent,Ethyl Ether
6,Buna N (Nitrile),A - Excellent,Ethyl Ether
7,Carbon graphite,A - Excellent,Ethyl Ether
8,Carbon Steel,D - Poor,Ethyl Ether
9,Carpenter 20,A - Excellent,Ethyl Ether
10,Cast iron,C - Fair,Ethyl Ether
11,Ceramic Al203,A - Excellent,Ethyl Ether
12,Ceramic magnet,N/A,Ethyl Ether
13,ChemRaz (FFKM),A - Excellent,Ethyl Ether
14,Copper,B - Good,Ethyl Ether
15,CPVC,D - Poor,Ethyl Ether
16,EPDM,A - Excellent,Ethyl Ether
17,Epoxy,D - Poor,Ethyl Ether
18,Fluorocarbon (FKM),A - Excellent,Ethyl Ether
19,Hastelloy-C®,B1 - Good,Ethyl Ether
20,Hypalon®,D - Poor,Ethyl Ether
21,Hytrel®,C - Fair,Ethyl Ether
22,Kalrez,A - Excellent,Ethyl Ether
23,Kel-F®,B - Good,Ethyl Ether
24,LDPE,C1 - Fair,Ethyl Ether
25,Natural rubber,B - Good,Ethyl Ether
26,Neoprene,C - Fair,Ethyl Ether
27,NORYL®,D - Poor,Ethyl Ether
28,Nylon,A1 - Excellent,Ethyl Ether
29,Polycarbonate,D - Poor,Ethyl Ether
30,Polyetherether Ketone (PEEK),A - Excellent,Ethyl Ether
31,Polypropylene,D - Poor,Ethyl Ether
32,Polyurethane,C - Fair,Ethyl Ether
33,PPS (Ryton®),A - Excellent,Ethyl Ether
34,PTFE,A - Excellent,Ethyl Ether
35,PVC,D - Poor,Ethyl Ether
36,PVDF (Kynar®),A - Excellent,Ethyl Ether
37,Silicone,D - Poor,Ethyl Ether
38,stainless steel - 304,A - Excellent,Ethyl Ether
39,stainless steel - 316,A - Excellent,Ethyl Ether
40,Titanium,A - Excellent,Ethyl Ether
41,Tygon®,D - Poor,Ethyl Ether
42,Viton®,A - Excellent,Ethyl Ether

File: data/cole/Ethyl Sulfate.csv
,material,compatibility,chemical
0,,,Ethyl Sulfate
1,ABS plastic,N/A,Ethyl Sulfate
2,Acetal (Delrin®),N/A,Ethyl Sulfate
3,Aluminum,N/A,Ethyl Sulfate
4,Brass,N/A,Ethyl Sulfate
5,Bronze,D - Poor,Ethyl Sulfate
6,Buna N (Nitrile),A - Excellent,Ethyl Sulfate
7,Carbon graphite,A - Excellent,Ethyl Sulfate
8,Carbon Steel,N/A,Ethyl Sulfate
9,Carpenter 20,A - Excellent,Ethyl Sulfate
10,Cast iron,N/A,Ethyl Sulfate
11,Ceramic Al203,N/A,Ethyl Sulfate
12,Ceramic magnet,N/A,Ethyl Sulfate
13,ChemRaz (FFKM),A - Excellent,Ethyl Sulfate
14,Copper,B - Good,Ethyl Sulfate
15,CPVC,N/A,Ethyl Sulfate
16,EPDM,N/A,Ethyl Sulfate
17,Epoxy,A1 - Excellent,Ethyl Sulfate
18,Fluorocarbon (FKM),D - Poor,Ethyl Sulfate
19,Hastelloy-C®,N/A,Ethyl Sulfate
20,Hypalon®,N/A,Ethyl Sulfate
21,Hytrel®,N/A,Ethyl Sulfate
22,Kalrez,N/A,Ethyl Sulfate
23,Kel-F®,A - Excellent,Ethyl Sulfate
24,LDPE,N/A,Ethyl Sulfate
25,Natural rubber,N/A,Ethyl Sulfate
26,Neoprene,N/A,Ethyl Sulfate
27,NORYL®,N/A,Ethyl Sulfate
28,Nylon,N/A,Ethyl Sulfate
29,Polycarbonate,N/A,Ethyl Sulfate
30,Polyetherether Ketone (PEEK),N/A,Ethyl Sulfate
31,Polypropylene,N/A,Ethyl Sulfate
32,Polyurethane,D - Poor,Ethyl Sulfate
33,PPS (Ryton®),N/A,Ethyl Sulfate
34,PTFE,A - Excellent,Ethyl Sulfate
35,PVC,N/A,Ethyl Sulfate
36,PVDF (Kynar®),N/A,Ethyl Sulfate
37,Silicone,N/A,Ethyl Sulfate
38,stainless steel - 304,D - Poor,Ethyl Sulfate
39,stainless steel - 316,D - Poor,Ethyl Sulfate
40,Titanium,N/A,Ethyl Sulfate
41,Tygon®,N/A,Ethyl Sulfate
42,Viton®,A - Excellent,Ethyl Sulfate

File: data/cole/Ethylene Bromide.csv
,material,compatibility,chemical
0,,,Ethylene Bromide
1,ABS plastic,D - Poor,Ethylene Bromide
2,Acetal (Delrin®),N/A,Ethylene Bromide
3,Aluminum,B - Good,Ethylene Bromide
4,Brass,N/A,Ethylene Bromide
5,Bronze,B - Good,Ethylene Bromide
6,Buna N (Nitrile),D - Poor,Ethylene Bromide
7,Carbon graphite,A - Excellent,Ethylene Bromide
8,Carbon Steel,B - Good,Ethylene Bromide
9,Carpenter 20,N/A,Ethylene Bromide
10,Cast iron,N/A,Ethylene Bromide
11,Ceramic Al203,N/A,Ethylene Bromide
12,Ceramic magnet,N/A,Ethylene Bromide
13,ChemRaz (FFKM),A - Excellent,Ethylene Bromide
14,Copper,N/A,Ethylene Bromide
15,CPVC,D - Poor,Ethylene Bromide
16,EPDM,C - Fair,Ethylene Bromide
17,Epoxy,N/A,Ethylene Bromide
18,Fluorocarbon (FKM),B - Good,Ethylene Bromide
19,Hastelloy-C®,B - Good,Ethylene Bromide
20,Hypalon®,C - Fair,Ethylene Bromide
21,Hytrel®,N/A,Ethylene Bromide
22,Kalrez,A - Excellent,Ethylene Bromide
23,Kel-F®,B - Good,Ethylene Bromide
24,LDPE,D - Poor,Ethylene Bromide
25,Natural rubber,C - Fair,Ethylene Bromide
26,Neoprene,C - Fair,Ethylene Bromide
27,NORYL®,N/A,Ethylene Bromide
28,Nylon,N/A,Ethylene Bromide
29,Polycarbonate,D - Poor,Ethylene Bromide
30,Polyetherether Ketone (PEEK),N/A,Ethylene Bromide
31,Polypropylene,D - Poor,Ethylene Bromide
32,Polyurethane,D - Poor,Ethylene Bromide
33,PPS (Ryton®),N/A,Ethylene Bromide
34,PTFE,A - Excellent,Ethylene Bromide
35,PVC,D - Poor,Ethylene Bromide
36,PVDF (Kynar®),A - Excellent,Ethylene Bromide
37,Silicone,D - Poor,Ethylene Bromide
38,stainless steel - 304,A - Excellent,Ethylene Bromide
39,stainless steel - 316,A - Excellent,Ethylene Bromide
40,Titanium,B - Good,Ethylene Bromide
41,Tygon®,D - Poor,Ethylene Bromide
42,Viton®,A - Excellent,Ethylene Bromide

File: data/cole/Ethylene Chloride.csv
,material,compatibility,chemical
0,,,Ethylene Chloride
1,ABS plastic,D - Poor,Ethylene Chloride
2,Acetal (Delrin®),A1 - Excellent,Ethylene Chloride
3,Aluminum,B - Good,Ethylene Chloride
4,Brass,N/A,Ethylene Chloride
5,Bronze,A - Excellent,Ethylene Chloride
6,Buna N (Nitrile),D - Poor,Ethylene Chloride
7,Carbon graphite,A - Excellent,Ethylene Chloride
8,Carbon Steel,D - Poor,Ethylene Chloride
9,Carpenter 20,N/A,Ethylene Chloride
10,Cast iron,N/A,Ethylene Chloride
11,Ceramic Al203,N/A,Ethylene Chloride
12,Ceramic magnet,A - Excellent,Ethylene Chloride
13,ChemRaz (FFKM),A - Excellent,Ethylene Chloride
14,Copper,B - Good,Ethylene Chloride
15,CPVC,D - Poor,Ethylene Chloride
16,EPDM,D - Poor,Ethylene Chloride
17,Epoxy,D - Poor,Ethylene Chloride
18,Fluorocarbon (FKM),B - Good,Ethylene Chloride
19,Hastelloy-C®,N/A,Ethylene Chloride
20,Hypalon®,D - Poor,Ethylene Chloride
21,Hytrel®,N/A,Ethylene Chloride
22,Kalrez,A - Excellent,Ethylene Chloride
23,Kel-F®,A1 - Excellent,Ethylene Chloride
24,LDPE,D - Poor,Ethylene Chloride
25,Natural rubber,D - Poor,Ethylene Chloride
26,Neoprene,D - Poor,Ethylene Chloride
27,NORYL®,D - Poor,Ethylene Chloride
28,Nylon,A - Excellent,Ethylene Chloride
29,Polycarbonate,D - Poor,Ethylene Chloride
30,Polyetherether Ketone (PEEK),A - Excellent,Ethylene Chloride
31,Polypropylene,C1 - Fair,Ethylene Chloride
32,Polyurethane,D - Poor,Ethylene Chloride
33,PPS (Ryton®),A - Excellent,Ethylene Chloride
34,PTFE,A - Excellent,Ethylene Chloride
35,PVC,D - Poor,Ethylene Chloride
36,PVDF (Kynar®),A - Excellent,Ethylene Chloride
37,Silicone,D - Poor,Ethylene Chloride
38,stainless steel - 304,B - Good,Ethylene Chloride
39,stainless steel - 316,B - Good,Ethylene Chloride
40,Titanium,B1 - Good,Ethylene Chloride
41,Tygon®,N/A,Ethylene Chloride
42,Viton®,B - Good,Ethylene Chloride

File: data/cole/Ethylene Chlorohydrin.csv
,material,compatibility,chemical
0,,,Ethylene Chlorohydrin
1,ABS plastic,D - Poor,Ethylene Chlorohydrin
2,Acetal (Delrin®),A1 - Excellent,Ethylene Chlorohydrin
3,Aluminum,B - Good,Ethylene Chlorohydrin
4,Brass,N/A,Ethylene Chlorohydrin
5,Bronze,A - Excellent,Ethylene Chlorohydrin
6,Buna N (Nitrile),D - Poor,Ethylene Chlorohydrin
7,Carbon graphite,A - Excellent,Ethylene Chlorohydrin
8,Carbon Steel,D - Poor,Ethylene Chlorohydrin
9,Carpenter 20,N/A,Ethylene Chlorohydrin
10,Cast iron,N/A,Ethylene Chlorohydrin
11,Ceramic Al203,N/A,Ethylene Chlorohydrin
12,Ceramic magnet,A - Excellent,Ethylene Chlorohydrin
13,ChemRaz (FFKM),A - Excellent,Ethylene Chlorohydrin
14,Copper,B - Good,Ethylene Chlorohydrin
15,CPVC,D - Poor,Ethylene Chlorohydrin
16,EPDM,D - Poor,Ethylene Chlorohydrin
17,Epoxy,D - Poor,Ethylene Chlorohydrin
18,Fluorocarbon (FKM),B - Good,Ethylene Chlorohydrin
19,Hastelloy-C®,N/A,Ethylene Chlorohydrin
20,Hypalon®,D - Poor,Ethylene Chlorohydrin
21,Hytrel®,N/A,Ethylene Chlorohydrin
22,Kalrez,A - Excellent,Ethylene Chlorohydrin
23,Kel-F®,A1 - Excellent,Ethylene Chlorohydrin
24,LDPE,D - Poor,Ethylene Chlorohydrin
25,Natural rubber,D - Poor,Ethylene Chlorohydrin
26,Neoprene,D - Poor,Ethylene Chlorohydrin
27,NORYL®,D - Poor,Ethylene Chlorohydrin
28,Nylon,A - Excellent,Ethylene Chlorohydrin
29,Polycarbonate,D - Poor,Ethylene Chlorohydrin
30,Polyetherether Ketone (PEEK),A - Excellent,Ethylene Chlorohydrin
31,Polypropylene,C1 - Fair,Ethylene Chlorohydrin
32,Polyurethane,D - Poor,Ethylene Chlorohydrin
33,PPS (Ryton®),A - Excellent,Ethylene Chlorohydrin
34,PTFE,A - Excellent,Ethylene Chlorohydrin
35,PVC,D - Poor,Ethylene Chlorohydrin
36,PVDF (Kynar®),A - Excellent,Ethylene Chlorohydrin
37,Silicone,D - Poor,Ethylene Chlorohydrin
38,stainless steel - 304,B - Good,Ethylene Chlorohydrin
39,stainless steel - 316,B - Good,Ethylene Chlorohydrin
40,Titanium,B1 - Good,Ethylene Chlorohydrin
41,Tygon®,N/A,Ethylene Chlorohydrin
42,Viton®,B - Good,Ethylene Chlorohydrin
