Repository: lachlanmonty/ChemicalCompatibilityDatabase

# ChemicalCompatibilityDatabase

## Goal

- Quickly check chemical compatibility of materials
- Combine chemical compatibility databases into a single database

## To Do

- [ ] Add [Sandvik corrosion tables](https://www.materials.sandvik/en/materials-center/corrosion-tables/ "Sandvik corrosion tables")
- [ ] Add the formula for each chemical in the [Cole-Parmer](https://www.coleparmer.com/Chemical-Resistance "Cole-Parmer") database. This should allow for easier lookups with stream table data.
- [ ] Add concentrations
- [ ] Add content of impurities, e.g. Cl-, oxidizing agents etc
- [ ] Add temperature dependent compatibility checks

File: data/cole/Ethylene Diamine.csv
,material,compatibility,chemical
0,,,Ethylene Diamine
1,ABS plastic,D - Poor,Ethylene Diamine
2,Acetal (Delrin®),D - Poor,Ethylene Diamine
3,Aluminum,B - Good,Ethylene Diamine
4,Brass,B - Good,Ethylene Diamine
5,Bronze,B - Good,Ethylene Diamine
6,Buna N (Nitrile),D - Poor,Ethylene Diamine
7,Carbon graphite,A - Excellent,Ethylene Diamine
8,Carbon Steel,B - Good,Ethylene Diamine
9,Carpenter 20,N/A,Ethylene Diamine
10,Cast iron,N/A,Ethylene Diamine
11,Ceramic Al203,N/A,Ethylene Diamine
12,Ceramic magnet,N/A,Ethylene Diamine
13,ChemRaz (FFKM),A - Excellent,Ethylene Diamine
14,Copper,B - Good,Ethylene Diamine
15,CPVC,D - Poor,Ethylene Diamine
16,EPDM,B - Good,Ethylene Diamine
17,Epoxy,D - Poor,Ethylene Diamine
18,Fluorocarbon (FKM),A - Excellent,Ethylene Diamine
19,Hastelloy-C®,B - Good,Ethylene Diamine
20,Hypalon®,C - Fair,Ethylene Diamine
21,Hytrel®,N/A,Ethylene Diamine
22,Kalrez,A - Excellent,Ethylene Diamine
23,Kel-F®,N/A,Ethylene Diamine
24,LDPE,D - Poor,Ethylene Diamine
25,Natural rubber,C - Fair,Ethylene Diamine
26,Neoprene,A - Excellent,Ethylene Diamine
27,NORYL®,N/A,Ethylene Diamine
28,Nylon,D - Poor,Ethylene Diamine
29,Polycarbonate,D - Poor,Ethylene Diamine
30,Polyetherether Ketone (PEEK),A - Excellent,Ethylene Diamine
31,Polypropylene,D - Poor,Ethylene Diamine
32,Polyurethane,D - Poor,Ethylene Diamine
33,PPS (Ryton®),N/A,Ethylene Diamine
34,PTFE,A - Excellent,Ethylene Diamine
35,PVC,D - Poor,Ethylene Diamine
36,PVDF (Kynar®),A - Excellent,Ethylene Diamine
37,Silicone,C - Fair,Ethylene Diamine
38,stainless steel - 304,B - Good,Ethylene Diamine
39,stainless steel - 316,B - Good,Ethylene Diamine
40,Titanium,B - Good,Ethylene Diamine
41,Tygon®,D - Poor,Ethylene Diamine
42,Viton®,A - Excellent,Ethylene Diamine

File: data/cole/Ethylene Dichloride.csv
,material,compatibility,chemical
0,,,Ethylene Dichloride
1,ABS plastic,D - Poor,Ethylene Dichloride
2,Acetal (Delrin®),B1 - Good,Ethylene Dichloride
3,Aluminum,A1 - Excellent,Ethylene Dichloride
4,Brass,B - Good,Ethylene Dichloride
5,Bronze,C - Fair,Ethylene Dichloride
6,Buna N (Nitrile),D - Poor,Ethylene Dichloride
7,Carbon graphite,A - Excellent,Ethylene Dichloride
8,Carbon Steel,A - Excellent,Ethylene Dichloride
9,Carpenter 20,C - Fair,Ethylene Dichloride
10,Cast iron,A - Excellent,Ethylene Dichloride
11,Ceramic Al203,A - Excellent,Ethylene Dichloride
12,Ceramic magnet,N/A,Ethylene Dichloride
13,ChemRaz (FFKM),A - Excellent,Ethylene Dichloride
14,Copper,N/A,Ethylene Dichloride
15,CPVC,D - Poor,Ethylene Dichloride
16,EPDM,C - Fair,Ethylene Dichloride
17,Epoxy,D - Poor,Ethylene Dichloride
18,Fluorocarbon (FKM),B - Good,Ethylene Dichloride
19,Hastelloy-C®,B - Good,Ethylene Dichloride
20,Hypalon®,D - Poor,Ethylene Dichloride
21,Hytrel®,C - Fair,Ethylene Dichloride
22,Kalrez,A - Excellent,Ethylene Dichloride
23,Kel-F®,A1 - Excellent,Ethylene Dichloride
24,LDPE,D - Poor,Ethylene Dichloride
25,Natural rubber,D - Poor,Ethylene Dichloride
26,Neoprene,D - Poor,Ethylene Dichloride
27,NORYL®,D - Poor,Ethylene Dichloride
28,Nylon,A1 - Excellent,Ethylene Dichloride
29,Polycarbonate,D - Poor,Ethylene Dichloride
30,Polyetherether Ketone (PEEK),A - Excellent,Ethylene Dichloride
31,Polypropylene,D - Poor,Ethylene Dichloride
32,Polyurethane,D - Poor,Ethylene Dichloride
33,PPS (Ryton®),A - Excellent,Ethylene Dichloride
34,PTFE,A - Excellent,Ethylene Dichloride
35,PVC,D - Poor,Ethylene Dichloride
36,PVDF (Kynar®),A - Excellent,Ethylene Dichloride
37,Silicone,D - Poor,Ethylene Dichloride
38,stainless steel - 304,B - Good,Ethylene Dichloride
39,stainless steel - 316,B - Good,Ethylene Dichloride
40,Titanium,B - Good,Ethylene Dichloride
41,Tygon®,D - Poor,Ethylene Dichloride
42,Viton®,A - Excellent,Ethylene Dichloride

File: data/cole/Ethylene Glycol.csv
,material,compatibility,chemical
0,,,Ethylene Glycol
1,ABS plastic,A - Excellent,Ethylene Glycol
2,Acetal (Delrin®),B - Good,Ethylene Glycol
3,Aluminum,A - Excellent,Ethylene Glycol
4,Brass,B1 - Good,Ethylene Glycol
5,Bronze,A - Excellent,Ethylene Glycol
6,Buna N (Nitrile),A - Excellent,Ethylene Glycol
7,Carbon graphite,A - Excellent,Ethylene Glycol
8,Carbon Steel,B - Good,Ethylene Glycol
9,Carpenter 20,A - Excellent,Ethylene Glycol
10,Cast iron,A - Excellent,Ethylene Glycol
11,Ceramic Al203,A - Excellent,Ethylene Glycol
12,Ceramic magnet,A - Excellent,Ethylene Glycol
13,ChemRaz (FFKM),A - Excellent,Ethylene Glycol
14,Copper,A - Excellent,Ethylene Glycol
15,CPVC,A - Excellent,Ethylene Glycol
16,EPDM,A - Excellent,Ethylene Glycol
17,Epoxy,A - Excellent,Ethylene Glycol
18,Fluorocarbon (FKM),A - Excellent,Ethylene Glycol
19,Hastelloy-C®,B1 - Good,Ethylene Glycol
20,Hypalon®,A - Excellent,Ethylene Glycol
21,Hytrel®,A - Excellent,Ethylene Glycol
22,Kalrez,A - Excellent,Ethylene Glycol
23,Kel-F®,A - Excellent,Ethylene Glycol
24,LDPE,A2 - Excellent,Ethylene Glycol
25,Natural rubber,A - Excellent,Ethylene Glycol
26,Neoprene,A - Excellent,Ethylene Glycol
27,NORYL®,A - Excellent,Ethylene Glycol
28,Nylon,A - Excellent,Ethylene Glycol
29,Polycarbonate,B1 - Good,Ethylene Glycol
30,Polyetherether Ketone (PEEK),A - Excellent,Ethylene Glycol
31,Polypropylene,A - Excellent,Ethylene Glycol
32,Polyurethane,B - Good,Ethylene Glycol
33,PPS (Ryton®),A - Excellent,Ethylene Glycol
34,PTFE,A - Excellent,Ethylene Glycol
35,PVC,A - Excellent,Ethylene Glycol
36,PVDF (Kynar®),A - Excellent,Ethylene Glycol
37,Silicone,A - Excellent,Ethylene Glycol
38,stainless steel - 304,B - Good,Ethylene Glycol
39,stainless steel - 316,B - Good,Ethylene Glycol
40,Titanium,A1 - Excellent,Ethylene Glycol
41,Tygon®,B - Good,Ethylene Glycol
42,Viton®,A - Excellent,Ethylene Glycol

File: data/cole/Fatty Acids.csv
,material,compatibility,chemical
0,,,Fatty Acids
1,ABS plastic,A - Excellent,Fatty Acids
2,Acetal (Delrin®),A - Excellent,Fatty Acids
3,Aluminum,A - Excellent,Fatty Acids
4,Brass,C - Fair,Fatty Acids
5,Bronze,A - Excellent,Fatty Acids
6,Buna N (Nitrile),B - Good,Fatty Acids
7,Carbon graphite,A - Excellent,Fatty Acids
8,Carbon Steel,C - Fair,Fatty Acids
9,Carpenter 20,C - Fair,Fatty Acids
10,Cast iron,C - Fair,Fatty Acids
11,Ceramic Al203,A - Excellent,Fatty Acids
12,Ceramic magnet,N/A,Fatty Acids
13,ChemRaz (FFKM),A - Excellent,Fatty Acids
14,Copper,D - Poor,Fatty Acids
15,CPVC,A - Excellent,Fatty Acids
16,EPDM,D - Poor,Fatty Acids
17,Epoxy,A - Excellent,Fatty Acids
18,Fluorocarbon (FKM),A - Excellent,Fatty Acids
19,Hastelloy-C®,A - Excellent,Fatty Acids
20,Hypalon®,B - Good,Fatty Acids
21,Hytrel®,N/A,Fatty Acids
22,Kalrez,A - Excellent,Fatty Acids
23,Kel-F®,A - Excellent,Fatty Acids
24,LDPE,D - Poor,Fatty Acids
25,Natural rubber,C - Fair,Fatty Acids
26,Neoprene,C - Fair,Fatty Acids
27,NORYL®,A1 - Excellent,Fatty Acids
28,Nylon,A1 - Excellent,Fatty Acids
29,Polycarbonate,B1 - Good,Fatty Acids
30,Polyetherether Ketone (PEEK),A - Excellent,Fatty Acids
31,Polypropylene,A - Excellent,Fatty Acids
32,Polyurethane,B - Good,Fatty Acids
33,PPS (Ryton®),N/A,Fatty Acids
34,PTFE,A - Excellent,Fatty Acids
35,PVC,A - Excellent,Fatty Acids
36,PVDF (Kynar®),A - Excellent,Fatty Acids
37,Silicone,C - Fair,Fatty Acids
38,stainless steel - 304,B - Good,Fatty Acids
39,stainless steel - 316,A - Excellent,Fatty Acids
40,Titanium,B - Good,Fatty Acids
41,Tygon®,B - Good,Fatty Acids
42,Viton®,A - Excellent,Fatty Acids

File: data/cole/Ferric Chloride.csv
,material,compatibility,chemical
0,,,Ferric Chloride
1,ABS plastic,A - Excellent,Ferric Chloride
2,Acetal (Delrin®),D - Poor,Ferric Chloride
3,Aluminum,D - Poor,Ferric Chloride
4,Brass,D - Poor,Ferric Chloride
5,Bronze,D - Poor,Ferric Chloride
6,Buna N (Nitrile),A - Excellent,Ferric Chloride
7,Carbon graphite,A - Excellent,Ferric Chloride
8,Carbon Steel,D - Poor,Ferric Chloride
9,Carpenter 20,D - Poor,Ferric Chloride
10,Cast iron,D - Poor,Ferric Chloride
11,Ceramic Al203,N/A,Ferric Chloride
12,Ceramic magnet,N/A,Ferric Chloride
13,ChemRaz (FFKM),A - Excellent,Ferric Chloride
14,Copper,D - Poor,Ferric Chloride
15,CPVC,A - Excellent,Ferric Chloride
16,EPDM,A - Excellent,Ferric Chloride
17,Epoxy,A - Excellent,Ferric Chloride
18,Fluorocarbon (FKM),A - Excellent,Ferric Chloride
19,Hastelloy-C®,B2 - Good,Ferric Chloride
20,Hypalon®,B - Good,Ferric Chloride
21,Hytrel®,C - Fair,Ferric Chloride
22,Kalrez,A - Excellent,Ferric Chloride
23,Kel-F®,A1 - Excellent,Ferric Chloride
24,LDPE,A1 - Excellent,Ferric Chloride
25,Natural rubber,A - Excellent,Ferric Chloride
26,Neoprene,B - Good,Ferric Chloride
27,NORYL®,A2 - Excellent,Ferric Chloride
28,Nylon,A - Excellent,Ferric Chloride
29,Polycarbonate,A2 - Excellent,Ferric Chloride
30,Polyetherether Ketone (PEEK),B - Good,Ferric Chloride
31,Polypropylene,A - Excellent,Ferric Chloride
32,Polyurethane,A - Excellent,Ferric Chloride
33,PPS (Ryton®),A - Excellent,Ferric Chloride
34,PTFE,A - Excellent,Ferric Chloride
35,PVC,A - Excellent,Ferric Chloride
36,PVDF (Kynar®),A - Excellent,Ferric Chloride
37,Silicone,B - Good,Ferric Chloride
38,stainless steel - 304,D - Poor,Ferric Chloride
39,stainless steel - 316,D - Poor,Ferric Chloride
40,Titanium,A - Excellent,Ferric Chloride
41,Tygon®,B - Good,Ferric Chloride
42,Viton®,A - Excellent,Ferric Chloride

File: data/cole/Ferric Nitrate.csv
,material,compatibility,chemical
0,,,Ferric Nitrate
1,ABS plastic,A - Excellent,Ferric Nitrate
2,Acetal (Delrin®),D - Poor,Ferric Nitrate
3,Aluminum,D - Poor,Ferric Nitrate
4,Brass,D - Poor,Ferric Nitrate
5,Bronze,D - Poor,Ferric Nitrate
6,Buna N (Nitrile),A - Excellent,Ferric Nitrate
7,Carbon graphite,A - Excellent,Ferric Nitrate
8,Carbon Steel,D - Poor,Ferric Nitrate
9,Carpenter 20,D - Poor,Ferric Nitrate
10,Cast iron,D - Poor,Ferric Nitrate
11,Ceramic Al203,N/A,Ferric Nitrate
12,Ceramic magnet,N/A,Ferric Nitrate
13,ChemRaz (FFKM),A - Excellent,Ferric Nitrate
14,Copper,D - Poor,Ferric Nitrate
15,CPVC,A - Excellent,Ferric Nitrate
16,EPDM,A - Excellent,Ferric Nitrate
17,Epoxy,A - Excellent,Ferric Nitrate
18,Fluorocarbon (FKM),A - Excellent,Ferric Nitrate
19,Hastelloy-C®,B2 - Good,Ferric Nitrate
20,Hypalon®,B - Good,Ferric Nitrate
21,Hytrel®,C - Fair,Ferric Nitrate
22,Kalrez,A - Excellent,Ferric Nitrate
23,Kel-F®,A1 - Excellent,Ferric Nitrate
24,LDPE,A1 - Excellent,Ferric Nitrate
25,Natural rubber,A - Excellent,Ferric Nitrate
26,Neoprene,B - Good,Ferric Nitrate
27,NORYL®,A2 - Excellent,Ferric Nitrate
28,Nylon,A - Excellent,Ferric Nitrate
29,Polycarbonate,A2 - Excellent,Ferric Nitrate
30,Polyetherether Ketone (PEEK),B - Good,Ferric Nitrate
31,Polypropylene,A - Excellent,Ferric Nitrate
32,Polyurethane,A - Excellent,Ferric Nitrate
33,PPS (Ryton®),A - Excellent,Ferric Nitrate
34,PTFE,A - Excellent,Ferric Nitrate
35,PVC,A - Excellent,Ferric Nitrate
36,PVDF (Kynar®),A - Excellent,Ferric Nitrate
37,Silicone,B - Good,Ferric Nitrate
38,stainless steel - 304,D - Poor,Ferric Nitrate
39,stainless steel - 316,D - Poor,Ferric Nitrate
40,Titanium,A - Excellent,Ferric Nitrate
41,Tygon®,B - Good,Ferric Nitrate
42,Viton®,A - Excellent,Ferric Nitrate

File: data/cole/Ferric Sulfate.csv
,material,compatibility,chemical
0,,,Ferric Sulfate
1,ABS plastic,A2 - Excellent,Ferric Sulfate
2,Acetal (Delrin®),D - Poor,Ferric Sulfate
3,Aluminum,D - Poor,Ferric Sulfate
4,Brass,D - Poor,Ferric Sulfate
5,Bronze,C - Fair,Ferric Sulfate
6,Buna N (Nitrile),A - Excellent,Ferric Sulfate
7,Carbon graphite,A - Excellent,Ferric Sulfate
8,Carbon Steel,D - Poor,Ferric Sulfate
9,Carpenter 20,D - Poor,Ferric Sulfate
10,Cast iron,D - Poor,Ferric Sulfate
11,Ceramic Al203,A - Excellent,Ferric Sulfate
12,Ceramic magnet,N/A,Ferric Sulfate
13,ChemRaz (FFKM),A - Excellent,Ferric Sulfate
14,Copper,D - Poor,Ferric Sulfate
15,CPVC,A - Excellent,Ferric Sulfate
16,EPDM,A - Excellent,Ferric Sulfate
17,Epoxy,A - Excellent,Ferric Sulfate
18,Fluorocarbon (FKM),A - Excellent,Ferric Sulfate
19,Hastelloy-C®,A1 - Excellent,Ferric Sulfate
20,Hypalon®,A - Excellent,Ferric Sulfate
21,Hytrel®,N/A,Ferric Sulfate
22,Kalrez,A - Excellent,Ferric Sulfate
23,Kel-F®,A - Excellent,Ferric Sulfate
24,LDPE,A2 - Excellent,Ferric Sulfate
25,Natural rubber,A - Excellent,Ferric Sulfate
26,Neoprene,A - Excellent,Ferric Sulfate
27,NORYL®,A2 - Excellent,Ferric Sulfate
28,Nylon,A1 - Excellent,Ferric Sulfate
29,Polycarbonate,A1 - Excellent,Ferric Sulfate
30,Polyetherether Ketone (PEEK),A - Excellent,Ferric Sulfate
31,Polypropylene,A - Excellent,Ferric Sulfate
32,Polyurethane,B - Good,Ferric Sulfate
33,PPS (Ryton®),A - Excellent,Ferric Sulfate
34,PTFE,A - Excellent,Ferric Sulfate
35,PVC,A - Excellent,Ferric Sulfate
36,PVDF (Kynar®),A - Excellent,Ferric Sulfate
37,Silicone,B - Good,Ferric Sulfate
38,stainless steel - 304,B1 - Good,Ferric Sulfate
39,stainless steel - 316,A - Excellent,Ferric Sulfate
40,Titanium,A1 - Excellent,Ferric Sulfate
41,Tygon®,B - Good,Ferric Sulfate
42,Viton®,A - Excellent,Ferric Sulfate

File: data/cole/Ferrous Chloride.csv
,material,compatibility,chemical
0,,,Ferrous Chloride
1,ABS plastic,A2 - Excellent,Ferrous Chloride
2,Acetal (Delrin®),D - Poor,Ferrous Chloride
3,Aluminum,D - Poor,Ferrous Chloride
4,Brass,D - Poor,Ferrous Chloride
5,Bronze,C1 - Fair,Ferrous Chloride
6,Buna N (Nitrile),A - Excellent,Ferrous Chloride
7,Carbon graphite,A - Excellent,Ferrous Chloride
8,Carbon Steel,D - Poor,Ferrous Chloride
9,Carpenter 20,C - Fair,Ferrous Chloride
10,Cast iron,D - Poor,Ferrous Chloride
11,Ceramic Al203,N/A,Ferrous Chloride
12,Ceramic magnet,A - Excellent,Ferrous Chloride
13,ChemRaz (FFKM),A - Excellent,Ferrous Chloride
14,Copper,B - Good,Ferrous Chloride
15,CPVC,A - Excellent,Ferrous Chloride
16,EPDM,N/A,Ferrous Chloride
17,Epoxy,A - Excellent,Ferrous Chloride
18,Fluorocarbon (FKM),A - Excellent,Ferrous Chloride
19,Hastelloy-C®,B1 - Good,Ferrous Chloride
20,Hypalon®,A - Excellent,Ferrous Chloride
21,Hytrel®,N/A,Ferrous Chloride
22,Kalrez,A - Excellent,Ferrous Chloride
23,Kel-F®,B1 - Good,Ferrous Chloride
24,LDPE,A2 - Excellent,Ferrous Chloride
25,Natural rubber,A - Excellent,Ferrous Chloride
26,Neoprene,A - Excellent,Ferrous Chloride
27,NORYL®,A2 - Excellent,Ferrous Chloride
28,Nylon,D - Poor,Ferrous Chloride
29,Polycarbonate,D - Poor,Ferrous Chloride
30,Polyetherether Ketone (PEEK),A - Excellent,Ferrous Chloride
31,Polypropylene,A - Excellent,Ferrous Chloride
32,Polyurethane,B - Good,Ferrous Chloride
33,PPS (Ryton®),A - Excellent,Ferrous Chloride
34,PTFE,A - Excellent,Ferrous Chloride
35,PVC,A - Excellent,Ferrous Chloride
36,PVDF (Kynar®),A - Excellent,Ferrous Chloride
37,Silicone,N/A,Ferrous Chloride
38,stainless steel - 304,D - Poor,Ferrous Chloride
39,stainless steel - 316,D - Poor,Ferrous Chloride
40,Titanium,A - Excellent,Ferrous Chloride
41,Tygon®,B - Good,Ferrous Chloride
42,Viton®,A - Excellent,Ferrous Chloride

File: data/cole/Ferrous Sulfate.csv
,material,compatibility,chemical
0,,,Ferrous Sulfate
1,ABS plastic,A1 - Excellent,Ferrous Sulfate
2,Acetal (Delrin®),D - Poor,Ferrous Sulfate
3,Aluminum,B1 - Good,Ferrous Sulfate
4,Brass,B1 - Good,Ferrous Sulfate
5,Bronze,B - Good,Ferrous Sulfate
6,Buna N (Nitrile),A2 - Excellent,Ferrous Sulfate
7,Carbon graphite,A - Excellent,Ferrous Sulfate
8,Carbon Steel,D - Poor,Ferrous Sulfate
9,Carpenter 20,D - Poor,Ferrous Sulfate
10,Cast iron,D - Poor,Ferrous Sulfate
11,Ceramic Al203,A - Excellent,Ferrous Sulfate
12,Ceramic magnet,A - Excellent,Ferrous Sulfate
13,ChemRaz (FFKM),A - Excellent,Ferrous Sulfate
14,Copper,B - Good,Ferrous Sulfate
15,CPVC,A - Excellent,Ferrous Sulfate
16,EPDM,A - Excellent,Ferrous Sulfate
17,Epoxy,A - Excellent,Ferrous Sulfate
18,Fluorocarbon (FKM),A - Excellent,Ferrous Sulfate
19,Hastelloy-C®,B - Good,Ferrous Sulfate
20,Hypalon®,B - Good,Ferrous Sulfate
21,Hytrel®,N/A,Ferrous Sulfate
22,Kalrez,A - Excellent,Ferrous Sulfate
23,Kel-F®,A - Excellent,Ferrous Sulfate
24,LDPE,A2 - Excellent,Ferrous Sulfate
25,Natural rubber,B - Good,Ferrous Sulfate
26,Neoprene,N/A,Ferrous Sulfate
27,NORYL®,A2 - Excellent,Ferrous Sulfate
28,Nylon,D - Poor,Ferrous Sulfate
29,Polycarbonate,A1 - Excellent,Ferrous Sulfate
30,Polyetherether Ketone (PEEK),A - Excellent,Ferrous Sulfate
31,Polypropylene,A - Excellent,Ferrous Sulfate
32,Polyurethane,A - Excellent,Ferrous Sulfate
33,PPS (Ryton®),A - Excellent,Ferrous Sulfate
34,PTFE,A - Excellent,Ferrous Sulfate
35,PVC,A - Excellent,Ferrous Sulfate
36,PVDF (Kynar®),A - Excellent,Ferrous Sulfate
37,Silicone,N/A,Ferrous Sulfate
38,stainless steel - 304,B - Good,Ferrous Sulfate
39,stainless steel - 316,B - Good,Ferrous Sulfate
40,Titanium,A1 - Excellent,Ferrous Sulfate
41,Tygon®,B - Good,Ferrous Sulfate
42,Viton®,B - Good,Ferrous Sulfate

File: data/cole/Fluoboric Acid.csv
,material,compatibility,chemical
0,,,Fluoboric Acid
1,ABS plastic,A2 - Excellent,Fluoboric Acid
2,Acetal (Delrin®),A1 - Excellent,Fluoboric Acid
3,Aluminum,D - Poor,Fluoboric Acid
4,Brass,N/A,Fluoboric Acid
5,Bronze,B1 - Good,Fluoboric Acid
6,Buna N (Nitrile),A - Excellent,Fluoboric Acid
7,Carbon graphite,A - Excellent,Fluoboric Acid
8,Carbon Steel,N/A,Fluoboric Acid
9,Carpenter 20,D - Poor,Fluoboric Acid
10,Cast iron,D - Poor,Fluoboric Acid
11,Ceramic Al203,C - Fair,Fluoboric Acid
12,Ceramic magnet,A - Excellent,Fluoboric Acid
13,ChemRaz (FFKM),A - Excellent,Fluoboric Acid
14,Copper,N/A,Fluoboric Acid
15,CPVC,A2 - Excellent,Fluoboric Acid
16,EPDM,A2 - Excellent,Fluoboric Acid
17,Epoxy,D - Poor,Fluoboric Acid
18,Fluorocarbon (FKM),A - Excellent,Fluoboric Acid
19,Hastelloy-C®,A1 - Excellent,Fluoboric Acid
20,Hypalon®,A - Excellent,Fluoboric Acid
21,Hytrel®,N/A,Fluoboric Acid
22,Kalrez,A - Excellent,Fluoboric Acid
23,Kel-F®,B - Good,Fluoboric Acid
24,LDPE,A2 - Excellent,Fluoboric Acid
25,Natural rubber,A - Excellent,Fluoboric Acid
26,Neoprene,A - Excellent,Fluoboric Acid
27,NORYL®,A1 - Excellent,Fluoboric Acid
28,Nylon,D - Poor,Fluoboric Acid
29,Polycarbonate,N/A,Fluoboric Acid
30,Polyetherether Ketone (PEEK),N/A,Fluoboric Acid
31,Polypropylene,A - Excellent,Fluoboric Acid
32,Polyurethane,D - Poor,Fluoboric Acid
33,PPS (Ryton®),A - Excellent,Fluoboric Acid
34,PTFE,A - Excellent,Fluoboric Acid
35,PVC,A - Excellent,Fluoboric Acid
36,PVDF (Kynar®),A1 - Excellent,Fluoboric Acid
37,Silicone,N/A,Fluoboric Acid
38,stainless steel - 304,B - Good,Fluoboric Acid
39,stainless steel - 316,B - Good,Fluoboric Acid
40,Titanium,D - Poor,Fluoboric Acid
41,Tygon®,B - Good,Fluoboric Acid
42,Viton®,B - Good,Fluoboric Acid

File: data/cole/Fluorine.csv
,material,compatibility,chemical
0,,,Fluorine
1,ABS plastic,A1 - Excellent,Fluorine
2,Acetal (Delrin®),D - Poor,Fluorine
3,Aluminum,A - Excellent,Fluorine
4,Brass,A - Excellent,Fluorine
5,Bronze,C - Fair,Fluorine
6,Buna N (Nitrile),D - Poor,Fluorine
7,Carbon graphite,C - Fair,Fluorine
8,Carbon Steel,D - Poor,Fluorine
9,Carpenter 20,D - Poor,Fluorine
10,Cast iron,D - Poor,Fluorine
11,Ceramic Al203,N/A,Fluorine
12,Ceramic magnet,A - Excellent,Fluorine
13,ChemRaz (FFKM),B - Good,Fluorine
14,Copper,C - Fair,Fluorine
15,CPVC,D - Poor,Fluorine
16,EPDM,A1 - Excellent,Fluorine
17,Epoxy,A1 - Excellent,Fluorine
18,Fluorocarbon (FKM),B - Good,Fluorine
19,Hastelloy-C®,B1 - Good,Fluorine
20,Hypalon®,N/A,Fluorine
21,Hytrel®,N/A,Fluorine
22,Kalrez,B - Good,Fluorine
23,Kel-F®,A - Excellent,Fluorine
24,LDPE,D - Poor,Fluorine
25,Natural rubber,C - Fair,Fluorine
26,Neoprene,N/A,Fluorine
27,NORYL®,N/A,Fluorine
28,Nylon,D - Poor,Fluorine
29,Polycarbonate,C - Fair,Fluorine
30,Polyetherether Ketone (PEEK),D - Poor,Fluorine
31,Polypropylene,D - Poor,Fluorine
32,Polyurethane,D - Poor,Fluorine
33,PPS (Ryton®),D - Poor,Fluorine
34,PTFE,D - Poor,Fluorine
35,PVC,D - Poor,Fluorine
36,PVDF (Kynar®),A1 - Excellent,Fluorine
37,Silicone,D - Poor,Fluorine
38,stainless steel - 304,C - Fair,Fluorine
39,stainless steel - 316,A - Excellent,Fluorine
40,Titanium,D - Poor,Fluorine
41,Tygon®,N/A,Fluorine
42,Viton®,C - Fair,Fluorine

File: data/cole/Fluosilicic Acid.csv
,material,compatibility,chemical
0,,,Fluosilicic Acid
1,ABS plastic,A1 - Excellent,Fluosilicic Acid
2,Acetal (Delrin®),D - Poor,Fluosilicic Acid
3,Aluminum,A - Excellent,Fluosilicic Acid
4,Brass,A - Excellent,Fluosilicic Acid
5,Bronze,C - Fair,Fluosilicic Acid
6,Buna N (Nitrile),D - Poor,Fluosilicic Acid
7,Carbon graphite,C - Fair,Fluosilicic Acid
8,Carbon Steel,D - Poor,Fluosilicic Acid
9,Carpenter 20,D - Poor,Fluosilicic Acid
10,Cast iron,D - Poor,Fluosilicic Acid
11,Ceramic Al203,N/A,Fluosilicic Acid
12,Ceramic magnet,A - Excellent,Fluosilicic Acid
13,ChemRaz (FFKM),B - Good,Fluosilicic Acid
14,Copper,C - Fair,Fluosilicic Acid
15,CPVC,D - Poor,Fluosilicic Acid
16,EPDM,A1 - Excellent,Fluosilicic Acid
17,Epoxy,A1 - Excellent,Fluosilicic Acid
18,Fluorocarbon (FKM),B - Good,Fluosilicic Acid
19,Hastelloy-C®,B1 - Good,Fluosilicic Acid
20,Hypalon®,N/A,Fluosilicic Acid
21,Hytrel®,N/A,Fluosilicic Acid
22,Kalrez,B - Good,Fluosilicic Acid
23,Kel-F®,A - Excellent,Fluosilicic Acid
24,LDPE,D - Poor,Fluosilicic Acid
25,Natural rubber,C - Fair,Fluosilicic Acid
26,Neoprene,N/A,Fluosilicic Acid
27,NORYL®,N/A,Fluosilicic Acid
28,Nylon,D - Poor,Fluosilicic Acid
29,Polycarbonate,C - Fair,Fluosilicic Acid
30,Polyetherether Ketone (PEEK),D - Poor,Fluosilicic Acid
31,Polypropylene,D - Poor,Fluosilicic Acid
32,Polyurethane,D - Poor,Fluosilicic Acid
33,PPS (Ryton®),D - Poor,Fluosilicic Acid
34,PTFE,D - Poor,Fluosilicic Acid
35,PVC,D - Poor,Fluosilicic Acid
36,PVDF (Kynar®),A1 - Excellent,Fluosilicic Acid
37,Silicone,D - Poor,Fluosilicic Acid
38,stainless steel - 304,C - Fair,Fluosilicic Acid
39,stainless steel - 316,A - Excellent,Fluosilicic Acid
40,Titanium,D - Poor,Fluosilicic Acid
41,Tygon®,N/A,Fluosilicic Acid
42,Viton®,C - Fair,Fluosilicic Acid

File: data/cole/Formaldehyde 100%.csv
,material,compatibility,chemical
0,,,Formaldehyde 100%
1,ABS plastic,B - Good,Formaldehyde 100%
2,Acetal (Delrin®),A - Excellent,Formaldehyde 100%
3,Aluminum,A - Excellent,Formaldehyde 100%
4,Brass,N/A,Formaldehyde 100%
5,Bronze,B - Good,Formaldehyde 100%
6,Buna N (Nitrile),C - Fair,Formaldehyde 100%
7,Carbon graphite,N/A,Formaldehyde 100%
8,Carbon Steel,D - Poor,Formaldehyde 100%
9,Carpenter 20,A - Excellent,Formaldehyde 100%
10,Cast iron,C - Fair,Formaldehyde 100%
11,Ceramic Al203,N/A,Formaldehyde 100%
12,Ceramic magnet,A - Excellent,Formaldehyde 100%
13,ChemRaz (FFKM),A - Excellent,Formaldehyde 100%
14,Copper,A2 - Excellent,Formaldehyde 100%
15,CPVC,A - Excellent,Formaldehyde 100%
16,EPDM,A - Excellent,Formaldehyde 100%
17,Epoxy,A - Excellent,Formaldehyde 100%
18,Fluorocarbon (FKM),A - Excellent,Formaldehyde 100%
19,Hastelloy-C®,A - Excellent,Formaldehyde 100%
20,Hypalon®,C - Fair,Formaldehyde 100%
21,Hytrel®,N/A,Formaldehyde 100%
22,Kalrez,A - Excellent,Formaldehyde 100%
23,Kel-F®,A - Excellent,Formaldehyde 100%
24,LDPE,B - Good,Formaldehyde 100%
25,Natural rubber,C - Fair,Formaldehyde 100%
26,Neoprene,C - Fair,Formaldehyde 100%
27,NORYL®,A - Excellent,Formaldehyde 100%
28,Nylon,D - Poor,Formaldehyde 100%
29,Polycarbonate,A2 - Excellent,Formaldehyde 100%
30,Polyetherether Ketone (PEEK),A - Excellent,Formaldehyde 100%
31,Polypropylene,C - Fair,Formaldehyde 100%
32,Polyurethane,D - Poor,Formaldehyde 100%
33,PPS (Ryton®),B - Good,Formaldehyde 100%
34,PTFE,A - Excellent,Formaldehyde 100%
35,PVC,A - Excellent,Formaldehyde 100%
36,PVDF (Kynar®),A - Excellent,Formaldehyde 100%
37,Silicone,B - Good,Formaldehyde 100%
38,stainless steel - 304,C - Fair,Formaldehyde 100%
39,stainless steel - 316,A - Excellent,Formaldehyde 100%
40,Titanium,A - Excellent,Formaldehyde 100%
41,Tygon®,B - Good,Formaldehyde 100%
42,Viton®,D - Poor,Formaldehyde 100%

File: data/cole/Formaldehyde 40%.csv
,material,compatibility,chemical
0,,,Formaldehyde 40%
1,ABS plastic,A2 - Excellent,Formaldehyde 40%
2,Acetal (Delrin®),A2 - Excellent,Formaldehyde 40%
3,Aluminum,B - Good,Formaldehyde 40%
4,Brass,A - Excellent,Formaldehyde 40%
5,Bronze,A - Excellent,Formaldehyde 40%
6,Buna N (Nitrile),B - Good,Formaldehyde 40%
7,Carbon graphite,A - Excellent,Formaldehyde 40%
8,Carbon Steel,D - Poor,Formaldehyde 40%
9,Carpenter 20,A - Excellent,Formaldehyde 40%
10,Cast iron,B - Good,Formaldehyde 40%
11,Ceramic Al203,N/A,Formaldehyde 40%
12,Ceramic magnet,A - Excellent,Formaldehyde 40%
13,ChemRaz (FFKM),A - Excellent,Formaldehyde 40%
14,Copper,B2 - Good,Formaldehyde 40%
15,CPVC,A2 - Excellent,Formaldehyde 40%
16,EPDM,A - Excellent,Formaldehyde 40%
17,Epoxy,A2 - Excellent,Formaldehyde 40%
18,Fluorocarbon (FKM),A - Excellent,Formaldehyde 40%
19,Hastelloy-C®,B - Good,Formaldehyde 40%
20,Hypalon®,B - Good,Formaldehyde 40%
21,Hytrel®,B - Good,Formaldehyde 40%
22,Kalrez,A - Excellent,Formaldehyde 40%
23,Kel-F®,A - Excellent,Formaldehyde 40%
24,LDPE,D - Poor,Formaldehyde 40%
25,Natural rubber,B - Good,Formaldehyde 40%
26,Neoprene,B1 - Good,Formaldehyde 40%
27,NORYL®,A - Excellent,Formaldehyde 40%
28,Nylon,A - Excellent,Formaldehyde 40%
29,Polycarbonate,A1 - Excellent,Formaldehyde 40%
30,Polyetherether Ketone (PEEK),A - Excellent,Formaldehyde 40%
31,Polypropylene,A - Excellent,Formaldehyde 40%
32,Polyurethane,C - Fair,Formaldehyde 40%
33,PPS (Ryton®),A - Excellent,Formaldehyde 40%
34,PTFE,A - Excellent,Formaldehyde 40%
35,PVC,A - Excellent,Formaldehyde 40%
36,PVDF (Kynar®),A - Excellent,Formaldehyde 40%
37,Silicone,N/A,Formaldehyde 40%
38,stainless steel - 304,A1 - Excellent,Formaldehyde 40%
39,stainless steel - 316,A - Excellent,Formaldehyde 40%
40,Titanium,B - Good,Formaldehyde 40%
41,Tygon®,N/A,Formaldehyde 40%
42,Viton®,A - Excellent,Formaldehyde 40%

File: data/cole/Formic Acid.csv
,material,compatibility,chemical
0,,,Formic Acid
1,ABS plastic,D - Poor,Formic Acid
2,Acetal (Delrin®),A2 - Excellent,Formic Acid
3,Aluminum,A - Excellent,Formic Acid
4,Brass,D - Poor,Formic Acid
5,Bronze,C - Fair,Formic Acid
6,Buna N (Nitrile),C - Fair,Formic Acid
7,Carbon graphite,A - Excellent,Formic Acid
8,Carbon Steel,D - Poor,Formic Acid
9,Carpenter 20,C - Fair,Formic Acid
10,Cast iron,D - Poor,Formic Acid
11,Ceramic Al203,N/A,Formic Acid
12,Ceramic magnet,A - Excellent,Formic Acid
13,ChemRaz (FFKM),B - Good,Formic Acid
14,Copper,C - Fair,Formic Acid
15,CPVC,A2 - Excellent,Formic Acid
16,EPDM,A - Excellent,Formic Acid
17,Epoxy,C1 - Fair,Formic Acid
18,Fluorocarbon (FKM),D - Poor,Formic Acid
19,Hastelloy-C®,A - Excellent,Formic Acid
20,Hypalon®,A1 - Excellent,Formic Acid
21,Hytrel®,B - Good,Formic Acid
22,Kalrez,A - Excellent,Formic Acid
23,Kel-F®,A1 - Excellent,Formic Acid
24,LDPE,D - Poor,Formic Acid
25,Natural rubber,C - Fair,Formic Acid
26,Neoprene,A - Excellent,Formic Acid
27,NORYL®,A - Excellent,Formic Acid
28,Nylon,D - Poor,Formic Acid
29,Polycarbonate,A1 - Excellent,Formic Acid
30,Polyetherether Ketone (PEEK),C - Fair,Formic Acid
31,Polypropylene,A1 - Excellent,Formic Acid
32,Polyurethane,D - Poor,Formic Acid
33,PPS (Ryton®),A - Excellent,Formic Acid
34,PTFE,A - Excellent,Formic Acid
35,PVC,A1 - Excellent,Formic Acid
36,PVDF (Kynar®),A - Excellent,Formic Acid
37,Silicone,B - Good,Formic Acid
38,stainless steel - 304,B1 - Good,Formic Acid
39,stainless steel - 316,A1 - Excellent,Formic Acid
40,Titanium,C1 - Fair,Formic Acid
41,Tygon®,B - Good,Formic Acid
42,Viton®,C - Fair,Formic Acid

File: data/cole/Freon 113.csv
,material,compatibility,chemical
0,,,Freon 113
1,ABS plastic,N/A,Freon 113
2,Acetal (Delrin®),A - Excellent,Freon 113
3,Aluminum,N/A,Freon 113
4,Brass,N/A,Freon 113
5,Bronze,N/A,Freon 113
6,Buna N (Nitrile),A - Excellent,Freon 113
7,Carbon graphite,N/A,Freon 113
8,Carbon Steel,N/A,Freon 113
9,Carpenter 20,A - Excellent,Freon 113
10,Cast iron,N/A,Freon 113
11,Ceramic Al203,A - Excellent,Freon 113
12,Ceramic magnet,A - Excellent,Freon 113
13,ChemRaz (FFKM),C - Fair,Freon 113
14,Copper,A - Excellent,Freon 113
15,CPVC,B - Good,Freon 113
16,EPDM,D - Poor,Freon 113
17,Epoxy,A - Excellent,Freon 113
18,Fluorocarbon (FKM),B - Good,Freon 113
19,Hastelloy-C®,A - Excellent,Freon 113
20,Hypalon®,A - Excellent,Freon 113
21,Hytrel®,A - Excellent,Freon 113
22,Kalrez,C - Fair,Freon 113
23,Kel-F®,N/A,Freon 113
24,LDPE,N/A,Freon 113
25,Natural rubber,D - Poor,Freon 113
26,Neoprene,C - Fair,Freon 113
27,NORYL®,D - Poor,Freon 113
28,Polyetherether Ketone (PEEK),A - Excellent,Freon 113
29,Polypropylene,D - Poor,Freon 113
30,Polyurethane,B - Good,Freon 113
31,PPS (Ryton®),A - Excellent,Freon 113
32,PTFE,A - Excellent,Freon 113
33,PVC,B - Good,Freon 113
34,PVDF (Kynar®),B - Good,Freon 113
35,Silicone,D - Poor,Freon 113
36,stainless steel - 304,N/A,Freon 113
37,stainless steel - 316,N/A,Freon 113
38,Titanium,C - Fair,Freon 113
39,Tygon®,D - Poor,Freon 113
40,Viton®,B - Good,Freon 113

File: data/cole/Freon 12.csv
,material,compatibility,chemical
0,,,Freon 12
1,ABS plastic,A1 - Excellent,Freon 12
2,Acetal (Delrin®),B - Good,Freon 12
3,Aluminum,B1 - Good,Freon 12
4,Brass,B1 - Good,Freon 12
5,Bronze,B - Good,Freon 12
6,Buna N (Nitrile),A - Excellent,Freon 12
7,Carbon graphite,N/A,Freon 12
8,Carbon Steel,D - Poor,Freon 12
9,Carpenter 20,A - Excellent,Freon 12
10,Cast iron,A - Excellent,Freon 12
11,Ceramic Al203,N/A,Freon 12
12,Ceramic magnet,N/A,Freon 12
13,ChemRaz (FFKM),B - Good,Freon 12
14,Copper,A - Excellent,Freon 12
15,CPVC,A2 - Excellent,Freon 12
16,EPDM,B - Good,Freon 12
17,Epoxy,A2 - Excellent,Freon 12
18,Fluorocarbon (FKM),C - Fair,Freon 12
19,Hastelloy-C®,A - Excellent,Freon 12
20,Hypalon®,A - Excellent,Freon 12
21,Hytrel®,A - Excellent,Freon 12
22,Kalrez,C - Fair,Freon 12
23,Kel-F®,C - Fair,Freon 12
24,LDPE,A1 - Excellent,Freon 12
25,Natural rubber,C - Fair,Freon 12
26,Neoprene,A - Excellent,Freon 12
27,NORYL®,D - Poor,Freon 12
28,Polyetherether Ketone (PEEK),A - Excellent,Freon 12
29,Polypropylene,A2 - Excellent,Freon 12
30,Polyurethane,A - Excellent,Freon 12
31,PPS (Ryton®),A - Excellent,Freon 12
32,PTFE,A - Excellent,Freon 12
33,PVC,A2 - Excellent,Freon 12
34,PVDF (Kynar®),A - Excellent,Freon 12
35,Silicone,D - Poor,Freon 12
36,stainless steel - 304,B1 - Good,Freon 12
37,stainless steel - 316,B - Good,Freon 12
38,Titanium,B - Good,Freon 12
39,Tygon®,D - Poor,Freon 12
40,Viton®,B - Good,Freon 12

File: data/cole/Freon 22.csv
,material,compatibility,chemical
0,,,Freon 22
1,ABS plastic,N/A,Freon 22
2,Acetal (Delrin®),A - Excellent,Freon 22
3,Aluminum,D - Poor,Freon 22
4,Brass,A - Excellent,Freon 22
5,Bronze,N/A,Freon 22
6,Buna N (Nitrile),D - Poor,Freon 22
7,Carbon graphite,N/A,Freon 22
8,Carbon Steel,D - Poor,Freon 22
9,Carpenter 20,A - Excellent,Freon 22
10,Cast iron,D - Poor,Freon 22
11,Ceramic Al203,N/A,Freon 22
12,Ceramic magnet,N/A,Freon 22
13,ChemRaz (FFKM),A - Excellent,Freon 22
14,Copper,B - Good,Freon 22
15,CPVC,B - Good,Freon 22
16,EPDM,A - Excellent,Freon 22
17,Epoxy,A - Excellent,Freon 22
18,Fluorocarbon (FKM),D - Poor,Freon 22
19,Hastelloy-C®,A - Excellent,Freon 22
20,Hypalon®,B - Good,Freon 22
21,Hytrel®,N/A,Freon 22
22,Kalrez,B - Good,Freon 22
23,Kel-F®,A - Excellent,Freon 22
24,LDPE,N/A,Freon 22
25,Natural rubber,D - Poor,Freon 22
26,Neoprene,A - Excellent,Freon 22
27,NORYL®,B - Good,Freon 22
28,Polyetherether Ketone (PEEK),A - Excellent,Freon 22
29,Polypropylene,B - Good,Freon 22
30,Polyurethane,D - Poor,Freon 22
31,PPS (Ryton®),A - Excellent,Freon 22
32,PTFE,A - Excellent,Freon 22
33,PVC,A - Excellent,Freon 22
34,PVDF (Kynar®),A - Excellent,Freon 22
35,Silicone,D - Poor,Freon 22
36,stainless steel - 304,A - Excellent,Freon 22
37,stainless steel - 316,A - Excellent,Freon 22
38,Titanium,B - Good,Freon 22
39,Tygon®,D - Poor,Freon 22
40,Viton®,D - Poor,Freon 22

File: data/cole/Freon TF.csv
,material,compatibility,chemical
0,,,Freon TF
1,ABS plastic,N/A,Freon TF
2,Acetal (Delrin®),A - Excellent,Freon TF
3,Aluminum,D - Poor,Freon TF
4,Brass,N/A,Freon TF
5,Bronze,N/A,Freon TF
6,Buna N (Nitrile),A - Excellent,Freon TF
7,Carbon graphite,N/A,Freon TF
8,Carbon Steel,N/A,Freon TF
9,Carpenter 20,A - Excellent,Freon TF
10,Cast iron,A - Excellent,Freon TF
11,Ceramic Al203,A - Excellent,Freon TF
12,Ceramic magnet,A - Excellent,Freon TF
13,ChemRaz (FFKM),C - Fair,Freon TF
14,Copper,A - Excellent,Freon TF
15,CPVC,B - Good,Freon TF
16,EPDM,D - Poor,Freon TF
17,Epoxy,A - Excellent,Freon TF
18,Fluorocarbon (FKM),B - Good,Freon TF
19,Hastelloy-C®,A - Excellent,Freon TF
20,Hypalon®,A - Excellent,Freon TF
21,Hytrel®,A - Excellent,Freon TF
22,Kalrez,C - Fair,Freon TF
23,Kel-F®,N/A,Freon TF
24,LDPE,N/A,Freon TF
25,Natural rubber,D - Poor,Freon TF
26,Neoprene,A - Excellent,Freon TF
27,NORYL®,N/A,Freon TF
28,Polyetherether Ketone (PEEK),A - Excellent,Freon TF
29,Polypropylene,D - Poor,Freon TF
30,Polyurethane,B - Good,Freon TF
31,PPS (Ryton®),D - Poor,Freon TF
32,PTFE,A - Excellent,Freon TF
33,PVC,B - Good,Freon TF
34,PVDF (Kynar®),B - Good,Freon TF
35,Silicone,D - Poor,Freon TF
36,stainless steel - 304,A - Excellent,Freon TF
37,stainless steel - 316,A - Excellent,Freon TF
38,Titanium,B - Good,Freon TF
39,Tygon®,D - Poor,Freon TF
40,Viton®,B - Good,Freon TF

File: data/cole/Freonr 11.csv
,material,compatibility,chemical
0,,,Freonr 11
1,ABS plastic,D - Poor,Freonr 11
2,Acetal (Delrin®),D - Poor,Freonr 11
3,Aluminum,D - Poor,Freonr 11
4,Brass,N/A,Freonr 11
5,Bronze,N/A,Freonr 11
6,Buna N (Nitrile),B - Good,Freonr 11
7,Carbon graphite,N/A,Freonr 11
8,Carbon Steel,D - Poor,Freonr 11
9,Carpenter 20,A - Excellent,Freonr 11
10,Cast iron,A - Excellent,Freonr 11
11,Ceramic Al203,A - Excellent,Freonr 11
12,Ceramic magnet,A - Excellent,Freonr 11
13,ChemRaz (FFKM),N/A,Freonr 11
14,Copper,A - Excellent,Freonr 11
15,CPVC,A2 - Excellent,Freonr 11
16,EPDM,D - Poor,Freonr 11
17,Epoxy,A - Excellent,Freonr 11
18,Fluorocarbon (FKM),D - Poor,Freonr 11
19,Hastelloy-C®,A - Excellent,Freonr 11
20,Hypalon®,B - Good,Freonr 11
21,Hytrel®,A - Excellent,Freonr 11
22,Kalrez,C - Fair,Freonr 11
23,Kel-F®,A - Excellent,Freonr 11
24,LDPE,C - Fair,Freonr 11
25,Natural rubber,D - Poor,Freonr 11
26,Neoprene,D - Poor,Freonr 11
27,NORYL®,B - Good,Freonr 11
28,Polyetherether Ketone (PEEK),A - Excellent,Freonr 11
29,Polypropylene,A - Excellent,Freonr 11
30,Polyurethane,D - Poor,Freonr 11
31,PPS (Ryton®),A - Excellent,Freonr 11
32,PTFE,A - Excellent,Freonr 11
33,PVC,A2 - Excellent,Freonr 11
34,PVDF (Kynar®),A - Excellent,Freonr 11
35,Silicone,D - Poor,Freonr 11
36,stainless steel - 304,A - Excellent,Freonr 11
37,stainless steel - 316,A - Excellent,Freonr 11
38,Titanium,B - Good,Freonr 11
39,Tygon®,B - Good,Freonr 11
40,Viton®,B - Good,Freonr 11

File: data/cole/Fruit Juice.csv
,material,compatibility,chemical
0,,,Fruit Juice
1,ABS plastic,B - Good,Fruit Juice
2,Acetal (Delrin®),D - Poor,Fruit Juice
3,Aluminum,A - Excellent,Fruit Juice
4,Brass,D - Poor,Fruit Juice
5,Bronze,N/A,Fruit Juice
6,Buna N (Nitrile),A - Excellent,Fruit Juice
7,Carbon graphite,N/A,Fruit Juice
8,Carbon Steel,N/A,Fruit Juice
9,Carpenter 20,C - Fair,Fruit Juice
10,Cast iron,D - Poor,Fruit Juice
11,Ceramic Al203,A - Excellent,Fruit Juice
12,Ceramic magnet,A - Excellent,Fruit Juice
13,ChemRaz (FFKM),N/A,Fruit Juice
14,Copper,A - Excellent,Fruit Juice
15,CPVC,A - Excellent,Fruit Juice
16,EPDM,N/A,Fruit Juice
17,Epoxy,A - Excellent,Fruit Juice
18,Fluorocarbon (FKM),A - Excellent,Fruit Juice
19,Hastelloy-C®,A - Excellent,Fruit Juice
20,Hypalon®,B - Good,Fruit Juice
21,Hytrel®,N/A,Fruit Juice
22,Kalrez,N/A,Fruit Juice
23,Kel-F®,A - Excellent,Fruit Juice
24,LDPE,A - Excellent,Fruit Juice
25,Natural rubber,D - Poor,Fruit Juice
26,Neoprene,A - Excellent,Fruit Juice
27,NORYL®,B - Good,Fruit Juice
28,Nylon,A - Excellent,Fruit Juice
29,Polycarbonate,N/A,Fruit Juice
30,Polyetherether Ketone (PEEK),A - Excellent,Fruit Juice
31,Polypropylene,B - Good,Fruit Juice
32,Polyurethane,A - Excellent,Fruit Juice
33,PPS (Ryton®),N/A,Fruit Juice
34,PTFE,A - Excellent,Fruit Juice
35,PVC,A - Excellent,Fruit Juice
36,PVDF (Kynar®),A - Excellent,Fruit Juice
37,Silicone,N/A,Fruit Juice
38,stainless steel - 304,A - Excellent,Fruit Juice
39,stainless steel - 316,A - Excellent,Fruit Juice
40,Titanium,A - Excellent,Fruit Juice
41,Tygon®,B - Good,Fruit Juice
42,Viton®,A - Excellent,Fruit Juice

File: data/cole/Fuel Oils.csv
,material,compatibility,chemical
0,,,Fuel Oils
1,ABS plastic,D - Poor,Fuel Oils
2,Acetal (Delrin®),A - Excellent,Fuel Oils
3,Aluminum,C1 - Fair,Fuel Oils
4,Brass,B - Good,Fuel Oils
5,Bronze,A - Excellent,Fuel Oils
6,Buna N (Nitrile),A - Excellent,Fuel Oils
7,Carbon graphite,A - Excellent,Fuel Oils
8,Carbon Steel,A - Excellent,Fuel Oils
9,Carpenter 20,A - Excellent,Fuel Oils
10,Cast iron,A - Excellent,Fuel Oils
11,Ceramic Al203,N/A,Fuel Oils
12,Ceramic magnet,N/A,Fuel Oils
13,ChemRaz (FFKM),A - Excellent,Fuel Oils
14,Copper,A - Excellent,Fuel Oils
15,CPVC,N/A,Fuel Oils
16,EPDM,D - Poor,Fuel Oils
17,Epoxy,A1 - Excellent,Fuel Oils
18,Fluorocarbon (FKM),A - Excellent,Fuel Oils
19,Hastelloy-C®,A1 - Excellent,Fuel Oils
20,Hypalon®,C - Fair,Fuel Oils
21,Hytrel®,N/A,Fuel Oils
22,Kalrez,A - Excellent,Fuel Oils
23,Kel-F®,A - Excellent,Fuel Oils
24,LDPE,B - Good,Fuel Oils
25,Natural rubber,D - Poor,Fuel Oils
26,Neoprene,B - Good,Fuel Oils
27,NORYL®,B - Good,Fuel Oils
28,Nylon,A1 - Excellent,Fuel Oils
29,Polycarbonate,B1 - Good,Fuel Oils
30,Polyetherether Ketone (PEEK),A - Excellent,Fuel Oils
31,Polypropylene,A - Excellent,Fuel Oils
32,Polyurethane,D - Poor,Fuel Oils
33,PPS (Ryton®),A - Excellent,Fuel Oils
34,PTFE,B - Good,Fuel Oils
35,PVC,A2 - Excellent,Fuel Oils
36,PVDF (Kynar®),B - Good,Fuel Oils
37,Silicone,D - Poor,Fuel Oils
38,stainless steel - 304,A - Excellent,Fuel Oils
39,stainless steel - 316,A - Excellent,Fuel Oils
40,Titanium,A - Excellent,Fuel Oils
41,Tygon®,A - Excellent,Fuel Oils
42,Viton®,A - Excellent,Fuel Oils

File: data/cole/Furan Resin.csv
,material,compatibility,chemical
0,,,Furan Resin
1,ABS plastic,N/A,Furan Resin
2,Acetal (Delrin®),D - Poor,Furan Resin
3,Aluminum,A - Excellent,Furan Resin
4,Brass,N/A,Furan Resin
5,Bronze,N/A,Furan Resin
6,Buna N (Nitrile),D - Poor,Furan Resin
7,Carbon graphite,N/A,Furan Resin
8,Carbon Steel,A - Excellent,Furan Resin
9,Carpenter 20,A - Excellent,Furan Resin
10,Cast iron,N/A,Furan Resin
11,Ceramic Al203,N/A,Furan Resin
12,Ceramic magnet,N/A,Furan Resin
13,ChemRaz (FFKM),A - Excellent,Furan Resin
14,Copper,N/A,Furan Resin
15,CPVC,N/A,Furan Resin
16,EPDM,C - Fair,Furan Resin
17,Epoxy,A1 - Excellent,Furan Resin
18,Fluorocarbon (FKM),D - Poor,Furan Resin
19,Hastelloy-C®,B - Good,Furan Resin
20,Hypalon®,D - Poor,Furan Resin
21,Hytrel®,N/A,Furan Resin
22,Kalrez,A - Excellent,Furan Resin
23,Kel-F®,A1 - Excellent,Furan Resin
24,LDPE,D - Poor,Furan Resin
25,Natural rubber,D - Poor,Furan Resin
26,Neoprene,D - Poor,Furan Resin
27,NORYL®,N/A,Furan Resin
28,Nylon,N/A,Furan Resin
29,Polycarbonate,N/A,Furan Resin
30,Polyetherether Ketone (PEEK),N/A,Furan Resin
31,Polypropylene,D - Poor,Furan Resin
32,Polyurethane,D - Poor,Furan Resin
33,PPS (Ryton®),A - Excellent,Furan Resin
34,PTFE,A - Excellent,Furan Resin
35,PVC,A - Excellent,Furan Resin
36,PVDF (Kynar®),D - Poor,Furan Resin
37,Silicone,D - Poor,Furan Resin
38,stainless steel - 304,A1 - Excellent,Furan Resin
39,stainless steel - 316,A - Excellent,Furan Resin
40,Titanium,N/A,Furan Resin
41,Tygon®,A - Excellent,Furan Resin
42,Viton®,D - Poor,Furan Resin

File: data/cole/Furfural.csv
,material,compatibility,chemical
0,,,Furfural
1,ABS plastic,D - Poor,Furfural
2,Acetal (Delrin®),A - Excellent,Furfural
3,Aluminum,A1 - Excellent,Furfural
4,Brass,N/A,Furfural
5,Bronze,B - Good,Furfural
6,Buna N (Nitrile),D - Poor,Furfural
7,Carbon graphite,A - Excellent,Furfural
8,Carbon Steel,B - Good,Furfural
9,Carpenter 20,A - Excellent,Furfural
10,Cast iron,B - Good,Furfural
11,Ceramic Al203,N/A,Furfural
12,Ceramic magnet,N/A,Furfural
13,ChemRaz (FFKM),B - Good,Furfural
14,Copper,A - Excellent,Furfural
15,CPVC,D - Poor,Furfural
16,EPDM,D - Poor,Furfural
17,Epoxy,A1 - Excellent,Furfural
18,Fluorocarbon (FKM),D - Poor,Furfural
19,Hastelloy-C®,B - Good,Furfural
20,Hypalon®,B - Good,Furfural
21,Hytrel®,N/A,Furfural
22,Kalrez,A - Excellent,Furfural
23,Kel-F®,D - Poor,Furfural
24,LDPE,D - Poor,Furfural
25,Natural rubber,D - Poor,Furfural
26,Neoprene,D - Poor,Furfural
27,NORYL®,D - Poor,Furfural
28,Nylon,B - Good,Furfural
29,Polycarbonate,D - Poor,Furfural
30,Polyetherether Ketone (PEEK),N/A,Furfural
31,Polypropylene,D - Poor,Furfural
32,Polyurethane,D - Poor,Furfural
33,PPS (Ryton®),A - Excellent,Furfural
34,PTFE,A - Excellent,Furfural
35,PVC,D - Poor,Furfural
36,PVDF (Kynar®),B2 - Good,Furfural
37,Silicone,D - Poor,Furfural
38,stainless steel - 304,A - Excellent,Furfural
39,stainless steel - 316,B - Good,Furfural
40,Titanium,A - Excellent,Furfural
41,Tygon®,D - Poor,Furfural
42,Viton®,D - Poor,Furfural
