Repository: lachlanmonty/ChemicalCompatibilityDatabase

# ChemicalCompatibilityDatabase

## Goal

- Quickly check chemical compatibility of materials
- Combine chemical compatibility databases into a single database

## To Do

- [ ] Add [Sandvik corrosion tables](https://www.materials.sandvik/en/materials-center/corrosion-tables/ "Sandvik corrosion tables")
- [ ] Add the formula for each chemical in the [Cole-Parmer](https://www.coleparmer.com/Chemical-Resistance "Cole-Parmer") database. This should allow for easier lookups with stream table data.
- [ ] Add concentrations
- [ ] Add content of impurities, e.g. Cl-, oxidizing agents etc
- [ ] Add temperature dependent compatibility checks

File: data/cole/Gallic Acid.csv
,material,compatibility,chemical
0,,,Gallic Acid
1,ABS plastic,D - Poor,Gallic Acid
2,Acetal (Delrin®),A - Excellent,Gallic Acid
3,Aluminum,A1 - Excellent,Gallic Acid
4,Brass,N/A,Gallic Acid
5,Bronze,B - Good,Gallic Acid
6,Buna N (Nitrile),D - Poor,Gallic Acid
7,Carbon graphite,A - Excellent,Gallic Acid
8,Carbon Steel,B - Good,Gallic Acid
9,Carpenter 20,A - Excellent,Gallic Acid
10,Cast iron,B - Good,Gallic Acid
11,Ceramic Al203,N/A,Gallic Acid
12,Ceramic magnet,N/A,Gallic Acid
13,ChemRaz (FFKM),B - Good,Gallic Acid
14,Copper,A - Excellent,Gallic Acid
15,CPVC,D - Poor,Gallic Acid
16,EPDM,D - Poor,Gallic Acid
17,Epoxy,A1 - Excellent,Gallic Acid
18,Fluorocarbon (FKM),D - Poor,Gallic Acid
19,Hastelloy-C®,B - Good,Gallic Acid
20,Hypalon®,B - Good,Gallic Acid
21,Hytrel®,N/A,Gallic Acid
22,Kalrez,A - Excellent,Gallic Acid
23,Kel-F®,D - Poor,Gallic Acid
24,LDPE,D - Poor,Gallic Acid
25,Natural rubber,D - Poor,Gallic Acid
26,Neoprene,D - Poor,Gallic Acid
27,NORYL®,D - Poor,Gallic Acid
28,Nylon,B - Good,Gallic Acid
29,Polycarbonate,D - Poor,Gallic Acid
30,Polyetherether Ketone (PEEK),N/A,Gallic Acid
31,Polypropylene,D - Poor,Gallic Acid
32,Polyurethane,D - Poor,Gallic Acid
33,PPS (Ryton®),A - Excellent,Gallic Acid
34,PTFE,A - Excellent,Gallic Acid
35,PVC,D - Poor,Gallic Acid
36,PVDF (Kynar®),B2 - Good,Gallic Acid
37,Silicone,D - Poor,Gallic Acid
38,stainless steel - 304,A - Excellent,Gallic Acid
39,stainless steel - 316,B - Good,Gallic Acid
40,Titanium,A - Excellent,Gallic Acid
41,Tygon®,D - Poor,Gallic Acid
42,Viton®,D - Poor,Gallic Acid

File: data/cole/Gasoline (high-aromatic).csv
,material,compatibility,chemical
0,,,Gasoline (high-aromatic)
1,ABS plastic,D - Poor,Gasoline (high-aromatic)
2,Acetal (Delrin®),B - Good,Gasoline (high-aromatic)
3,Aluminum,D - Poor,Gasoline (high-aromatic)
4,Brass,N/A,Gasoline (high-aromatic)
5,Bronze,A - Excellent,Gasoline (high-aromatic)
6,Buna N (Nitrile),A - Excellent,Gasoline (high-aromatic)
7,Carbon graphite,A - Excellent,Gasoline (high-aromatic)
8,Carbon Steel,N/A,Gasoline (high-aromatic)
9,Carpenter 20,A - Excellent,Gasoline (high-aromatic)
10,Cast iron,A - Excellent,Gasoline (high-aromatic)
11,Ceramic Al203,A - Excellent,Gasoline (high-aromatic)
12,Ceramic magnet,A - Excellent,Gasoline (high-aromatic)
13,ChemRaz (FFKM),N/A,Gasoline (high-aromatic)
14,Copper,N/A,Gasoline (high-aromatic)
15,CPVC,C1 - Fair,Gasoline (high-aromatic)
16,EPDM,D - Poor,Gasoline (high-aromatic)
17,Epoxy,A - Excellent,Gasoline (high-aromatic)
18,Fluorocarbon (FKM),A - Excellent,Gasoline (high-aromatic)
19,Hastelloy-C®,A - Excellent,Gasoline (high-aromatic)
20,Hypalon®,B - Good,Gasoline (high-aromatic)
21,Hytrel®,A - Excellent,Gasoline (high-aromatic)
22,Kalrez,N/A,Gasoline (high-aromatic)
23,Kel-F®,A - Excellent,Gasoline (high-aromatic)
24,LDPE,A - Excellent,Gasoline (high-aromatic)
25,Natural rubber,D - Poor,Gasoline (high-aromatic)
26,Neoprene,A - Excellent,Gasoline (high-aromatic)
27,NORYL®,B - Good,Gasoline (high-aromatic)
28,Nylon,A - Excellent,Gasoline (high-aromatic)
29,Polycarbonate,A - Excellent,Gasoline (high-aromatic)
30,Polyetherether Ketone (PEEK),N/A,Gasoline (high-aromatic)
31,Polypropylene,A - Excellent,Gasoline (high-aromatic)
32,Polyurethane,N/A,Gasoline (high-aromatic)
33,PPS (Ryton®),A - Excellent,Gasoline (high-aromatic)
34,PTFE,B - Good,Gasoline (high-aromatic)
35,PVC,A - Excellent,Gasoline (high-aromatic)
36,PVDF (Kynar®),A - Excellent,Gasoline (high-aromatic)
37,Silicone,D - Poor,Gasoline (high-aromatic)
38,stainless steel - 304,A - Excellent,Gasoline (high-aromatic)
39,stainless steel - 316,A - Excellent,Gasoline (high-aromatic)
40,Titanium,B - Good,Gasoline (high-aromatic)
41,Tygon®,A - Excellent,Gasoline (high-aromatic)
42,Viton®,A - Excellent,Gasoline (high-aromatic)

File: data/cole/Gasoline, leaded, ref..csv
,material,compatibility,chemical
0,,,"Gasoline, leaded, ref."
1,ABS plastic,D - Poor,"Gasoline, leaded, ref."
2,Acetal (Delrin®),A - Excellent,"Gasoline, leaded, ref."
3,Aluminum,A - Excellent,"Gasoline, leaded, ref."
4,Brass,N/A,"Gasoline, leaded, ref."
5,Bronze,A2 - Excellent,"Gasoline, leaded, ref."
6,Buna N (Nitrile),A2 - Excellent,"Gasoline, leaded, ref."
7,Carbon graphite,A2 - Excellent,"Gasoline, leaded, ref."
8,Carbon Steel,B - Good,"Gasoline, leaded, ref."
9,Carpenter 20,N/A,"Gasoline, leaded, ref."
10,Cast iron,N/A,"Gasoline, leaded, ref."
11,Ceramic Al203,A - Excellent,"Gasoline, leaded, ref."
12,Ceramic magnet,A - Excellent,"Gasoline, leaded, ref."
13,ChemRaz (FFKM),N/A,"Gasoline, leaded, ref."
14,Copper,B - Good,"Gasoline, leaded, ref."
15,CPVC,N/A,"Gasoline, leaded, ref."
16,EPDM,D - Poor,"Gasoline, leaded, ref."
17,Epoxy,A2 - Excellent,"Gasoline, leaded, ref."
18,Fluorocarbon (FKM),A - Excellent,"Gasoline, leaded, ref."
19,Hastelloy-C®,A - Excellent,"Gasoline, leaded, ref."
20,Hypalon®,B - Good,"Gasoline, leaded, ref."
21,Hytrel®,A - Excellent,"Gasoline, leaded, ref."
22,Kalrez,N/A,"Gasoline, leaded, ref."
23,Kel-F®,A2 - Excellent,"Gasoline, leaded, ref."
24,LDPE,N/A,"Gasoline, leaded, ref."
25,Natural rubber,D - Poor,"Gasoline, leaded, ref."
26,Neoprene,B - Good,"Gasoline, leaded, ref."
27,NORYL®,B - Good,"Gasoline, leaded, ref."
28,Nylon,A2 - Excellent,"Gasoline, leaded, ref."
29,Polycarbonate,A2 - Excellent,"Gasoline, leaded, ref."
30,Polyetherether Ketone (PEEK),A - Excellent,"Gasoline, leaded, ref."
31,Polypropylene,B - Good,"Gasoline, leaded, ref."
32,Polyurethane,C - Fair,"Gasoline, leaded, ref."
33,PPS (Ryton®),A - Excellent,"Gasoline, leaded, ref."
34,PTFE,A - Excellent,"Gasoline, leaded, ref."
35,PVC,B - Good,"Gasoline, leaded, ref."
36,PVDF (Kynar®),A - Excellent,"Gasoline, leaded, ref."
37,Silicone,D - Poor,"Gasoline, leaded, ref."
38,stainless steel - 304,A1 - Excellent,"Gasoline, leaded, ref."
39,stainless steel - 316,A2 - Excellent,"Gasoline, leaded, ref."
40,Titanium,A - Excellent,"Gasoline, leaded, ref."
41,Tygon®,C - Fair,"Gasoline, leaded, ref."
42,Viton®,A1 - Excellent,"Gasoline, leaded, ref."

File: data/cole/Gasoline, unleaded.csv
,material,compatibility,chemical
0,,,"Gasoline, unleaded"
1,ABS plastic,D - Poor,"Gasoline, unleaded"
2,Acetal (Delrin®),A - Excellent,"Gasoline, unleaded"
3,Aluminum,A - Excellent,"Gasoline, unleaded"
4,Brass,N/A,"Gasoline, unleaded"
5,Bronze,A2 - Excellent,"Gasoline, unleaded"
6,Buna N (Nitrile),A2 - Excellent,"Gasoline, unleaded"
7,Carbon graphite,A2 - Excellent,"Gasoline, unleaded"
8,Carbon Steel,B - Good,"Gasoline, unleaded"
9,Carpenter 20,N/A,"Gasoline, unleaded"
10,Cast iron,N/A,"Gasoline, unleaded"
11,Ceramic Al203,A - Excellent,"Gasoline, unleaded"
12,Ceramic magnet,A - Excellent,"Gasoline, unleaded"
13,ChemRaz (FFKM),N/A,"Gasoline, unleaded"
14,Copper,B - Good,"Gasoline, unleaded"
15,CPVC,N/A,"Gasoline, unleaded"
16,EPDM,D - Poor,"Gasoline, unleaded"
17,Epoxy,A2 - Excellent,"Gasoline, unleaded"
18,Fluorocarbon (FKM),A - Excellent,"Gasoline, unleaded"
19,Hastelloy-C®,A - Excellent,"Gasoline, unleaded"
20,Hypalon®,B - Good,"Gasoline, unleaded"
21,Hytrel®,A - Excellent,"Gasoline, unleaded"
22,Kalrez,N/A,"Gasoline, unleaded"
23,Kel-F®,A2 - Excellent,"Gasoline, unleaded"
24,LDPE,N/A,"Gasoline, unleaded"
25,Natural rubber,D - Poor,"Gasoline, unleaded"
26,Neoprene,B - Good,"Gasoline, unleaded"
27,NORYL®,B - Good,"Gasoline, unleaded"
28,Nylon,A2 - Excellent,"Gasoline, unleaded"
29,Polycarbonate,A2 - Excellent,"Gasoline, unleaded"
30,Polyetherether Ketone (PEEK),A - Excellent,"Gasoline, unleaded"
31,Polypropylene,B - Good,"Gasoline, unleaded"
32,Polyurethane,C - Fair,"Gasoline, unleaded"
33,PPS (Ryton®),A - Excellent,"Gasoline, unleaded"
34,PTFE,A - Excellent,"Gasoline, unleaded"
35,PVC,B - Good,"Gasoline, unleaded"
36,PVDF (Kynar®),A - Excellent,"Gasoline, unleaded"
37,Silicone,D - Poor,"Gasoline, unleaded"
38,stainless steel - 304,A1 - Excellent,"Gasoline, unleaded"
39,stainless steel - 316,A2 - Excellent,"Gasoline, unleaded"
40,Titanium,A - Excellent,"Gasoline, unleaded"
41,Tygon®,C - Fair,"Gasoline, unleaded"
42,Viton®,A1 - Excellent,"Gasoline, unleaded"

File: data/cole/Gelatin.csv
,material,compatibility,chemical
0,,,Gelatin
1,ABS plastic,D - Poor,Gelatin
2,Acetal (Delrin®),A - Excellent,Gelatin
3,Aluminum,A2 - Excellent,Gelatin
4,Brass,N/A,Gelatin
5,Bronze,A2 - Excellent,Gelatin
6,Buna N (Nitrile),A1 - Excellent,Gelatin
7,Carbon graphite,A2 - Excellent,Gelatin
8,Carbon Steel,B - Good,Gelatin
9,Carpenter 20,A - Excellent,Gelatin
10,Cast iron,A - Excellent,Gelatin
11,Ceramic Al203,N/A,Gelatin
12,Ceramic magnet,N/A,Gelatin
13,ChemRaz (FFKM),N/A,Gelatin
14,Copper,B - Good,Gelatin
15,CPVC,C - Fair,Gelatin
16,EPDM,D - Poor,Gelatin
17,Epoxy,A2 - Excellent,Gelatin
18,Fluorocarbon (FKM),A - Excellent,Gelatin
19,Hastelloy-C®,A - Excellent,Gelatin
20,Hypalon®,A - Excellent,Gelatin
21,Hytrel®,N/A,Gelatin
22,Kalrez,A - Excellent,Gelatin
23,Kel-F®,A2 - Excellent,Gelatin
24,LDPE,N/A,Gelatin
25,Natural rubber,D - Poor,Gelatin
26,Neoprene,B - Good,Gelatin
27,NORYL®,D - Poor,Gelatin
28,Nylon,A2 - Excellent,Gelatin
29,Polycarbonate,A2 - Excellent,Gelatin
30,Polyetherether Ketone (PEEK),N/A,Gelatin
31,Polypropylene,C1 - Fair,Gelatin
32,Polyurethane,N/A,Gelatin
33,PPS (Ryton®),A - Excellent,Gelatin
34,PTFE,A - Excellent,Gelatin
35,PVC,C2 - Fair,Gelatin
36,PVDF (Kynar®),A - Excellent,Gelatin
37,Silicone,D - Poor,Gelatin
38,stainless steel - 304,A1 - Excellent,Gelatin
39,stainless steel - 316,A2 - Excellent,Gelatin
40,Titanium,A - Excellent,Gelatin
41,Tygon®,C - Fair,Gelatin
42,Viton®,A1 - Excellent,Gelatin

File: data/cole/Glucose.csv
,material,compatibility,chemical
0,,,Glucose
1,ABS plastic,B - Good,Glucose
2,Acetal (Delrin®),A - Excellent,Glucose
3,Aluminum,A - Excellent,Glucose
4,Brass,A - Excellent,Glucose
5,Bronze,N/A,Glucose
6,Buna N (Nitrile),A - Excellent,Glucose
7,Carbon graphite,A - Excellent,Glucose
8,Carbon Steel,B - Good,Glucose
9,Carpenter 20,A - Excellent,Glucose
10,Cast iron,A - Excellent,Glucose
11,Ceramic Al203,N/A,Glucose
12,Ceramic magnet,A - Excellent,Glucose
13,ChemRaz (FFKM),A - Excellent,Glucose
14,Copper,A - Excellent,Glucose
15,CPVC,A2 - Excellent,Glucose
16,EPDM,A - Excellent,Glucose
17,Epoxy,B - Good,Glucose
18,Fluorocarbon (FKM),A - Excellent,Glucose
19,Hastelloy-C®,A - Excellent,Glucose
20,Hypalon®,B - Good,Glucose
21,Hytrel®,N/A,Glucose
22,Kalrez,A - Excellent,Glucose
23,Kel-F®,N/A,Glucose
24,LDPE,A2 - Excellent,Glucose
25,Natural rubber,A - Excellent,Glucose
26,Neoprene,A - Excellent,Glucose
27,NORYL®,A2 - Excellent,Glucose
28,Nylon,A - Excellent,Glucose
29,Polycarbonate,A1 - Excellent,Glucose
30,Polyetherether Ketone (PEEK),N/A,Glucose
31,Polypropylene,A - Excellent,Glucose
32,Polyurethane,D - Poor,Glucose
33,PPS (Ryton®),B - Good,Glucose
34,PTFE,A - Excellent,Glucose
35,PVC,A2 - Excellent,Glucose
36,PVDF (Kynar®),A - Excellent,Glucose
37,Silicone,A - Excellent,Glucose
38,stainless steel - 304,A1 - Excellent,Glucose
39,stainless steel - 316,A - Excellent,Glucose
40,Titanium,A - Excellent,Glucose
41,Tygon®,A - Excellent,Glucose
42,Viton®,A - Excellent,Glucose

File: data/cole/Glycerin.csv
,material,compatibility,chemical
0,,,Glycerin
1,ABS plastic,C - Fair,Glycerin
2,Acetal (Delrin®),A - Excellent,Glycerin
3,Aluminum,A - Excellent,Glycerin
4,Brass,B - Good,Glycerin
5,Bronze,A - Excellent,Glycerin
6,Buna N (Nitrile),A - Excellent,Glycerin
7,Carbon graphite,A - Excellent,Glycerin
8,Carbon Steel,A - Excellent,Glycerin
9,Carpenter 20,A - Excellent,Glycerin
10,Cast iron,A - Excellent,Glycerin
11,Ceramic Al203,A - Excellent,Glycerin
12,Ceramic magnet,N/A,Glycerin
13,ChemRaz (FFKM),A - Excellent,Glycerin
14,Copper,A - Excellent,Glycerin
15,CPVC,A - Excellent,Glycerin
16,EPDM,A - Excellent,Glycerin
17,Epoxy,A - Excellent,Glycerin
18,Fluorocarbon (FKM),A - Excellent,Glycerin
19,Hastelloy-C®,A - Excellent,Glycerin
20,Hypalon®,A - Excellent,Glycerin
21,Hytrel®,A - Excellent,Glycerin
22,Kalrez,A - Excellent,Glycerin
23,Kel-F®,A - Excellent,Glycerin
24,LDPE,A1 - Excellent,Glycerin
25,Natural rubber,A - Excellent,Glycerin
26,Neoprene,A - Excellent,Glycerin
27,NORYL®,A - Excellent,Glycerin
28,Nylon,A1 - Excellent,Glycerin
29,Polycarbonate,A2 - Excellent,Glycerin
30,Polyetherether Ketone (PEEK),A - Excellent,Glycerin
31,Polypropylene,A - Excellent,Glycerin
32,Polyurethane,D - Poor,Glycerin
33,PPS (Ryton®),A - Excellent,Glycerin
34,PTFE,A - Excellent,Glycerin
35,PVC,A - Excellent,Glycerin
36,PVDF (Kynar®),A - Excellent,Glycerin
37,Silicone,A - Excellent,Glycerin
38,stainless steel - 304,A2 - Excellent,Glycerin
39,stainless steel - 316,A - Excellent,Glycerin
40,Titanium,A - Excellent,Glycerin
41,Tygon®,A - Excellent,Glycerin
42,Viton®,A - Excellent,Glycerin

File: data/cole/Glycolic Acid.csv
,material,compatibility,chemical
0,,,Glycolic Acid
1,ABS plastic,B - Good,Glycolic Acid
2,Acetal (Delrin®),A - Excellent,Glycolic Acid
3,Aluminum,N/A,Glycolic Acid
4,Brass,N/A,Glycolic Acid
5,Bronze,N/A,Glycolic Acid
6,Buna N (Nitrile),A - Excellent,Glycolic Acid
7,Carbon graphite,A - Excellent,Glycolic Acid
8,Carbon Steel,D - Poor,Glycolic Acid
9,Carpenter 20,N/A,Glycolic Acid
10,Cast iron,N/A,Glycolic Acid
11,Ceramic Al203,N/A,Glycolic Acid
12,Ceramic magnet,N/A,Glycolic Acid
13,ChemRaz (FFKM),A - Excellent,Glycolic Acid
14,Copper,N/A,Glycolic Acid
15,CPVC,A - Excellent,Glycolic Acid
16,EPDM,A - Excellent,Glycolic Acid
17,Epoxy,A - Excellent,Glycolic Acid
18,Fluorocarbon (FKM),D - Poor,Glycolic Acid
19,Hastelloy-C®,A - Excellent,Glycolic Acid
20,Hypalon®,A - Excellent,Glycolic Acid
21,Hytrel®,N/A,Glycolic Acid
22,Kalrez,A - Excellent,Glycolic Acid
23,Kel-F®,B - Good,Glycolic Acid
24,LDPE,A2 - Excellent,Glycolic Acid
25,Natural rubber,D - Poor,Glycolic Acid
26,Neoprene,A - Excellent,Glycolic Acid
27,NORYL®,N/A,Glycolic Acid
28,Nylon,N/A,Glycolic Acid
29,Polycarbonate,N/A,Glycolic Acid
30,Polyetherether Ketone (PEEK),N/A,Glycolic Acid
31,Polypropylene,A - Excellent,Glycolic Acid
32,Polyurethane,D - Poor,Glycolic Acid
33,PPS (Ryton®),A - Excellent,Glycolic Acid
34,PTFE,A - Excellent,Glycolic Acid
35,PVC,B - Good,Glycolic Acid
36,PVDF (Kynar®),B - Good,Glycolic Acid
37,Silicone,A - Excellent,Glycolic Acid
38,stainless steel - 304,A - Excellent,Glycolic Acid
39,stainless steel - 316,A - Excellent,Glycolic Acid
40,Titanium,A - Excellent,Glycolic Acid
41,Tygon®,A - Excellent,Glycolic Acid
42,Viton®,A - Excellent,Glycolic Acid

File: data/cole/Gold Monocyanide.csv
,material,compatibility,chemical
0,,,Gold Monocyanide
1,ABS plastic,N/A,Gold Monocyanide
2,Acetal (Delrin®),A - Excellent,Gold Monocyanide
3,Aluminum,N/A,Gold Monocyanide
4,Brass,N/A,Gold Monocyanide
5,Bronze,N/A,Gold Monocyanide
6,Buna N (Nitrile),A - Excellent,Gold Monocyanide
7,Carbon graphite,N/A,Gold Monocyanide
8,Carbon Steel,N/A,Gold Monocyanide
9,Carpenter 20,A - Excellent,Gold Monocyanide
10,Cast iron,D - Poor,Gold Monocyanide
11,Ceramic Al203,N/A,Gold Monocyanide
12,Ceramic magnet,N/A,Gold Monocyanide
13,ChemRaz (FFKM),N/A,Gold Monocyanide
14,Copper,N/A,Gold Monocyanide
15,CPVC,N/A,Gold Monocyanide
16,EPDM,N/A,Gold Monocyanide
17,Epoxy,A - Excellent,Gold Monocyanide
18,Fluorocarbon (FKM),N/A,Gold Monocyanide
19,Hastelloy-C®,N/A,Gold Monocyanide
20,Hypalon®,N/A,Gold Monocyanide
21,Hytrel®,N/A,Gold Monocyanide
22,Kalrez,N/A,Gold Monocyanide
23,Kel-F®,N/A,Gold Monocyanide
24,LDPE,N/A,Gold Monocyanide
25,Natural rubber,N/A,Gold Monocyanide
26,Neoprene,A - Excellent,Gold Monocyanide
27,NORYL®,N/A,Gold Monocyanide
28,Nylon,N/A,Gold Monocyanide
29,Polycarbonate,N/A,Gold Monocyanide
30,Polyetherether Ketone (PEEK),N/A,Gold Monocyanide
31,Polypropylene,N/A,Gold Monocyanide
32,Polyurethane,N/A,Gold Monocyanide
33,PPS (Ryton®),N/A,Gold Monocyanide
34,PTFE,D - Poor,Gold Monocyanide
35,PVC,N/A,Gold Monocyanide
36,PVDF (Kynar®),A - Excellent,Gold Monocyanide
37,Silicone,N/A,Gold Monocyanide
38,stainless steel - 304,A - Excellent,Gold Monocyanide
39,stainless steel - 316,A - Excellent,Gold Monocyanide
40,Titanium,N/A,Gold Monocyanide
41,Tygon®,A - Excellent,Gold Monocyanide
42,Viton®,A - Excellent,Gold Monocyanide

File: data/cole/Grape Juice.csv
,material,compatibility,chemical
0,,,Grape Juice
1,ABS plastic,B - Good,Grape Juice
2,Acetal (Delrin®),A - Excellent,Grape Juice
3,Aluminum,N/A,Grape Juice
4,Brass,N/A,Grape Juice
5,Bronze,A - Excellent,Grape Juice
6,Buna N (Nitrile),A - Excellent,Grape Juice
7,Carbon graphite,N/A,Grape Juice
8,Carbon Steel,N/A,Grape Juice
9,Carpenter 20,C - Fair,Grape Juice
10,Cast iron,D - Poor,Grape Juice
11,Ceramic Al203,N/A,Grape Juice
12,Ceramic magnet,N/A,Grape Juice
13,ChemRaz (FFKM),N/A,Grape Juice
14,Copper,N/A,Grape Juice
15,CPVC,A - Excellent,Grape Juice
16,EPDM,A - Excellent,Grape Juice
17,Epoxy,A - Excellent,Grape Juice
18,Fluorocarbon (FKM),A - Excellent,Grape Juice
19,Hastelloy-C®,N/A,Grape Juice
20,Hypalon®,N/A,Grape Juice
21,Hytrel®,N/A,Grape Juice
22,Kalrez,N/A,Grape Juice
23,Kel-F®,N/A,Grape Juice
24,LDPE,B - Good,Grape Juice
25,Natural rubber,D - Poor,Grape Juice
26,Neoprene,D - Poor,Grape Juice
27,NORYL®,N/A,Grape Juice
28,Nylon,A - Excellent,Grape Juice
29,Polycarbonate,N/A,Grape Juice
30,Polyetherether Ketone (PEEK),N/A,Grape Juice
31,Polypropylene,N/A,Grape Juice
32,Polyurethane,D - Poor,Grape Juice
33,PPS (Ryton®),N/A,Grape Juice
34,PTFE,A - Excellent,Grape Juice
35,PVC,A - Excellent,Grape Juice
36,PVDF (Kynar®),A - Excellent,Grape Juice
37,Silicone,A - Excellent,Grape Juice
38,stainless steel - 304,A - Excellent,Grape Juice
39,stainless steel - 316,A - Excellent,Grape Juice
40,Titanium,A - Excellent,Grape Juice
41,Tygon®,B - Good,Grape Juice
42,Viton®,A - Excellent,Grape Juice

File: data/cole/Grease.csv
,material,compatibility,chemical
0,,,Grease
1,ABS plastic,N/A,Grease
2,Acetal (Delrin®),D - Poor,Grease
3,Aluminum,N/A,Grease
4,Brass,A - Excellent,Grease
5,Bronze,A - Excellent,Grease
6,Buna N (Nitrile),A - Excellent,Grease
7,Carbon graphite,N/A,Grease
8,Carbon Steel,N/A,Grease
9,Carpenter 20,A - Excellent,Grease
10,Cast iron,A - Excellent,Grease
11,Ceramic Al203,N/A,Grease
12,Ceramic magnet,N/A,Grease
13,ChemRaz (FFKM),N/A,Grease
14,Copper,A - Excellent,Grease
15,CPVC,N/A,Grease
16,EPDM,D - Poor,Grease
17,Epoxy,A - Excellent,Grease
18,Fluorocarbon (FKM),A - Excellent,Grease
19,Hastelloy-C®,A - Excellent,Grease
20,Hypalon®,N/A,Grease
21,Hytrel®,N/A,Grease
22,Kalrez,N/A,Grease
23,Kel-F®,N/A,Grease
24,LDPE,N/A,Grease
25,Natural rubber,D - Poor,Grease
26,Neoprene,D - Poor,Grease
27,NORYL®,N/A,Grease
28,Nylon,N/A,Grease
29,Polycarbonate,N/A,Grease
30,Polyetherether Ketone (PEEK),N/A,Grease
31,Polypropylene,N/A,Grease
32,Polyurethane,A - Excellent,Grease
33,PPS (Ryton®),N/A,Grease
34,PTFE,A - Excellent,Grease
35,PVC,A - Excellent,Grease
36,PVDF (Kynar®),A - Excellent,Grease
37,Silicone,D - Poor,Grease
38,stainless steel - 304,N/A,Grease
39,stainless steel - 316,A - Excellent,Grease
40,Titanium,N/A,Grease
41,Tygon®,A - Excellent,Grease
42,Viton®,A - Excellent,Grease

File: data/cole/Heptane.csv
,material,compatibility,chemical
0,,,Heptane
1,ABS plastic,D - Poor,Heptane
2,Acetal (Delrin®),A - Excellent,Heptane
3,Aluminum,A - Excellent,Heptane
4,Brass,A - Excellent,Heptane
5,Bronze,A - Excellent,Heptane
6,Buna N (Nitrile),A - Excellent,Heptane
7,Carbon graphite,A - Excellent,Heptane
8,Carbon Steel,A - Excellent,Heptane
9,Carpenter 20,A - Excellent,Heptane
10,Cast iron,A - Excellent,Heptane
11,Ceramic Al203,N/A,Heptane
12,Ceramic magnet,N/A,Heptane
13,ChemRaz (FFKM),N/A,Heptane
14,Copper,A - Excellent,Heptane
15,CPVC,A - Excellent,Heptane
16,EPDM,D - Poor,Heptane
17,Epoxy,A - Excellent,Heptane
18,Fluorocarbon (FKM),A - Excellent,Heptane
19,Hastelloy-C®,A - Excellent,Heptane
20,Hypalon®,B - Good,Heptane
21,Hytrel®,N/A,Heptane
22,Kalrez,N/A,Heptane
23,Kel-F®,A - Excellent,Heptane
24,LDPE,B1 - Good,Heptane
25,Natural rubber,D - Poor,Heptane
26,Neoprene,B - Good,Heptane
27,NORYL®,B - Good,Heptane
28,Nylon,A - Excellent,Heptane
29,Polycarbonate,B - Good,Heptane
30,Polyetherether Ketone (PEEK),A - Excellent,Heptane
31,Polypropylene,C2 - Fair,Heptane
32,Polyurethane,N/A,Heptane
33,PPS (Ryton®),A - Excellent,Heptane
34,PTFE,A - Excellent,Heptane
35,PVC,C1 - Fair,Heptane
36,PVDF (Kynar®),A - Excellent,Heptane
37,Silicone,D - Poor,Heptane
38,stainless steel - 304,A - Excellent,Heptane
39,stainless steel - 316,A - Excellent,Heptane
40,Titanium,A - Excellent,Heptane
41,Tygon®,B - Good,Heptane
42,Viton®,A - Excellent,Heptane

File: data/cole/Hexane.csv
,material,compatibility,chemical
0,,,Hexane
1,ABS plastic,D - Poor,Hexane
2,Acetal (Delrin®),A - Excellent,Hexane
3,Aluminum,A - Excellent,Hexane
4,Brass,A - Excellent,Hexane
5,Bronze,A - Excellent,Hexane
6,Buna N (Nitrile),A - Excellent,Hexane
7,Carbon graphite,A - Excellent,Hexane
8,Carbon Steel,A - Excellent,Hexane
9,Carpenter 20,A - Excellent,Hexane
10,Cast iron,A - Excellent,Hexane
11,Ceramic Al203,N/A,Hexane
12,Ceramic magnet,N/A,Hexane
13,ChemRaz (FFKM),N/A,Hexane
14,Copper,A - Excellent,Hexane
15,CPVC,A - Excellent,Hexane
16,EPDM,D - Poor,Hexane
17,Epoxy,A - Excellent,Hexane
18,Fluorocarbon (FKM),A - Excellent,Hexane
19,Hastelloy-C®,A - Excellent,Hexane
20,Hypalon®,B - Good,Hexane
21,Hytrel®,N/A,Hexane
22,Kalrez,N/A,Hexane
23,Kel-F®,A - Excellent,Hexane
24,LDPE,B1 - Good,Hexane
25,Natural rubber,D - Poor,Hexane
26,Neoprene,B - Good,Hexane
27,NORYL®,B - Good,Hexane
28,Nylon,A - Excellent,Hexane
29,Polycarbonate,B - Good,Hexane
30,Polyetherether Ketone (PEEK),A - Excellent,Hexane
31,Polypropylene,C2 - Fair,Hexane
32,Polyurethane,N/A,Hexane
33,PPS (Ryton®),A - Excellent,Hexane
34,PTFE,A - Excellent,Hexane
35,PVC,C1 - Fair,Hexane
36,PVDF (Kynar®),A - Excellent,Hexane
37,Silicone,D - Poor,Hexane
38,stainless steel - 304,A - Excellent,Hexane
39,stainless steel - 316,A - Excellent,Hexane
40,Titanium,A - Excellent,Hexane
41,Tygon®,B - Good,Hexane
42,Viton®,A - Excellent,Hexane

File: data/cole/Honey.csv
,material,compatibility,chemical
0,,,Honey
1,ABS plastic,N/A,Honey
2,Acetal (Delrin®),A - Excellent,Honey
3,Aluminum,A - Excellent,Honey
4,Brass,N/A,Honey
5,Bronze,A - Excellent,Honey
6,Buna N (Nitrile),A - Excellent,Honey
7,Carbon graphite,N/A,Honey
8,Carbon Steel,N/A,Honey
9,Carpenter 20,A - Excellent,Honey
10,Cast iron,A - Excellent,Honey
11,Ceramic Al203,N/A,Honey
12,Ceramic magnet,N/A,Honey
13,ChemRaz (FFKM),N/A,Honey
14,Copper,N/A,Honey
15,CPVC,N/A,Honey
16,EPDM,A - Excellent,Honey
17,Epoxy,A - Excellent,Honey
18,Fluorocarbon (FKM),A - Excellent,Honey
19,Hastelloy-C®,A - Excellent,Honey
20,Hypalon®,N/A,Honey
21,Hytrel®,N/A,Honey
22,Kalrez,N/A,Honey
23,Kel-F®,N/A,Honey
24,LDPE,B - Good,Honey
25,Natural rubber,A - Excellent,Honey
26,Neoprene,N/A,Honey
27,NORYL®,N/A,Honey
28,Nylon,A - Excellent,Honey
29,Polycarbonate,A1 - Excellent,Honey
30,Polyetherether Ketone (PEEK),N/A,Honey
31,Polypropylene,A - Excellent,Honey
32,Polyurethane,N/A,Honey
33,PPS (Ryton®),N/A,Honey
34,PTFE,A - Excellent,Honey
35,PVC,A - Excellent,Honey
36,PVDF (Kynar®),A - Excellent,Honey
37,Silicone,A - Excellent,Honey
38,stainless steel - 304,A - Excellent,Honey
39,stainless steel - 316,A - Excellent,Honey
40,Titanium,N/A,Honey
41,Tygon®,A - Excellent,Honey
42,Viton®,A - Excellent,Honey

File: data/cole/Hydraulic Oil (Petro).csv
,material,compatibility,chemical
0,,,Hydraulic Oil (Petro)
1,ABS plastic,N/A,Hydraulic Oil (Petro)
2,Acetal (Delrin®),B - Good,Hydraulic Oil (Petro)
3,Aluminum,A - Excellent,Hydraulic Oil (Petro)
4,Brass,A - Excellent,Hydraulic Oil (Petro)
5,Bronze,A - Excellent,Hydraulic Oil (Petro)
6,Buna N (Nitrile),A - Excellent,Hydraulic Oil (Petro)
7,Carbon graphite,B - Good,Hydraulic Oil (Petro)
8,Carbon Steel,A - Excellent,Hydraulic Oil (Petro)
9,Carpenter 20,A - Excellent,Hydraulic Oil (Petro)
10,Cast iron,A - Excellent,Hydraulic Oil (Petro)
11,Ceramic Al203,N/A,Hydraulic Oil (Petro)
12,Ceramic magnet,N/A,Hydraulic Oil (Petro)
13,ChemRaz (FFKM),A - Excellent,Hydraulic Oil (Petro)
14,Copper,A - Excellent,Hydraulic Oil (Petro)
15,CPVC,N/A,Hydraulic Oil (Petro)
16,EPDM,D - Poor,Hydraulic Oil (Petro)
17,Epoxy,A - Excellent,Hydraulic Oil (Petro)
18,Fluorocarbon (FKM),A - Excellent,Hydraulic Oil (Petro)
19,Hastelloy-C®,A - Excellent,Hydraulic Oil (Petro)
20,Hypalon®,A - Excellent,Hydraulic Oil (Petro)
21,Hytrel®,N/A,Hydraulic Oil (Petro)
22,Kalrez,A - Excellent,Hydraulic Oil (Petro)
23,Kel-F®,N/A,Hydraulic Oil (Petro)
24,LDPE,C - Fair,Hydraulic Oil (Petro)
25,Natural rubber,D - Poor,Hydraulic Oil (Petro)
26,Neoprene,A - Excellent,Hydraulic Oil (Petro)
27,NORYL®,N/A,Hydraulic Oil (Petro)
28,Nylon,A1 - Excellent,Hydraulic Oil (Petro)
29,Polycarbonate,N/A,Hydraulic Oil (Petro)
30,Polyetherether Ketone (PEEK),A - Excellent,Hydraulic Oil (Petro)
31,Polypropylene,D - Poor,Hydraulic Oil (Petro)
32,Polyurethane,N/A,Hydraulic Oil (Petro)
33,PPS (Ryton®),D - Poor,Hydraulic Oil (Petro)
34,PTFE,A - Excellent,Hydraulic Oil (Petro)
35,PVC,A - Excellent,Hydraulic Oil (Petro)
36,PVDF (Kynar®),A - Excellent,Hydraulic Oil (Petro)
37,Silicone,B - Good,Hydraulic Oil (Petro)
38,stainless steel - 304,A - Excellent,Hydraulic Oil (Petro)
39,stainless steel - 316,A - Excellent,Hydraulic Oil (Petro)
40,Titanium,N/A,Hydraulic Oil (Petro)
41,Tygon®,A - Excellent,Hydraulic Oil (Petro)
42,Viton®,A - Excellent,Hydraulic Oil (Petro)

File: data/cole/Hydraulic Oil (Synthetic).csv
,material,compatibility,chemical
0,,,Hydraulic Oil (Synthetic)
1,ABS plastic,N/A,Hydraulic Oil (Synthetic)
2,Acetal (Delrin®),N/A,Hydraulic Oil (Synthetic)
3,Aluminum,A - Excellent,Hydraulic Oil (Synthetic)
4,Brass,A - Excellent,Hydraulic Oil (Synthetic)
5,Bronze,A - Excellent,Hydraulic Oil (Synthetic)
6,Buna N (Nitrile),D - Poor,Hydraulic Oil (Synthetic)
7,Carbon graphite,B - Good,Hydraulic Oil (Synthetic)
8,Carbon Steel,A - Excellent,Hydraulic Oil (Synthetic)
9,Carpenter 20,A - Excellent,Hydraulic Oil (Synthetic)
10,Cast iron,N/A,Hydraulic Oil (Synthetic)
11,Ceramic Al203,N/A,Hydraulic Oil (Synthetic)
12,Ceramic magnet,N/A,Hydraulic Oil (Synthetic)
13,ChemRaz (FFKM),N/A,Hydraulic Oil (Synthetic)
14,Copper,A - Excellent,Hydraulic Oil (Synthetic)
15,CPVC,N/A,Hydraulic Oil (Synthetic)
16,EPDM,A - Excellent,Hydraulic Oil (Synthetic)
17,Epoxy,A - Excellent,Hydraulic Oil (Synthetic)
18,Fluorocarbon (FKM),N/A,Hydraulic Oil (Synthetic)
19,Hastelloy-C®,A - Excellent,Hydraulic Oil (Synthetic)
20,Hypalon®,A - Excellent,Hydraulic Oil (Synthetic)
21,Hytrel®,N/A,Hydraulic Oil (Synthetic)
22,Kalrez,A - Excellent,Hydraulic Oil (Synthetic)
23,Kel-F®,N/A,Hydraulic Oil (Synthetic)
24,LDPE,A - Excellent,Hydraulic Oil (Synthetic)
25,Natural rubber,D - Poor,Hydraulic Oil (Synthetic)
26,Neoprene,A - Excellent,Hydraulic Oil (Synthetic)
27,NORYL®,N/A,Hydraulic Oil (Synthetic)
28,Nylon,A1 - Excellent,Hydraulic Oil (Synthetic)
29,Polycarbonate,N/A,Hydraulic Oil (Synthetic)
30,Polyetherether Ketone (PEEK),A - Excellent,Hydraulic Oil (Synthetic)
31,Polypropylene,D - Poor,Hydraulic Oil (Synthetic)
32,Polyurethane,N/A,Hydraulic Oil (Synthetic)
33,PPS (Ryton®),N/A,Hydraulic Oil (Synthetic)
34,PTFE,A - Excellent,Hydraulic Oil (Synthetic)
35,PVC,A - Excellent,Hydraulic Oil (Synthetic)
36,PVDF (Kynar®),A - Excellent,Hydraulic Oil (Synthetic)
37,Silicone,B - Good,Hydraulic Oil (Synthetic)
38,stainless steel - 304,A - Excellent,Hydraulic Oil (Synthetic)
39,stainless steel - 316,A - Excellent,Hydraulic Oil (Synthetic)
40,Titanium,N/A,Hydraulic Oil (Synthetic)
41,Tygon®,A - Excellent,Hydraulic Oil (Synthetic)
42,Viton®,A - Excellent,Hydraulic Oil (Synthetic)

File: data/cole/Hydrazine.csv
,material,compatibility,chemical
0,,,Hydrazine
1,ABS plastic,N/A,Hydrazine
2,Acetal (Delrin®),B - Good,Hydrazine
3,Aluminum,N/A,Hydrazine
4,Brass,N/A,Hydrazine
5,Bronze,N/A,Hydrazine
6,Buna N (Nitrile),B - Good,Hydrazine
7,Carbon graphite,N/A,Hydrazine
8,Carbon Steel,D - Poor,Hydrazine
9,Carpenter 20,D - Poor,Hydrazine
10,Cast iron,D - Poor,Hydrazine
11,Ceramic Al203,N/A,Hydrazine
12,Ceramic magnet,N/A,Hydrazine
13,ChemRaz (FFKM),B - Good,Hydrazine
14,Copper,A - Excellent,Hydrazine
15,CPVC,D - Poor,Hydrazine
16,EPDM,A - Excellent,Hydrazine
17,Epoxy,A - Excellent,Hydrazine
18,Fluorocarbon (FKM),D - Poor,Hydrazine
19,Hastelloy-C®,N/A,Hydrazine
20,Hypalon®,B - Good,Hydrazine
21,Hytrel®,C - Fair,Hydrazine
22,Kalrez,A - Excellent,Hydrazine
23,Kel-F®,N/A,Hydrazine
24,LDPE,N/A,Hydrazine
25,Natural rubber,C - Fair,Hydrazine
26,Neoprene,B - Good,Hydrazine
27,NORYL®,N/A,Hydrazine
28,Nylon,N/A,Hydrazine
29,Polycarbonate,D - Poor,Hydrazine
30,Polyetherether Ketone (PEEK),A - Excellent,Hydrazine
31,Polypropylene,C - Fair,Hydrazine
32,Polyurethane,D - Poor,Hydrazine
33,PPS (Ryton®),N/A,Hydrazine
34,PTFE,A - Excellent,Hydrazine
35,PVC,N/A,Hydrazine
36,PVDF (Kynar®),A - Excellent,Hydrazine
37,Silicone,B - Good,Hydrazine
38,stainless steel - 304,A - Excellent,Hydrazine
39,stainless steel - 316,A - Excellent,Hydrazine
40,Titanium,N/A,Hydrazine
41,Tygon®,N/A,Hydrazine
42,Viton®,D - Poor,Hydrazine

File: data/cole/Hydrobromic Acid 100%.csv
,material,compatibility,chemical
0,,,Hydrobromic Acid 100%
1,ABS plastic,B - Good,Hydrobromic Acid 100%
2,Acetal (Delrin®),D - Poor,Hydrobromic Acid 100%
3,Aluminum,D - Poor,Hydrobromic Acid 100%
4,Brass,D - Poor,Hydrobromic Acid 100%
5,Bronze,N/A,Hydrobromic Acid 100%
6,Buna N (Nitrile),D - Poor,Hydrobromic Acid 100%
7,Carbon graphite,A - Excellent,Hydrobromic Acid 100%
8,Carbon Steel,D - Poor,Hydrobromic Acid 100%
9,Carpenter 20,D - Poor,Hydrobromic Acid 100%
10,Cast iron,D - Poor,Hydrobromic Acid 100%
11,Ceramic Al203,N/A,Hydrobromic Acid 100%
12,Ceramic magnet,A - Excellent,Hydrobromic Acid 100%
13,ChemRaz (FFKM),A - Excellent,Hydrobromic Acid 100%
14,Copper,D - Poor,Hydrobromic Acid 100%
15,CPVC,A2 - Excellent,Hydrobromic Acid 100%
16,EPDM,A - Excellent,Hydrobromic Acid 100%
17,Epoxy,D - Poor,Hydrobromic Acid 100%
18,Fluorocarbon (FKM),A - Excellent,Hydrobromic Acid 100%
19,Hastelloy-C®,C - Fair,Hydrobromic Acid 100%
20,Hypalon®,A - Excellent,Hydrobromic Acid 100%
21,Hytrel®,N/A,Hydrobromic Acid 100%
22,Kalrez,A - Excellent,Hydrobromic Acid 100%
23,Kel-F®,A - Excellent,Hydrobromic Acid 100%
24,LDPE,B1 - Good,Hydrobromic Acid 100%
25,Natural rubber,A - Excellent,Hydrobromic Acid 100%
26,Neoprene,D - Poor,Hydrobromic Acid 100%
27,NORYL®,B - Good,Hydrobromic Acid 100%
28,Nylon,D - Poor,Hydrobromic Acid 100%
29,Polycarbonate,N/A,Hydrobromic Acid 100%
30,Polyetherether Ketone (PEEK),D - Poor,Hydrobromic Acid 100%
31,Polypropylene,C1 - Fair,Hydrobromic Acid 100%
32,Polyurethane,D - Poor,Hydrobromic Acid 100%
33,PPS (Ryton®),A1 - Excellent,Hydrobromic Acid 100%
34,PTFE,A - Excellent,Hydrobromic Acid 100%
35,PVC,A1 - Excellent,Hydrobromic Acid 100%
36,PVDF (Kynar®),A - Excellent,Hydrobromic Acid 100%
37,Silicone,D - Poor,Hydrobromic Acid 100%
38,stainless steel - 304,D - Poor,Hydrobromic Acid 100%
39,stainless steel - 316,D - Poor,Hydrobromic Acid 100%
40,Titanium,A - Excellent,Hydrobromic Acid 100%
41,Tygon®,B - Good,Hydrobromic Acid 100%
42,Viton®,A - Excellent,Hydrobromic Acid 100%

File: data/cole/Hydrobromic Acid 20%.csv
,material,compatibility,chemical
0,,,Hydrobromic Acid 20%
1,ABS plastic,N/A,Hydrobromic Acid 20%
2,Acetal (Delrin®),C - Fair,Hydrobromic Acid 20%
3,Aluminum,D - Poor,Hydrobromic Acid 20%
4,Brass,D - Poor,Hydrobromic Acid 20%
5,Bronze,N/A,Hydrobromic Acid 20%
6,Buna N (Nitrile),D - Poor,Hydrobromic Acid 20%
7,Carbon graphite,A - Excellent,Hydrobromic Acid 20%
8,Carbon Steel,D - Poor,Hydrobromic Acid 20%
9,Carpenter 20,C - Fair,Hydrobromic Acid 20%
10,Cast iron,D - Poor,Hydrobromic Acid 20%
11,Ceramic Al203,N/A,Hydrobromic Acid 20%
12,Ceramic magnet,A - Excellent,Hydrobromic Acid 20%
13,ChemRaz (FFKM),N/A,Hydrobromic Acid 20%
14,Copper,D - Poor,Hydrobromic Acid 20%
15,CPVC,A - Excellent,Hydrobromic Acid 20%
16,EPDM,A - Excellent,Hydrobromic Acid 20%
17,Epoxy,B1 - Good,Hydrobromic Acid 20%
18,Fluorocarbon (FKM),A - Excellent,Hydrobromic Acid 20%
19,Hastelloy-C®,A - Excellent,Hydrobromic Acid 20%
20,Hypalon®,A - Excellent,Hydrobromic Acid 20%
21,Hytrel®,N/A,Hydrobromic Acid 20%
22,Kalrez,N/A,Hydrobromic Acid 20%
23,Kel-F®,A - Excellent,Hydrobromic Acid 20%
24,LDPE,B2 - Good,Hydrobromic Acid 20%
25,Natural rubber,A - Excellent,Hydrobromic Acid 20%
26,Neoprene,D - Poor,Hydrobromic Acid 20%
27,NORYL®,B - Good,Hydrobromic Acid 20%
28,Nylon,D - Poor,Hydrobromic Acid 20%
29,Polycarbonate,N/A,Hydrobromic Acid 20%
30,Polyetherether Ketone (PEEK),D - Poor,Hydrobromic Acid 20%
31,Polypropylene,A2 - Excellent,Hydrobromic Acid 20%
32,Polyurethane,N/A,Hydrobromic Acid 20%
33,PPS (Ryton®),N/A,Hydrobromic Acid 20%
34,PTFE,N/A,Hydrobromic Acid 20%
35,PVC,B2 - Good,Hydrobromic Acid 20%
36,PVDF (Kynar®),A - Excellent,Hydrobromic Acid 20%
37,Silicone,D - Poor,Hydrobromic Acid 20%
38,stainless steel - 304,D - Poor,Hydrobromic Acid 20%
39,stainless steel - 316,D - Poor,Hydrobromic Acid 20%
40,Titanium,A - Excellent,Hydrobromic Acid 20%
41,Tygon®,B - Good,Hydrobromic Acid 20%
42,Viton®,A - Excellent,Hydrobromic Acid 20%

File: data/cole/Hydrochloric Acid 100%.csv
,material,compatibility,chemical
0,,,Hydrochloric Acid 100%
1,ABS plastic,A - Excellent,Hydrochloric Acid 100%
2,Acetal (Delrin®),C - Fair,Hydrochloric Acid 100%
3,Aluminum,D - Poor,Hydrochloric Acid 100%
4,Brass,D - Poor,Hydrochloric Acid 100%
5,Bronze,D - Poor,Hydrochloric Acid 100%
6,Buna N (Nitrile),D - Poor,Hydrochloric Acid 100%
7,Carbon graphite,A - Excellent,Hydrochloric Acid 100%
8,Carbon Steel,D - Poor,Hydrochloric Acid 100%
9,Carpenter 20,D - Poor,Hydrochloric Acid 100%
10,Cast iron,D - Poor,Hydrochloric Acid 100%
11,Ceramic Al203,C - Fair,Hydrochloric Acid 100%
12,Ceramic magnet,A - Excellent,Hydrochloric Acid 100%
13,ChemRaz (FFKM),A - Excellent,Hydrochloric Acid 100%
14,Copper,D - Poor,Hydrochloric Acid 100%
15,CPVC,A - Excellent,Hydrochloric Acid 100%
16,EPDM,D - Poor,Hydrochloric Acid 100%
17,Epoxy,N/A,Hydrochloric Acid 100%
18,Fluorocarbon (FKM),B - Good,Hydrochloric Acid 100%
19,Hastelloy-C®,A - Excellent,Hydrochloric Acid 100%
20,Hypalon®,D - Poor,Hydrochloric Acid 100%
21,Hytrel®,N/A,Hydrochloric Acid 100%
22,Kalrez,A - Excellent,Hydrochloric Acid 100%
23,Kel-F®,A - Excellent,Hydrochloric Acid 100%
24,LDPE,N/A,Hydrochloric Acid 100%
25,Natural rubber,D - Poor,Hydrochloric Acid 100%
26,Neoprene,D - Poor,Hydrochloric Acid 100%
27,NORYL®,A - Excellent,Hydrochloric Acid 100%
28,Nylon,D - Poor,Hydrochloric Acid 100%
29,Polycarbonate,D - Poor,Hydrochloric Acid 100%
30,Polyetherether Ketone (PEEK),A - Excellent,Hydrochloric Acid 100%
31,Polypropylene,B1 - Good,Hydrochloric Acid 100%
32,Polyurethane,D - Poor,Hydrochloric Acid 100%
33,PPS (Ryton®),D - Poor,Hydrochloric Acid 100%
34,PTFE,A - Excellent,Hydrochloric Acid 100%
35,PVC,D - Poor,Hydrochloric Acid 100%
36,PVDF (Kynar®),A - Excellent,Hydrochloric Acid 100%
37,Silicone,D - Poor,Hydrochloric Acid 100%
38,stainless steel - 304,D - Poor,Hydrochloric Acid 100%
39,stainless steel - 316,D - Poor,Hydrochloric Acid 100%
40,Titanium,D - Poor,Hydrochloric Acid 100%
41,Tygon®,A1 - Excellent,Hydrochloric Acid 100%
42,Viton®,A - Excellent,Hydrochloric Acid 100%

File: data/cole/Hydrochloric Acid 20%.csv
,material,compatibility,chemical
0,,,Hydrochloric Acid 20%
1,ABS plastic,A - Excellent,Hydrochloric Acid 20%
2,Acetal (Delrin®),C - Fair,Hydrochloric Acid 20%
3,Aluminum,D - Poor,Hydrochloric Acid 20%
4,Brass,N/A,Hydrochloric Acid 20%
5,Bronze,D - Poor,Hydrochloric Acid 20%
6,Buna N (Nitrile),N/A,Hydrochloric Acid 20%
7,Carbon graphite,A - Excellent,Hydrochloric Acid 20%
8,Carbon Steel,D - Poor,Hydrochloric Acid 20%
9,Carpenter 20,D - Poor,Hydrochloric Acid 20%
10,Cast iron,D - Poor,Hydrochloric Acid 20%
11,Ceramic Al203,C - Fair,Hydrochloric Acid 20%
12,Ceramic magnet,A - Excellent,Hydrochloric Acid 20%
13,ChemRaz (FFKM),A - Excellent,Hydrochloric Acid 20%
14,Copper,D - Poor,Hydrochloric Acid 20%
15,CPVC,A2 - Excellent,Hydrochloric Acid 20%
16,EPDM,A - Excellent,Hydrochloric Acid 20%
17,Epoxy,A1 - Excellent,Hydrochloric Acid 20%
18,Fluorocarbon (FKM),A - Excellent,Hydrochloric Acid 20%
19,Hastelloy-C®,A1 - Excellent,Hydrochloric Acid 20%
20,Hypalon®,A - Excellent,Hydrochloric Acid 20%
21,Hytrel®,B - Good,Hydrochloric Acid 20%
22,Kalrez,A - Excellent,Hydrochloric Acid 20%
23,Kel-F®,A - Excellent,Hydrochloric Acid 20%
24,LDPE,A2 - Excellent,Hydrochloric Acid 20%
25,Natural rubber,A - Excellent,Hydrochloric Acid 20%
26,Neoprene,C - Fair,Hydrochloric Acid 20%
27,NORYL®,A - Excellent,Hydrochloric Acid 20%
28,Nylon,D - Poor,Hydrochloric Acid 20%
29,Polycarbonate,B1 - Good,Hydrochloric Acid 20%
30,Polyetherether Ketone (PEEK),A - Excellent,Hydrochloric Acid 20%
31,Polypropylene,B2 - Good,Hydrochloric Acid 20%
32,Polyurethane,B - Good,Hydrochloric Acid 20%
33,PPS (Ryton®),D - Poor,Hydrochloric Acid 20%
34,PTFE,A - Excellent,Hydrochloric Acid 20%
35,PVC,A2 - Excellent,Hydrochloric Acid 20%
36,PVDF (Kynar®),A - Excellent,Hydrochloric Acid 20%
37,Silicone,D - Poor,Hydrochloric Acid 20%
38,stainless steel - 304,D - Poor,Hydrochloric Acid 20%
39,stainless steel - 316,D - Poor,Hydrochloric Acid 20%
40,Titanium,D - Poor,Hydrochloric Acid 20%
41,Tygon®,A1 - Excellent,Hydrochloric Acid 20%
42,Viton®,A - Excellent,Hydrochloric Acid 20%

File: data/cole/Hydrochloric Acid 37%.csv
,material,compatibility,chemical
0,,,Hydrochloric Acid 37%
1,ABS plastic,A - Excellent,Hydrochloric Acid 37%
2,Acetal (Delrin®),C - Fair,Hydrochloric Acid 37%
3,Aluminum,D - Poor,Hydrochloric Acid 37%
4,Brass,N/A,Hydrochloric Acid 37%
5,Bronze,D - Poor,Hydrochloric Acid 37%
6,Buna N (Nitrile),B - Good,Hydrochloric Acid 37%
7,Carbon graphite,A - Excellent,Hydrochloric Acid 37%
8,Carbon Steel,D - Poor,Hydrochloric Acid 37%
9,Carpenter 20,D - Poor,Hydrochloric Acid 37%
10,Cast iron,D - Poor,Hydrochloric Acid 37%
11,Ceramic Al203,C - Fair,Hydrochloric Acid 37%
12,Ceramic magnet,A - Excellent,Hydrochloric Acid 37%
13,ChemRaz (FFKM),A - Excellent,Hydrochloric Acid 37%
14,Copper,D - Poor,Hydrochloric Acid 37%
15,CPVC,A2 - Excellent,Hydrochloric Acid 37%
16,EPDM,C - Fair,Hydrochloric Acid 37%
17,Epoxy,A - Excellent,Hydrochloric Acid 37%
18,Fluorocarbon (FKM),A - Excellent,Hydrochloric Acid 37%
19,Hastelloy-C®,B - Good,Hydrochloric Acid 37%
20,Hypalon®,B - Good,Hydrochloric Acid 37%
21,Hytrel®,C - Fair,Hydrochloric Acid 37%
22,Kalrez,A - Excellent,Hydrochloric Acid 37%
23,Kel-F®,A - Excellent,Hydrochloric Acid 37%
24,LDPE,B2 - Good,Hydrochloric Acid 37%
25,Natural rubber,A - Excellent,Hydrochloric Acid 37%
26,Neoprene,B - Good,Hydrochloric Acid 37%
27,NORYL®,A - Excellent,Hydrochloric Acid 37%
28,Nylon,D - Poor,Hydrochloric Acid 37%
29,Polycarbonate,D - Poor,Hydrochloric Acid 37%
30,Polyetherether Ketone (PEEK),A - Excellent,Hydrochloric Acid 37%
31,Polypropylene,C - Fair,Hydrochloric Acid 37%
32,Polyurethane,D - Poor,Hydrochloric Acid 37%
33,PPS (Ryton®),D - Poor,Hydrochloric Acid 37%
34,PTFE,A - Excellent,Hydrochloric Acid 37%
35,PVC,B - Good,Hydrochloric Acid 37%
36,PVDF (Kynar®),A - Excellent,Hydrochloric Acid 37%
37,Silicone,B - Good,Hydrochloric Acid 37%
38,stainless steel - 304,D - Poor,Hydrochloric Acid 37%
39,stainless steel - 316,D - Poor,Hydrochloric Acid 37%
40,Titanium,D - Poor,Hydrochloric Acid 37%
41,Tygon®,A1 - Excellent,Hydrochloric Acid 37%
42,Viton®,A - Excellent,Hydrochloric Acid 37%
