Repository: lachlanmonty/ChemicalCompatibilityDatabase

# ChemicalCompatibilityDatabase

## Goal

- Quickly check chemical compatibility of materials
- Combine chemical compatibility databases into a single database

## To Do

- [ ] Add [Sandvik corrosion tables](https://www.materials.sandvik/en/materials-center/corrosion-tables/ "Sandvik corrosion tables")
- [ ] Add the formula for each chemical in the [Cole-Parmer](https://www.coleparmer.com/Chemical-Resistance "Cole-Parmer") database. This should allow for easier lookups with stream table data.
- [ ] Add concentrations
- [ ] Add content of impurities, e.g. Cl-, oxidizing agents etc
- [ ] Add temperature dependent compatibility checks

File: data/cole/Hydrochloric Acid, Dry Gas.csv
,material,compatibility,chemical
0,,,"Hydrochloric Acid, Dry Gas"
1,ABS plastic,N/A,"Hydrochloric Acid, Dry Gas"
2,Acetal (Delrin®),N/A,"Hydrochloric Acid, Dry Gas"
3,Aluminum,D - Poor,"Hydrochloric Acid, Dry Gas"
4,Brass,D - Poor,"Hydrochloric Acid, Dry Gas"
5,Bronze,A - Excellent,"Hydrochloric Acid, Dry Gas"
6,Buna N (Nitrile),N/A,"Hydrochloric Acid, Dry Gas"
7,Carbon graphite,A - Excellent,"Hydrochloric Acid, Dry Gas"
8,Carbon Steel,N/A,"Hydrochloric Acid, Dry Gas"
9,Carpenter 20,D - Poor,"Hydrochloric Acid, Dry Gas"
10,Cast iron,N/A,"Hydrochloric Acid, Dry Gas"
11,Ceramic Al203,N/A,"Hydrochloric Acid, Dry Gas"
12,Ceramic magnet,A - Excellent,"Hydrochloric Acid, Dry Gas"
13,ChemRaz (FFKM),A - Excellent,"Hydrochloric Acid, Dry Gas"
14,Copper,D - Poor,"Hydrochloric Acid, Dry Gas"
15,CPVC,A - Excellent,"Hydrochloric Acid, Dry Gas"
16,EPDM,N/A,"Hydrochloric Acid, Dry Gas"
17,Epoxy,A - Excellent,"Hydrochloric Acid, Dry Gas"
18,Fluorocarbon (FKM),B - Good,"Hydrochloric Acid, Dry Gas"
19,Hastelloy-C®,A - Excellent,"Hydrochloric Acid, Dry Gas"
20,Hypalon®,N/A,"Hydrochloric Acid, Dry Gas"
21,Hytrel®,N/A,"Hydrochloric Acid, Dry Gas"
22,Kalrez,A - Excellent,"Hydrochloric Acid, Dry Gas"
23,Kel-F®,A - Excellent,"Hydrochloric Acid, Dry Gas"
24,LDPE,A2 - Excellent,"Hydrochloric Acid, Dry Gas"
25,Natural rubber,N/A,"Hydrochloric Acid, Dry Gas"
26,Neoprene,N/A,"Hydrochloric Acid, Dry Gas"
27,NORYL®,A - Excellent,"Hydrochloric Acid, Dry Gas"
28,Nylon,A1 - Excellent,"Hydrochloric Acid, Dry Gas"
29,Polycarbonate,N/A,"Hydrochloric Acid, Dry Gas"
30,Polyetherether Ketone (PEEK),A - Excellent,"Hydrochloric Acid, Dry Gas"
31,Polypropylene,B - Good,"Hydrochloric Acid, Dry Gas"
32,Polyurethane,N/A,"Hydrochloric Acid, Dry Gas"
33,PPS (Ryton®),A - Excellent,"Hydrochloric Acid, Dry Gas"
34,PTFE,A - Excellent,"Hydrochloric Acid, Dry Gas"
35,PVC,A2 - Excellent,"Hydrochloric Acid, Dry Gas"
36,PVDF (Kynar®),A - Excellent,"Hydrochloric Acid, Dry Gas"
37,Silicone,N/A,"Hydrochloric Acid, Dry Gas"
38,stainless steel - 304,D - Poor,"Hydrochloric Acid, Dry Gas"
39,stainless steel - 316,D - Poor,"Hydrochloric Acid, Dry Gas"
40,Titanium,C - Fair,"Hydrochloric Acid, Dry Gas"
41,Tygon®,N/A,"Hydrochloric Acid, Dry Gas"
42,Viton®,N/A,"Hydrochloric Acid, Dry Gas"

File: data/cole/Hydrocyanic Acid (Gas 10%).csv
,material,compatibility,chemical
0,,,Hydrocyanic Acid (Gas 10%)
1,ABS plastic,N/A,Hydrocyanic Acid (Gas 10%)
2,Acetal (Delrin®),C - Fair,Hydrocyanic Acid (Gas 10%)
3,Aluminum,N/A,Hydrocyanic Acid (Gas 10%)
4,Brass,N/A,Hydrocyanic Acid (Gas 10%)
5,Bronze,N/A,Hydrocyanic Acid (Gas 10%)
6,Buna N (Nitrile),B - Good,Hydrocyanic Acid (Gas 10%)
7,Carbon graphite,N/A,Hydrocyanic Acid (Gas 10%)
8,Carbon Steel,N/A,Hydrocyanic Acid (Gas 10%)
9,Carpenter 20,D - Poor,Hydrocyanic Acid (Gas 10%)
10,Cast iron,N/A,Hydrocyanic Acid (Gas 10%)
11,Ceramic Al203,N/A,Hydrocyanic Acid (Gas 10%)
12,Ceramic magnet,N/A,Hydrocyanic Acid (Gas 10%)
13,ChemRaz (FFKM),A - Excellent,Hydrocyanic Acid (Gas 10%)
14,Copper,N/A,Hydrocyanic Acid (Gas 10%)
15,CPVC,A - Excellent,Hydrocyanic Acid (Gas 10%)
16,EPDM,A - Excellent,Hydrocyanic Acid (Gas 10%)
17,Epoxy,N/A,Hydrocyanic Acid (Gas 10%)
18,Fluorocarbon (FKM),A - Excellent,Hydrocyanic Acid (Gas 10%)
19,Hastelloy-C®,N/A,Hydrocyanic Acid (Gas 10%)
20,Hypalon®,N/A,Hydrocyanic Acid (Gas 10%)
21,Hytrel®,N/A,Hydrocyanic Acid (Gas 10%)
22,Kalrez,A - Excellent,Hydrocyanic Acid (Gas 10%)
23,Kel-F®,N/A,Hydrocyanic Acid (Gas 10%)
24,LDPE,N/A,Hydrocyanic Acid (Gas 10%)
25,Natural rubber,B - Good,Hydrocyanic Acid (Gas 10%)
26,Neoprene,A - Excellent,Hydrocyanic Acid (Gas 10%)
27,NORYL®,C - Fair,Hydrocyanic Acid (Gas 10%)
28,Nylon,N/A,Hydrocyanic Acid (Gas 10%)
29,Polycarbonate,B1 - Good,Hydrocyanic Acid (Gas 10%)
30,Polyetherether Ketone (PEEK),A - Excellent,Hydrocyanic Acid (Gas 10%)
31,Polypropylene,A - Excellent,Hydrocyanic Acid (Gas 10%)
32,Polyurethane,N/A,Hydrocyanic Acid (Gas 10%)
33,PPS (Ryton®),N/A,Hydrocyanic Acid (Gas 10%)
34,PTFE,A - Excellent,Hydrocyanic Acid (Gas 10%)
35,PVC,A - Excellent,Hydrocyanic Acid (Gas 10%)
36,PVDF (Kynar®),N/A,Hydrocyanic Acid (Gas 10%)
37,Silicone,D - Poor,Hydrocyanic Acid (Gas 10%)
38,stainless steel - 304,N/A,Hydrocyanic Acid (Gas 10%)
39,stainless steel - 316,N/A,Hydrocyanic Acid (Gas 10%)
40,Titanium,A - Excellent,Hydrocyanic Acid (Gas 10%)
41,Tygon®,N/A,Hydrocyanic Acid (Gas 10%)
42,Viton®,A - Excellent,Hydrocyanic Acid (Gas 10%)

File: data/cole/Hydrocyanic Acid.csv
,material,compatibility,chemical
0,,,Hydrocyanic Acid
1,ABS plastic,B - Good,Hydrocyanic Acid
2,Acetal (Delrin®),B - Good,Hydrocyanic Acid
3,Aluminum,A - Excellent,Hydrocyanic Acid
4,Brass,D - Poor,Hydrocyanic Acid
5,Bronze,A - Excellent,Hydrocyanic Acid
6,Buna N (Nitrile),B - Good,Hydrocyanic Acid
7,Carbon graphite,A - Excellent,Hydrocyanic Acid
8,Carbon Steel,B - Good,Hydrocyanic Acid
9,Carpenter 20,D - Poor,Hydrocyanic Acid
10,Cast iron,D - Poor,Hydrocyanic Acid
11,Ceramic Al203,N/A,Hydrocyanic Acid
12,Ceramic magnet,N/A,Hydrocyanic Acid
13,ChemRaz (FFKM),A - Excellent,Hydrocyanic Acid
14,Copper,D - Poor,Hydrocyanic Acid
15,CPVC,A - Excellent,Hydrocyanic Acid
16,EPDM,B - Good,Hydrocyanic Acid
17,Epoxy,A - Excellent,Hydrocyanic Acid
18,Fluorocarbon (FKM),A - Excellent,Hydrocyanic Acid
19,Hastelloy-C®,A - Excellent,Hydrocyanic Acid
20,Hypalon®,A - Excellent,Hydrocyanic Acid
21,Hytrel®,C - Fair,Hydrocyanic Acid
22,Kalrez,A - Excellent,Hydrocyanic Acid
23,Kel-F®,N/A,Hydrocyanic Acid
24,LDPE,A2 - Excellent,Hydrocyanic Acid
25,Natural rubber,B - Good,Hydrocyanic Acid
26,Neoprene,B - Good,Hydrocyanic Acid
27,NORYL®,A1 - Excellent,Hydrocyanic Acid
28,Nylon,B - Good,Hydrocyanic Acid
29,Polycarbonate,N/A,Hydrocyanic Acid
30,Polyetherether Ketone (PEEK),A - Excellent,Hydrocyanic Acid
31,Polypropylene,A - Excellent,Hydrocyanic Acid
32,Polyurethane,D - Poor,Hydrocyanic Acid
33,PPS (Ryton®),B - Good,Hydrocyanic Acid
34,PTFE,A - Excellent,Hydrocyanic Acid
35,PVC,B - Good,Hydrocyanic Acid
36,PVDF (Kynar®),A - Excellent,Hydrocyanic Acid
37,Silicone,C - Fair,Hydrocyanic Acid
38,stainless steel - 304,B1 - Good,Hydrocyanic Acid
39,stainless steel - 316,A - Excellent,Hydrocyanic Acid
40,Titanium,B - Good,Hydrocyanic Acid
41,Tygon®,B - Good,Hydrocyanic Acid
42,Viton®,A - Excellent,Hydrocyanic Acid

File: data/cole/Hydrofluoric Acid 100%.csv
,material,compatibility,chemical
0,,,Hydrofluoric Acid 100%
1,ABS plastic,D - Poor,Hydrofluoric Acid 100%
2,Acetal (Delrin®),D - Poor,Hydrofluoric Acid 100%
3,Aluminum,D - Poor,Hydrofluoric Acid 100%
4,Brass,N/A,Hydrofluoric Acid 100%
5,Bronze,B1 - Good,Hydrofluoric Acid 100%
6,Buna N (Nitrile),D - Poor,Hydrofluoric Acid 100%
7,Carbon graphite,N/A,Hydrofluoric Acid 100%
8,Carbon Steel,D - Poor,Hydrofluoric Acid 100%
9,Carpenter 20,D - Poor,Hydrofluoric Acid 100%
10,Cast iron,D - Poor,Hydrofluoric Acid 100%
11,Ceramic Al203,N/A,Hydrofluoric Acid 100%
12,Ceramic magnet,B - Good,Hydrofluoric Acid 100%
13,ChemRaz (FFKM),A - Excellent,Hydrofluoric Acid 100%
14,Copper,B - Good,Hydrofluoric Acid 100%
15,CPVC,C1 - Fair,Hydrofluoric Acid 100%
16,EPDM,D - Poor,Hydrofluoric Acid 100%
17,Epoxy,N/A,Hydrofluoric Acid 100%
18,Fluorocarbon (FKM),B - Good,Hydrofluoric Acid 100%
19,Hastelloy-C®,B - Good,Hydrofluoric Acid 100%
20,Hypalon®,B - Good,Hydrofluoric Acid 100%
21,Hytrel®,D - Poor,Hydrofluoric Acid 100%
22,Kalrez,A - Excellent,Hydrofluoric Acid 100%
23,Kel-F®,A - Excellent,Hydrofluoric Acid 100%
24,LDPE,N/A,Hydrofluoric Acid 100%
25,Natural rubber,D - Poor,Hydrofluoric Acid 100%
26,Neoprene,D - Poor,Hydrofluoric Acid 100%
27,NORYL®,D - Poor,Hydrofluoric Acid 100%
28,Nylon,D - Poor,Hydrofluoric Acid 100%
29,Polycarbonate,D - Poor,Hydrofluoric Acid 100%
30,Polyetherether Ketone (PEEK),D - Poor,Hydrofluoric Acid 100%
31,Polypropylene,C1 - Fair,Hydrofluoric Acid 100%
32,Polyurethane,D - Poor,Hydrofluoric Acid 100%
33,PPS (Ryton®),D - Poor,Hydrofluoric Acid 100%
34,PTFE,A - Excellent,Hydrofluoric Acid 100%
35,PVC,C - Fair,Hydrofluoric Acid 100%
36,PVDF (Kynar®),A - Excellent,Hydrofluoric Acid 100%
37,Silicone,D - Poor,Hydrofluoric Acid 100%
38,stainless steel - 304,B1 - Good,Hydrofluoric Acid 100%
39,stainless steel - 316,B1 - Good,Hydrofluoric Acid 100%
40,Titanium,D - Poor,Hydrofluoric Acid 100%
41,Tygon®,D - Poor,Hydrofluoric Acid 100%
42,Viton®,B - Good,Hydrofluoric Acid 100%

File: data/cole/Hydrofluoric Acid 20%.csv
,material,compatibility,chemical
0,,,Hydrofluoric Acid 20%
1,ABS plastic,C - Fair,Hydrofluoric Acid 20%
2,Acetal (Delrin®),D - Poor,Hydrofluoric Acid 20%
3,Aluminum,D - Poor,Hydrofluoric Acid 20%
4,Brass,N/A,Hydrofluoric Acid 20%
5,Bronze,B2 - Good,Hydrofluoric Acid 20%
6,Buna N (Nitrile),D - Poor,Hydrofluoric Acid 20%
7,Carbon graphite,A - Excellent,Hydrofluoric Acid 20%
8,Carbon Steel,D - Poor,Hydrofluoric Acid 20%
9,Carpenter 20,D - Poor,Hydrofluoric Acid 20%
10,Cast iron,D - Poor,Hydrofluoric Acid 20%
11,Ceramic Al203,N/A,Hydrofluoric Acid 20%
12,Ceramic magnet,B - Good,Hydrofluoric Acid 20%
13,ChemRaz (FFKM),A - Excellent,Hydrofluoric Acid 20%
14,Copper,B - Good,Hydrofluoric Acid 20%
15,CPVC,C1 - Fair,Hydrofluoric Acid 20%
16,EPDM,D - Poor,Hydrofluoric Acid 20%
17,Epoxy,A - Excellent,Hydrofluoric Acid 20%
18,Fluorocarbon (FKM),A - Excellent,Hydrofluoric Acid 20%
19,Hastelloy-C®,B - Good,Hydrofluoric Acid 20%
20,Hypalon®,B - Good,Hydrofluoric Acid 20%
21,Hytrel®,N/A,Hydrofluoric Acid 20%
22,Kalrez,A - Excellent,Hydrofluoric Acid 20%
23,Kel-F®,B - Good,Hydrofluoric Acid 20%
24,LDPE,A2 - Excellent,Hydrofluoric Acid 20%
25,Natural rubber,B1 - Good,Hydrofluoric Acid 20%
26,Neoprene,B - Good,Hydrofluoric Acid 20%
27,NORYL®,C1 - Fair,Hydrofluoric Acid 20%
28,Nylon,C1 - Fair,Hydrofluoric Acid 20%
29,Polycarbonate,D - Poor,Hydrofluoric Acid 20%
30,Polyetherether Ketone (PEEK),D - Poor,Hydrofluoric Acid 20%
31,Polypropylene,A2 - Excellent,Hydrofluoric Acid 20%
32,Polyurethane,D - Poor,Hydrofluoric Acid 20%
33,PPS (Ryton®),A - Excellent,Hydrofluoric Acid 20%
34,PTFE,A - Excellent,Hydrofluoric Acid 20%
35,PVC,B - Good,Hydrofluoric Acid 20%
36,PVDF (Kynar®),A - Excellent,Hydrofluoric Acid 20%
37,Silicone,D - Poor,Hydrofluoric Acid 20%
38,stainless steel - 304,D - Poor,Hydrofluoric Acid 20%
39,stainless steel - 316,D - Poor,Hydrofluoric Acid 20%
40,Titanium,D - Poor,Hydrofluoric Acid 20%
41,Tygon®,C - Fair,Hydrofluoric Acid 20%
42,Viton®,A - Excellent,Hydrofluoric Acid 20%

File: data/cole/Hydrofluoric Acid 50%.csv
,material,compatibility,chemical
0,,,Hydrofluoric Acid 50%
1,ABS plastic,C - Fair,Hydrofluoric Acid 50%
2,Acetal (Delrin®),D - Poor,Hydrofluoric Acid 50%
3,Aluminum,D - Poor,Hydrofluoric Acid 50%
4,Brass,N/A,Hydrofluoric Acid 50%
5,Bronze,B2 - Good,Hydrofluoric Acid 50%
6,Buna N (Nitrile),D - Poor,Hydrofluoric Acid 50%
7,Carbon graphite,A - Excellent,Hydrofluoric Acid 50%
8,Carbon Steel,D - Poor,Hydrofluoric Acid 50%
9,Carpenter 20,D - Poor,Hydrofluoric Acid 50%
10,Cast iron,D - Poor,Hydrofluoric Acid 50%
11,Ceramic Al203,N/A,Hydrofluoric Acid 50%
12,Ceramic magnet,B - Good,Hydrofluoric Acid 50%
13,ChemRaz (FFKM),A - Excellent,Hydrofluoric Acid 50%
14,Copper,B - Good,Hydrofluoric Acid 50%
15,CPVC,C1 - Fair,Hydrofluoric Acid 50%
16,EPDM,D - Poor,Hydrofluoric Acid 50%
17,Epoxy,C2 - Fair,Hydrofluoric Acid 50%
18,Fluorocarbon (FKM),A - Excellent,Hydrofluoric Acid 50%
19,Hastelloy-C®,B - Good,Hydrofluoric Acid 50%
20,Hypalon®,B - Good,Hydrofluoric Acid 50%
21,Hytrel®,D - Poor,Hydrofluoric Acid 50%
22,Kalrez,A - Excellent,Hydrofluoric Acid 50%
23,Kel-F®,B - Good,Hydrofluoric Acid 50%
24,LDPE,A1 - Excellent,Hydrofluoric Acid 50%
25,Natural rubber,B1 - Good,Hydrofluoric Acid 50%
26,Neoprene,D - Poor,Hydrofluoric Acid 50%
27,NORYL®,D - Poor,Hydrofluoric Acid 50%
28,Nylon,D - Poor,Hydrofluoric Acid 50%
29,Polycarbonate,D - Poor,Hydrofluoric Acid 50%
30,Polyetherether Ketone (PEEK),D - Poor,Hydrofluoric Acid 50%
31,Polypropylene,A2 - Excellent,Hydrofluoric Acid 50%
32,Polyurethane,D - Poor,Hydrofluoric Acid 50%
33,PPS (Ryton®),A - Excellent,Hydrofluoric Acid 50%
34,PTFE,A - Excellent,Hydrofluoric Acid 50%
35,PVC,B1 - Good,Hydrofluoric Acid 50%
36,PVDF (Kynar®),A - Excellent,Hydrofluoric Acid 50%
37,Silicone,D - Poor,Hydrofluoric Acid 50%
38,stainless steel - 304,D - Poor,Hydrofluoric Acid 50%
39,stainless steel - 316,D - Poor,Hydrofluoric Acid 50%
40,Titanium,D - Poor,Hydrofluoric Acid 50%
41,Tygon®,C - Fair,Hydrofluoric Acid 50%
42,Viton®,B - Good,Hydrofluoric Acid 50%

File: data/cole/Hydrofluoric Acid 75%.csv
,material,compatibility,chemical
0,,,Hydrofluoric Acid 75%
1,ABS plastic,C - Fair,Hydrofluoric Acid 75%
2,Acetal (Delrin®),D - Poor,Hydrofluoric Acid 75%
3,Aluminum,D - Poor,Hydrofluoric Acid 75%
4,Brass,N/A,Hydrofluoric Acid 75%
5,Bronze,B1 - Good,Hydrofluoric Acid 75%
6,Buna N (Nitrile),D - Poor,Hydrofluoric Acid 75%
7,Carbon graphite,A - Excellent,Hydrofluoric Acid 75%
8,Carbon Steel,D - Poor,Hydrofluoric Acid 75%
9,Carpenter 20,D - Poor,Hydrofluoric Acid 75%
10,Cast iron,D - Poor,Hydrofluoric Acid 75%
11,Ceramic Al203,C - Fair,Hydrofluoric Acid 75%
12,Ceramic magnet,B - Good,Hydrofluoric Acid 75%
13,ChemRaz (FFKM),A - Excellent,Hydrofluoric Acid 75%
14,Copper,B - Good,Hydrofluoric Acid 75%
15,CPVC,C1 - Fair,Hydrofluoric Acid 75%
16,EPDM,C - Fair,Hydrofluoric Acid 75%
17,Epoxy,B1 - Good,Hydrofluoric Acid 75%
18,Fluorocarbon (FKM),B - Good,Hydrofluoric Acid 75%
19,Hastelloy-C®,B - Good,Hydrofluoric Acid 75%
20,Hypalon®,B - Good,Hydrofluoric Acid 75%
21,Hytrel®,D - Poor,Hydrofluoric Acid 75%
22,Kalrez,A - Excellent,Hydrofluoric Acid 75%
23,Kel-F®,B - Good,Hydrofluoric Acid 75%
24,LDPE,C1 - Fair,Hydrofluoric Acid 75%
25,Natural rubber,D - Poor,Hydrofluoric Acid 75%
26,Neoprene,D - Poor,Hydrofluoric Acid 75%
27,NORYL®,D - Poor,Hydrofluoric Acid 75%
28,Nylon,D - Poor,Hydrofluoric Acid 75%
29,Polycarbonate,D - Poor,Hydrofluoric Acid 75%
30,Polyetherether Ketone (PEEK),D - Poor,Hydrofluoric Acid 75%
31,Polypropylene,C1 - Fair,Hydrofluoric Acid 75%
32,Polyurethane,D - Poor,Hydrofluoric Acid 75%
33,PPS (Ryton®),B - Good,Hydrofluoric Acid 75%
34,PTFE,A - Excellent,Hydrofluoric Acid 75%
35,PVC,C - Fair,Hydrofluoric Acid 75%
36,PVDF (Kynar®),A - Excellent,Hydrofluoric Acid 75%
37,Silicone,D - Poor,Hydrofluoric Acid 75%
38,stainless steel - 304,D - Poor,Hydrofluoric Acid 75%
39,stainless steel - 316,D - Poor,Hydrofluoric Acid 75%
40,Titanium,D - Poor,Hydrofluoric Acid 75%
41,Tygon®,C - Fair,Hydrofluoric Acid 75%
42,Viton®,B - Good,Hydrofluoric Acid 75%

File: data/cole/Hydrofluosilicic Acid 100%.csv
,material,compatibility,chemical
0,,,Hydrofluosilicic Acid 100%
1,ABS plastic,N/A,Hydrofluosilicic Acid 100%
2,Acetal (Delrin®),A - Excellent,Hydrofluosilicic Acid 100%
3,Aluminum,D - Poor,Hydrofluosilicic Acid 100%
4,Brass,N/A,Hydrofluosilicic Acid 100%
5,Bronze,B2 - Good,Hydrofluosilicic Acid 100%
6,Buna N (Nitrile),B - Good,Hydrofluosilicic Acid 100%
7,Carbon graphite,A - Excellent,Hydrofluosilicic Acid 100%
8,Carbon Steel,D - Poor,Hydrofluosilicic Acid 100%
9,Carpenter 20,D - Poor,Hydrofluosilicic Acid 100%
10,Cast iron,D - Poor,Hydrofluosilicic Acid 100%
11,Ceramic Al203,N/A,Hydrofluosilicic Acid 100%
12,Ceramic magnet,N/A,Hydrofluosilicic Acid 100%
13,ChemRaz (FFKM),A - Excellent,Hydrofluosilicic Acid 100%
14,Copper,N/A,Hydrofluosilicic Acid 100%
15,CPVC,N/A,Hydrofluosilicic Acid 100%
16,EPDM,A - Excellent,Hydrofluosilicic Acid 100%
17,Epoxy,C1 - Fair,Hydrofluosilicic Acid 100%
18,Fluorocarbon (FKM),A - Excellent,Hydrofluosilicic Acid 100%
19,Hastelloy-C®,B - Good,Hydrofluosilicic Acid 100%
20,Hypalon®,B - Good,Hydrofluosilicic Acid 100%
21,Hytrel®,N/A,Hydrofluosilicic Acid 100%
22,Kalrez,A - Excellent,Hydrofluosilicic Acid 100%
23,Kel-F®,B - Good,Hydrofluosilicic Acid 100%
24,LDPE,B1 - Good,Hydrofluosilicic Acid 100%
25,Natural rubber,A - Excellent,Hydrofluosilicic Acid 100%
26,Neoprene,B - Good,Hydrofluosilicic Acid 100%
27,NORYL®,B2 - Good,Hydrofluosilicic Acid 100%
28,Nylon,D - Poor,Hydrofluosilicic Acid 100%
29,Polycarbonate,N/A,Hydrofluosilicic Acid 100%
30,Polyetherether Ketone (PEEK),N/A,Hydrofluosilicic Acid 100%
31,Polypropylene,A - Excellent,Hydrofluosilicic Acid 100%
32,Polyurethane,D - Poor,Hydrofluosilicic Acid 100%
33,PPS (Ryton®),A1 - Excellent,Hydrofluosilicic Acid 100%
34,PTFE,A - Excellent,Hydrofluosilicic Acid 100%
35,PVC,B1 - Good,Hydrofluosilicic Acid 100%
36,PVDF (Kynar®),A1 - Excellent,Hydrofluosilicic Acid 100%
37,Silicone,D - Poor,Hydrofluosilicic Acid 100%
38,stainless steel - 304,D - Poor,Hydrofluosilicic Acid 100%
39,stainless steel - 316,D - Poor,Hydrofluosilicic Acid 100%
40,Titanium,D - Poor,Hydrofluosilicic Acid 100%
41,Tygon®,D - Poor,Hydrofluosilicic Acid 100%
42,Viton®,A - Excellent,Hydrofluosilicic Acid 100%

File: data/cole/Hydrofluosilicic Acid 20%.csv
,material,compatibility,chemical
0,,,Hydrofluosilicic Acid 20%
1,ABS plastic,N/A,Hydrofluosilicic Acid 20%
2,Acetal (Delrin®),B - Good,Hydrofluosilicic Acid 20%
3,Aluminum,D - Poor,Hydrofluosilicic Acid 20%
4,Brass,N/A,Hydrofluosilicic Acid 20%
5,Bronze,B2 - Good,Hydrofluosilicic Acid 20%
6,Buna N (Nitrile),A - Excellent,Hydrofluosilicic Acid 20%
7,Carbon graphite,A - Excellent,Hydrofluosilicic Acid 20%
8,Carbon Steel,D - Poor,Hydrofluosilicic Acid 20%
9,Carpenter 20,D - Poor,Hydrofluosilicic Acid 20%
10,Cast iron,B - Good,Hydrofluosilicic Acid 20%
11,Ceramic Al203,N/A,Hydrofluosilicic Acid 20%
12,Ceramic magnet,N/A,Hydrofluosilicic Acid 20%
13,ChemRaz (FFKM),A - Excellent,Hydrofluosilicic Acid 20%
14,Copper,B - Good,Hydrofluosilicic Acid 20%
15,CPVC,A - Excellent,Hydrofluosilicic Acid 20%
16,EPDM,A - Excellent,Hydrofluosilicic Acid 20%
17,Epoxy,C1 - Fair,Hydrofluosilicic Acid 20%
18,Fluorocarbon (FKM),A - Excellent,Hydrofluosilicic Acid 20%
19,Hastelloy-C®,B - Good,Hydrofluosilicic Acid 20%
20,Hypalon®,B - Good,Hydrofluosilicic Acid 20%
21,Hytrel®,N/A,Hydrofluosilicic Acid 20%
22,Kalrez,A - Excellent,Hydrofluosilicic Acid 20%
23,Kel-F®,A - Excellent,Hydrofluosilicic Acid 20%
24,LDPE,B2 - Good,Hydrofluosilicic Acid 20%
25,Natural rubber,A - Excellent,Hydrofluosilicic Acid 20%
26,Neoprene,B - Good,Hydrofluosilicic Acid 20%
27,NORYL®,B2 - Good,Hydrofluosilicic Acid 20%
28,Nylon,D - Poor,Hydrofluosilicic Acid 20%
29,Polycarbonate,N/A,Hydrofluosilicic Acid 20%
30,Polyetherether Ketone (PEEK),N/A,Hydrofluosilicic Acid 20%
31,Polypropylene,A - Excellent,Hydrofluosilicic Acid 20%
32,Polyurethane,D - Poor,Hydrofluosilicic Acid 20%
33,PPS (Ryton®),A - Excellent,Hydrofluosilicic Acid 20%
34,PTFE,A - Excellent,Hydrofluosilicic Acid 20%
35,PVC,A2 - Excellent,Hydrofluosilicic Acid 20%
36,PVDF (Kynar®),A - Excellent,Hydrofluosilicic Acid 20%
37,Silicone,D - Poor,Hydrofluosilicic Acid 20%
38,stainless steel - 304,C2 - Fair,Hydrofluosilicic Acid 20%
39,stainless steel - 316,B1 - Good,Hydrofluosilicic Acid 20%
40,Titanium,D - Poor,Hydrofluosilicic Acid 20%
41,Tygon®,A - Excellent,Hydrofluosilicic Acid 20%
42,Viton®,A - Excellent,Hydrofluosilicic Acid 20%

File: data/cole/Hydrogen Gas.csv
,material,compatibility,chemical
0,,,Hydrogen Gas
1,ABS plastic,N/A,Hydrogen Gas
2,Acetal (Delrin®),N/A,Hydrogen Gas
3,Aluminum,A - Excellent,Hydrogen Gas
4,Brass,N/A,Hydrogen Gas
5,Bronze,A - Excellent,Hydrogen Gas
6,Buna N (Nitrile),A - Excellent,Hydrogen Gas
7,Carbon graphite,A - Excellent,Hydrogen Gas
8,Carbon Steel,A - Excellent,Hydrogen Gas
9,Carpenter 20,A - Excellent,Hydrogen Gas
10,Cast iron,N/A,Hydrogen Gas
11,Ceramic Al203,N/A,Hydrogen Gas
12,Ceramic magnet,N/A,Hydrogen Gas
13,ChemRaz (FFKM),A - Excellent,Hydrogen Gas
14,Copper,A - Excellent,Hydrogen Gas
15,CPVC,A2 - Excellent,Hydrogen Gas
16,EPDM,A - Excellent,Hydrogen Gas
17,Epoxy,N/A,Hydrogen Gas
18,Fluorocarbon (FKM),A - Excellent,Hydrogen Gas
19,Hastelloy-C®,A - Excellent,Hydrogen Gas
20,Hypalon®,A - Excellent,Hydrogen Gas
21,Hytrel®,A - Excellent,Hydrogen Gas
22,Kalrez,A - Excellent,Hydrogen Gas
23,Kel-F®,B - Good,Hydrogen Gas
24,LDPE,A2 - Excellent,Hydrogen Gas
25,Natural rubber,B - Good,Hydrogen Gas
26,Neoprene,A - Excellent,Hydrogen Gas
27,NORYL®,A1 - Excellent,Hydrogen Gas
28,Nylon,A2 - Excellent,Hydrogen Gas
29,Polycarbonate,A2 - Excellent,Hydrogen Gas
30,Polyetherether Ketone (PEEK),N/A,Hydrogen Gas
31,Polypropylene,A - Excellent,Hydrogen Gas
32,Polyurethane,A - Excellent,Hydrogen Gas
33,PPS (Ryton®),A - Excellent,Hydrogen Gas
34,PTFE,A - Excellent,Hydrogen Gas
35,PVC,A2 - Excellent,Hydrogen Gas
36,PVDF (Kynar®),A - Excellent,Hydrogen Gas
37,Silicone,C - Fair,Hydrogen Gas
38,stainless steel - 304,A - Excellent,Hydrogen Gas
39,stainless steel - 316,A - Excellent,Hydrogen Gas
40,Titanium,A - Excellent,Hydrogen Gas
41,Tygon®,A - Excellent,Hydrogen Gas
42,Viton®,A - Excellent,Hydrogen Gas

File: data/cole/Hydrogen Sulfide (aqua).csv
,material,compatibility,chemical
0,,,Hydrogen Sulfide (aqua)
1,ABS plastic,B - Good,Hydrogen Sulfide (aqua)
2,Acetal (Delrin®),C - Fair,Hydrogen Sulfide (aqua)
3,Aluminum,B - Good,Hydrogen Sulfide (aqua)
4,Brass,N/A,Hydrogen Sulfide (aqua)
5,Bronze,A - Excellent,Hydrogen Sulfide (aqua)
6,Buna N (Nitrile),D - Poor,Hydrogen Sulfide (aqua)
7,Carbon graphite,A - Excellent,Hydrogen Sulfide (aqua)
8,Carbon Steel,D - Poor,Hydrogen Sulfide (aqua)
9,Carpenter 20,D - Poor,Hydrogen Sulfide (aqua)
10,Cast iron,D - Poor,Hydrogen Sulfide (aqua)
11,Ceramic Al203,A - Excellent,Hydrogen Sulfide (aqua)
12,Ceramic magnet,A - Excellent,Hydrogen Sulfide (aqua)
13,ChemRaz (FFKM),A - Excellent,Hydrogen Sulfide (aqua)
14,Copper,N/A,Hydrogen Sulfide (aqua)
15,CPVC,A - Excellent,Hydrogen Sulfide (aqua)
16,EPDM,B - Good,Hydrogen Sulfide (aqua)
17,Epoxy,A - Excellent,Hydrogen Sulfide (aqua)
18,Fluorocarbon (FKM),D - Poor,Hydrogen Sulfide (aqua)
19,Hastelloy-C®,A - Excellent,Hydrogen Sulfide (aqua)
20,Hypalon®,D - Poor,Hydrogen Sulfide (aqua)
21,Hytrel®,N/A,Hydrogen Sulfide (aqua)
22,Kalrez,A - Excellent,Hydrogen Sulfide (aqua)
23,Kel-F®,A1 - Excellent,Hydrogen Sulfide (aqua)
24,LDPE,A - Excellent,Hydrogen Sulfide (aqua)
25,Natural rubber,C - Fair,Hydrogen Sulfide (aqua)
26,Neoprene,A - Excellent,Hydrogen Sulfide (aqua)
27,NORYL®,A1 - Excellent,Hydrogen Sulfide (aqua)
28,Nylon,C1 - Fair,Hydrogen Sulfide (aqua)
29,Polycarbonate,A - Excellent,Hydrogen Sulfide (aqua)
30,Polyetherether Ketone (PEEK),A - Excellent,Hydrogen Sulfide (aqua)
31,Polypropylene,A1 - Excellent,Hydrogen Sulfide (aqua)
32,Polyurethane,D - Poor,Hydrogen Sulfide (aqua)
33,PPS (Ryton®),A - Excellent,Hydrogen Sulfide (aqua)
34,PTFE,A - Excellent,Hydrogen Sulfide (aqua)
35,PVC,B1 - Good,Hydrogen Sulfide (aqua)
36,PVDF (Kynar®),A - Excellent,Hydrogen Sulfide (aqua)
37,Silicone,C - Fair,Hydrogen Sulfide (aqua)
38,stainless steel - 304,C - Fair,Hydrogen Sulfide (aqua)
39,stainless steel - 316,A - Excellent,Hydrogen Sulfide (aqua)
40,Titanium,B - Good,Hydrogen Sulfide (aqua)
41,Tygon®,A - Excellent,Hydrogen Sulfide (aqua)
42,Viton®,D - Poor,Hydrogen Sulfide (aqua)

File: data/cole/Hydrogen Sulfide (dry).csv
,material,compatibility,chemical
0,,,Hydrogen Sulfide (dry)
1,ABS plastic,N/A,Hydrogen Sulfide (dry)
2,Acetal (Delrin®),N/A,Hydrogen Sulfide (dry)
3,Aluminum,B - Good,Hydrogen Sulfide (dry)
4,Brass,D - Poor,Hydrogen Sulfide (dry)
5,Bronze,B - Good,Hydrogen Sulfide (dry)
6,Buna N (Nitrile),D - Poor,Hydrogen Sulfide (dry)
7,Carbon graphite,A - Excellent,Hydrogen Sulfide (dry)
8,Carbon Steel,D - Poor,Hydrogen Sulfide (dry)
9,Carpenter 20,D - Poor,Hydrogen Sulfide (dry)
10,Cast iron,D - Poor,Hydrogen Sulfide (dry)
11,Ceramic Al203,N/A,Hydrogen Sulfide (dry)
12,Ceramic magnet,N/A,Hydrogen Sulfide (dry)
13,ChemRaz (FFKM),A - Excellent,Hydrogen Sulfide (dry)
14,Copper,D - Poor,Hydrogen Sulfide (dry)
15,CPVC,A - Excellent,Hydrogen Sulfide (dry)
16,EPDM,B - Good,Hydrogen Sulfide (dry)
17,Epoxy,A - Excellent,Hydrogen Sulfide (dry)
18,Fluorocarbon (FKM),D - Poor,Hydrogen Sulfide (dry)
19,Hastelloy-C®,A - Excellent,Hydrogen Sulfide (dry)
20,Hypalon®,B - Good,Hydrogen Sulfide (dry)
21,Hytrel®,A - Excellent,Hydrogen Sulfide (dry)
22,Kalrez,A - Excellent,Hydrogen Sulfide (dry)
23,Kel-F®,B - Good,Hydrogen Sulfide (dry)
24,LDPE,A - Excellent,Hydrogen Sulfide (dry)
25,Natural rubber,C - Fair,Hydrogen Sulfide (dry)
26,Neoprene,A - Excellent,Hydrogen Sulfide (dry)
27,NORYL®,N/A,Hydrogen Sulfide (dry)
28,Nylon,C1 - Fair,Hydrogen Sulfide (dry)
29,Polycarbonate,N/A,Hydrogen Sulfide (dry)
30,Polyetherether Ketone (PEEK),A - Excellent,Hydrogen Sulfide (dry)
31,Polypropylene,A1 - Excellent,Hydrogen Sulfide (dry)
32,Polyurethane,A - Excellent,Hydrogen Sulfide (dry)
33,PPS (Ryton®),A - Excellent,Hydrogen Sulfide (dry)
34,PTFE,A - Excellent,Hydrogen Sulfide (dry)
35,PVC,A2 - Excellent,Hydrogen Sulfide (dry)
36,PVDF (Kynar®),A - Excellent,Hydrogen Sulfide (dry)
37,Silicone,C - Fair,Hydrogen Sulfide (dry)
38,stainless steel - 304,C1 - Fair,Hydrogen Sulfide (dry)
39,stainless steel - 316,A - Excellent,Hydrogen Sulfide (dry)
40,Titanium,A - Excellent,Hydrogen Sulfide (dry)
41,Tygon®,D - Poor,Hydrogen Sulfide (dry)
42,Viton®,D - Poor,Hydrogen Sulfide (dry)

File: data/cole/Hydroquinone.csv
,material,compatibility,chemical
0,,,Hydroquinone
1,ABS plastic,D - Poor,Hydroquinone
2,Acetal (Delrin®),A - Excellent,Hydroquinone
3,Aluminum,B - Good,Hydroquinone
4,Brass,N/A,Hydroquinone
5,Bronze,N/A,Hydroquinone
6,Buna N (Nitrile),D - Poor,Hydroquinone
7,Carbon graphite,A - Excellent,Hydroquinone
8,Carbon Steel,N/A,Hydroquinone
9,Carpenter 20,N/A,Hydroquinone
10,Cast iron,N/A,Hydroquinone
11,Ceramic Al203,N/A,Hydroquinone
12,Ceramic magnet,A - Excellent,Hydroquinone
13,ChemRaz (FFKM),B - Good,Hydroquinone
14,Copper,B - Good,Hydroquinone
15,CPVC,A - Excellent,Hydroquinone
16,EPDM,D - Poor,Hydroquinone
17,Epoxy,N/A,Hydroquinone
18,Fluorocarbon (FKM),B - Good,Hydroquinone
19,Hastelloy-C®,B - Good,Hydroquinone
20,Hypalon®,D - Poor,Hydroquinone
21,Hytrel®,N/A,Hydroquinone
22,Kalrez,A - Excellent,Hydroquinone
23,Kel-F®,N/A,Hydroquinone
24,LDPE,A - Excellent,Hydroquinone
25,Natural rubber,A - Excellent,Hydroquinone
26,Neoprene,A - Excellent,Hydroquinone
27,NORYL®,N/A,Hydroquinone
28,Nylon,D - Poor,Hydroquinone
29,Polycarbonate,N/A,Hydroquinone
30,Polyetherether Ketone (PEEK),N/A,Hydroquinone
31,Polypropylene,A - Excellent,Hydroquinone
32,Polyurethane,N/A,Hydroquinone
33,PPS (Ryton®),N/A,Hydroquinone
34,PTFE,A - Excellent,Hydroquinone
35,PVC,B - Good,Hydroquinone
36,PVDF (Kynar®),N/A,Hydroquinone
37,Silicone,N/A,Hydroquinone
38,stainless steel - 304,B - Good,Hydroquinone
39,stainless steel - 316,B - Good,Hydroquinone
40,Titanium,B - Good,Hydroquinone
41,Tygon®,N/A,Hydroquinone
42,Viton®,B - Good,Hydroquinone

File: data/cole/Hydroxyacetic Acid 70%.csv
,material,compatibility,chemical
0,,,Hydroxyacetic Acid 70%
1,ABS plastic,N/A,Hydroxyacetic Acid 70%
2,Acetal (Delrin®),A - Excellent,Hydroxyacetic Acid 70%
3,Aluminum,N/A,Hydroxyacetic Acid 70%
4,Brass,N/A,Hydroxyacetic Acid 70%
5,Bronze,N/A,Hydroxyacetic Acid 70%
6,Buna N (Nitrile),A - Excellent,Hydroxyacetic Acid 70%
7,Carbon graphite,N/A,Hydroxyacetic Acid 70%
8,Carbon Steel,N/A,Hydroxyacetic Acid 70%
9,Carpenter 20,D - Poor,Hydroxyacetic Acid 70%
10,Cast iron,B - Good,Hydroxyacetic Acid 70%
11,Ceramic Al203,N/A,Hydroxyacetic Acid 70%
12,Ceramic magnet,N/A,Hydroxyacetic Acid 70%
13,ChemRaz (FFKM),A - Excellent,Hydroxyacetic Acid 70%
14,Copper,N/A,Hydroxyacetic Acid 70%
15,CPVC,A - Excellent,Hydroxyacetic Acid 70%
16,EPDM,A - Excellent,Hydroxyacetic Acid 70%
17,Epoxy,A - Excellent,Hydroxyacetic Acid 70%
18,Fluorocarbon (FKM),A - Excellent,Hydroxyacetic Acid 70%
19,Hastelloy-C®,N/A,Hydroxyacetic Acid 70%
20,Hypalon®,N/A,Hydroxyacetic Acid 70%
21,Hytrel®,N/A,Hydroxyacetic Acid 70%
22,Kalrez,A - Excellent,Hydroxyacetic Acid 70%
23,Kel-F®,N/A,Hydroxyacetic Acid 70%
24,LDPE,A - Excellent,Hydroxyacetic Acid 70%
25,Natural rubber,N/A,Hydroxyacetic Acid 70%
26,Neoprene,A - Excellent,Hydroxyacetic Acid 70%
27,NORYL®,N/A,Hydroxyacetic Acid 70%
28,Nylon,N/A,Hydroxyacetic Acid 70%
29,Polycarbonate,N/A,Hydroxyacetic Acid 70%
30,Polyetherether Ketone (PEEK),N/A,Hydroxyacetic Acid 70%
31,Polypropylene,N/A,Hydroxyacetic Acid 70%
32,Polyurethane,D - Poor,Hydroxyacetic Acid 70%
33,PPS (Ryton®),N/A,Hydroxyacetic Acid 70%
34,PTFE,A - Excellent,Hydroxyacetic Acid 70%
35,PVC,D - Poor,Hydroxyacetic Acid 70%
36,PVDF (Kynar®),A - Excellent,Hydroxyacetic Acid 70%
37,Silicone,N/A,Hydroxyacetic Acid 70%
38,stainless steel - 304,N/A,Hydroxyacetic Acid 70%
39,stainless steel - 316,N/A,Hydroxyacetic Acid 70%
40,Titanium,A - Excellent,Hydroxyacetic Acid 70%
41,Tygon®,N/A,Hydroxyacetic Acid 70%
42,Viton®,A - Excellent,Hydroxyacetic Acid 70%

File: data/cole/Ink.csv
,material,compatibility,chemical
0,,,Ink
1,ABS plastic,A - Excellent,Ink
2,Acetal (Delrin®),B - Good,Ink
3,Aluminum,N/A,Ink
4,Brass,N/A,Ink
5,Bronze,N/A,Ink
6,Buna N (Nitrile),A - Excellent,Ink
7,Carbon graphite,N/A,Ink
8,Carbon Steel,N/A,Ink
9,Carpenter 20,D - Poor,Ink
10,Cast iron,D - Poor,Ink
11,Ceramic Al203,A - Excellent,Ink
12,Ceramic magnet,A - Excellent,Ink
13,ChemRaz (FFKM),N/A,Ink
14,Copper,A - Excellent,Ink
15,CPVC,N/A,Ink
16,EPDM,N/A,Ink
17,Epoxy,A - Excellent,Ink
18,Fluorocarbon (FKM),A - Excellent,Ink
19,Hastelloy-C®,N/A,Ink
20,Hypalon®,N/A,Ink
21,Hytrel®,N/A,Ink
22,Kalrez,N/A,Ink
23,Kel-F®,N/A,Ink
24,LDPE,N/A,Ink
25,Natural rubber,D - Poor,Ink
26,Neoprene,A - Excellent,Ink
27,NORYL®,N/A,Ink
28,Nylon,C - Fair,Ink
29,Polycarbonate,N/A,Ink
30,Polyetherether Ketone (PEEK),N/A,Ink
31,Polypropylene,N/A,Ink
32,Polyurethane,A - Excellent,Ink
33,PPS (Ryton®),N/A,Ink
34,PTFE,A - Excellent,Ink
35,PVC,C - Fair,Ink
36,PVDF (Kynar®),A - Excellent,Ink
37,Silicone,N/A,Ink
38,stainless steel - 304,C - Fair,Ink
39,stainless steel - 316,C - Fair,Ink
40,Titanium,N/A,Ink
41,Tygon®,C - Fair,Ink
42,Viton®,A - Excellent,Ink

File: data/cole/Iodine (in alcohol).csv
,material,compatibility,chemical
0,,,Iodine (in alcohol)
1,ABS plastic,N/A,Iodine (in alcohol)
2,Acetal (Delrin®),D - Poor,Iodine (in alcohol)
3,Aluminum,B - Good,Iodine (in alcohol)
4,Brass,N/A,Iodine (in alcohol)
5,Bronze,B - Good,Iodine (in alcohol)
6,Buna N (Nitrile),N/A,Iodine (in alcohol)
7,Carbon graphite,N/A,Iodine (in alcohol)
8,Carbon Steel,N/A,Iodine (in alcohol)
9,Carpenter 20,N/A,Iodine (in alcohol)
10,Cast iron,N/A,Iodine (in alcohol)
11,Ceramic Al203,N/A,Iodine (in alcohol)
12,Ceramic magnet,N/A,Iodine (in alcohol)
13,ChemRaz (FFKM),N/A,Iodine (in alcohol)
14,Copper,N/A,Iodine (in alcohol)
15,CPVC,N/A,Iodine (in alcohol)
16,EPDM,A - Excellent,Iodine (in alcohol)
17,Epoxy,N/A,Iodine (in alcohol)
18,Fluorocarbon (FKM),N/A,Iodine (in alcohol)
19,Hastelloy-C®,B - Good,Iodine (in alcohol)
20,Hypalon®,N/A,Iodine (in alcohol)
21,Hytrel®,N/A,Iodine (in alcohol)
22,Kalrez,N/A,Iodine (in alcohol)
23,Kel-F®,N/A,Iodine (in alcohol)
24,LDPE,B - Good,Iodine (in alcohol)
25,Natural rubber,N/A,Iodine (in alcohol)
26,Neoprene,N/A,Iodine (in alcohol)
27,NORYL®,N/A,Iodine (in alcohol)
28,Nylon,C - Fair,Iodine (in alcohol)
29,Polycarbonate,N/A,Iodine (in alcohol)
30,Polyetherether Ketone (PEEK),A - Excellent,Iodine (in alcohol)
31,Polypropylene,N/A,Iodine (in alcohol)
32,Polyurethane,N/A,Iodine (in alcohol)
33,PPS (Ryton®),N/A,Iodine (in alcohol)
34,PTFE,N/A,Iodine (in alcohol)
35,PVC,A - Excellent,Iodine (in alcohol)
36,PVDF (Kynar®),A - Excellent,Iodine (in alcohol)
37,Silicone,N/A,Iodine (in alcohol)
38,stainless steel - 304,N/A,Iodine (in alcohol)
39,stainless steel - 316,N/A,Iodine (in alcohol)
40,Titanium,B - Good,Iodine (in alcohol)
41,Tygon®,N/A,Iodine (in alcohol)
42,Viton®,N/A,Iodine (in alcohol)

File: data/cole/Iodine.csv
,material,compatibility,chemical
0,,,Iodine
1,ABS plastic,D - Poor,Iodine
2,Acetal (Delrin®),D - Poor,Iodine
3,Aluminum,A - Excellent,Iodine
4,Brass,N/A,Iodine
5,Bronze,A - Excellent,Iodine
6,Buna N (Nitrile),B - Good,Iodine
7,Carbon graphite,D - Poor,Iodine
8,Carbon Steel,D - Poor,Iodine
9,Carpenter 20,D - Poor,Iodine
10,Cast iron,D - Poor,Iodine
11,Ceramic Al203,N/A,Iodine
12,Ceramic magnet,N/A,Iodine
13,ChemRaz (FFKM),A - Excellent,Iodine
14,Copper,D - Poor,Iodine
15,CPVC,D - Poor,Iodine
16,EPDM,B - Good,Iodine
17,Epoxy,C - Fair,Iodine
18,Fluorocarbon (FKM),A - Excellent,Iodine
19,Hastelloy-C®,A - Excellent,Iodine
20,Hypalon®,D - Poor,Iodine
21,Hytrel®,B - Good,Iodine
22,Kalrez,A - Excellent,Iodine
23,Kel-F®,A - Excellent,Iodine
24,LDPE,A1 - Excellent,Iodine
25,Natural rubber,D - Poor,Iodine
26,Neoprene,D - Poor,Iodine
27,NORYL®,C1 - Fair,Iodine
28,Nylon,A - Excellent,Iodine
29,Polycarbonate,N/A,Iodine
30,Polyetherether Ketone (PEEK),C - Fair,Iodine
31,Polypropylene,C - Fair,Iodine
32,Polyurethane,D - Poor,Iodine
33,PPS (Ryton®),D - Poor,Iodine
34,PTFE,A - Excellent,Iodine
35,PVC,A - Excellent,Iodine
36,PVDF (Kynar®),A2 - Excellent,Iodine
37,Silicone,N/A,Iodine
38,stainless steel - 304,D - Poor,Iodine
39,stainless steel - 316,D - Poor,Iodine
40,Titanium,A - Excellent,Iodine
41,Tygon®,A - Excellent,Iodine
42,Viton®,A - Excellent,Iodine

File: data/cole/Iodoform.csv
,material,compatibility,chemical
0,,,Iodoform
1,ABS plastic,N/A,Iodoform
2,Acetal (Delrin®),N/A,Iodoform
3,Aluminum,N/A,Iodoform
4,Brass,N/A,Iodoform
5,Bronze,N/A,Iodoform
6,Buna N (Nitrile),D - Poor,Iodoform
7,Carbon graphite,N/A,Iodoform
8,Carbon Steel,N/A,Iodoform
9,Carpenter 20,A - Excellent,Iodoform
10,Cast iron,N/A,Iodoform
11,Ceramic Al203,N/A,Iodoform
12,Ceramic magnet,N/A,Iodoform
13,ChemRaz (FFKM),N/A,Iodoform
14,Copper,B - Good,Iodoform
15,CPVC,N/A,Iodoform
16,EPDM,A - Excellent,Iodoform
17,Epoxy,N/A,Iodoform
18,Fluorocarbon (FKM),N/A,Iodoform
19,Hastelloy-C®,D - Poor,Iodoform
20,Hypalon®,N/A,Iodoform
21,Hytrel®,N/A,Iodoform
22,Kalrez,N/A,Iodoform
23,Kel-F®,N/A,Iodoform
24,LDPE,N/A,Iodoform
25,Natural rubber,B - Good,Iodoform
26,Neoprene,A - Excellent,Iodoform
27,NORYL®,N/A,Iodoform
28,Nylon,N/A,Iodoform
29,Polycarbonate,N/A,Iodoform
30,Polyetherether Ketone (PEEK),N/A,Iodoform
31,Polypropylene,N/A,Iodoform
32,Polyurethane,N/A,Iodoform
33,PPS (Ryton®),N/A,Iodoform
34,PTFE,C - Fair,Iodoform
35,PVC,A - Excellent,Iodoform
36,PVDF (Kynar®),C - Fair,Iodoform
37,Silicone,N/A,Iodoform
38,stainless steel - 304,A - Excellent,Iodoform
39,stainless steel - 316,A - Excellent,Iodoform
40,Titanium,B - Good,Iodoform
41,Tygon®,C - Fair,Iodoform
42,Viton®,N/A,Iodoform

File: data/cole/Isooctane.csv
,material,compatibility,chemical
0,,,Isooctane
1,ABS plastic,N/A,Isooctane
2,Acetal (Delrin®),N/A,Isooctane
3,Aluminum,A1 - Excellent,Isooctane
4,Brass,A - Excellent,Isooctane
5,Bronze,A1 - Excellent,Isooctane
6,Buna N (Nitrile),A2 - Excellent,Isooctane
7,Carbon graphite,A2 - Excellent,Isooctane
8,Carbon Steel,A - Excellent,Isooctane
9,Carpenter 20,N/A,Isooctane
10,Cast iron,N/A,Isooctane
11,Ceramic Al203,N/A,Isooctane
12,Ceramic magnet,N/A,Isooctane
13,ChemRaz (FFKM),A - Excellent,Isooctane
14,Copper,N/A,Isooctane
15,CPVC,N/A,Isooctane
16,EPDM,D - Poor,Isooctane
17,Epoxy,A2 - Excellent,Isooctane
18,Fluorocarbon (FKM),A - Excellent,Isooctane
19,Hastelloy-C®,N/A,Isooctane
20,Hypalon®,N/A,Isooctane
21,Hytrel®,A - Excellent,Isooctane
22,Kalrez,A - Excellent,Isooctane
23,Kel-F®,A1 - Excellent,Isooctane
24,LDPE,B - Good,Isooctane
25,Natural rubber,A1 - Excellent,Isooctane
26,Neoprene,B1 - Good,Isooctane
27,NORYL®,D - Poor,Isooctane
28,Nylon,A1 - Excellent,Isooctane
29,Polycarbonate,B1 - Good,Isooctane
30,Polyetherether Ketone (PEEK),A - Excellent,Isooctane
31,Polypropylene,A2 - Excellent,Isooctane
32,Polyurethane,B - Good,Isooctane
33,PPS (Ryton®),A - Excellent,Isooctane
34,PTFE,A - Excellent,Isooctane
35,PVC,A1 - Excellent,Isooctane
36,PVDF (Kynar®),A2 - Excellent,Isooctane
37,Silicone,D - Poor,Isooctane
38,stainless steel - 304,A1 - Excellent,Isooctane
39,stainless steel - 316,A1 - Excellent,Isooctane
40,Titanium,N/A,Isooctane
41,Tygon®,A1 - Excellent,Isooctane
42,Viton®,A1 - Excellent,Isooctane

File: data/cole/Isopropyl Acetate.csv
,material,compatibility,chemical
0,,,Isopropyl Acetate
1,ABS plastic,N/A,Isopropyl Acetate
2,Acetal (Delrin®),D - Poor,Isopropyl Acetate
3,Aluminum,D - Poor,Isopropyl Acetate
4,Brass,N/A,Isopropyl Acetate
5,Bronze,A1 - Excellent,Isopropyl Acetate
6,Buna N (Nitrile),D - Poor,Isopropyl Acetate
7,Carbon graphite,A - Excellent,Isopropyl Acetate
8,Carbon Steel,A - Excellent,Isopropyl Acetate
9,Carpenter 20,B - Good,Isopropyl Acetate
10,Cast iron,N/A,Isopropyl Acetate
11,Ceramic Al203,N/A,Isopropyl Acetate
12,Ceramic magnet,N/A,Isopropyl Acetate
13,ChemRaz (FFKM),A - Excellent,Isopropyl Acetate
14,Copper,N/A,Isopropyl Acetate
15,CPVC,N/A,Isopropyl Acetate
16,EPDM,B - Good,Isopropyl Acetate
17,Epoxy,A - Excellent,Isopropyl Acetate
18,Fluorocarbon (FKM),D - Poor,Isopropyl Acetate
19,Hastelloy-C®,B - Good,Isopropyl Acetate
20,Hypalon®,D - Poor,Isopropyl Acetate
21,Hytrel®,C - Fair,Isopropyl Acetate
22,Kalrez,A - Excellent,Isopropyl Acetate
23,Kel-F®,N/A,Isopropyl Acetate
24,LDPE,B1 - Good,Isopropyl Acetate
25,Natural rubber,D - Poor,Isopropyl Acetate
26,Neoprene,D - Poor,Isopropyl Acetate
27,NORYL®,N/A,Isopropyl Acetate
28,Nylon,B1 - Good,Isopropyl Acetate
29,Polycarbonate,D - Poor,Isopropyl Acetate
30,Polyetherether Ketone (PEEK),N/A,Isopropyl Acetate
31,Polypropylene,B1 - Good,Isopropyl Acetate
32,Polyurethane,D - Poor,Isopropyl Acetate
33,PPS (Ryton®),N/A,Isopropyl Acetate
34,PTFE,A - Excellent,Isopropyl Acetate
35,PVC,D - Poor,Isopropyl Acetate
36,PVDF (Kynar®),D - Poor,Isopropyl Acetate
37,Silicone,D - Poor,Isopropyl Acetate
38,stainless steel - 304,C - Fair,Isopropyl Acetate
39,stainless steel - 316,A - Excellent,Isopropyl Acetate
40,Titanium,N/A,Isopropyl Acetate
41,Tygon®,N/A,Isopropyl Acetate
42,Viton®,D - Poor,Isopropyl Acetate

File: data/cole/Isopropyl Ether.csv
,material,compatibility,chemical
0,,,Isopropyl Ether
1,ABS plastic,N/A,Isopropyl Ether
2,Acetal (Delrin®),D - Poor,Isopropyl Ether
3,Aluminum,A - Excellent,Isopropyl Ether
4,Brass,A - Excellent,Isopropyl Ether
5,Bronze,A - Excellent,Isopropyl Ether
6,Buna N (Nitrile),B - Good,Isopropyl Ether
7,Carbon graphite,A - Excellent,Isopropyl Ether
8,Carbon Steel,A - Excellent,Isopropyl Ether
9,Carpenter 20,A - Excellent,Isopropyl Ether
10,Cast iron,N/A,Isopropyl Ether
11,Ceramic Al203,N/A,Isopropyl Ether
12,Ceramic magnet,N/A,Isopropyl Ether
13,ChemRaz (FFKM),A - Excellent,Isopropyl Ether
14,Copper,B - Good,Isopropyl Ether
15,CPVC,N/A,Isopropyl Ether
16,EPDM,D - Poor,Isopropyl Ether
17,Epoxy,D - Poor,Isopropyl Ether
18,Fluorocarbon (FKM),D - Poor,Isopropyl Ether
19,Hastelloy-C®,A - Excellent,Isopropyl Ether
20,Hypalon®,C - Fair,Isopropyl Ether
21,Hytrel®,N/A,Isopropyl Ether
22,Kalrez,A - Excellent,Isopropyl Ether
23,Kel-F®,A - Excellent,Isopropyl Ether
24,LDPE,B - Good,Isopropyl Ether
25,Natural rubber,A - Excellent,Isopropyl Ether
26,Neoprene,D - Poor,Isopropyl Ether
27,NORYL®,N/A,Isopropyl Ether
28,Nylon,A1 - Excellent,Isopropyl Ether
29,Polycarbonate,D - Poor,Isopropyl Ether
30,Polyetherether Ketone (PEEK),A - Excellent,Isopropyl Ether
31,Polypropylene,B - Good,Isopropyl Ether
32,Polyurethane,B - Good,Isopropyl Ether
33,PPS (Ryton®),N/A,Isopropyl Ether
34,PTFE,A1 - Excellent,Isopropyl Ether
35,PVC,B - Good,Isopropyl Ether
36,PVDF (Kynar®),D - Poor,Isopropyl Ether
37,Silicone,D - Poor,Isopropyl Ether
38,stainless steel - 304,A - Excellent,Isopropyl Ether
39,stainless steel - 316,A - Excellent,Isopropyl Ether
40,Titanium,N/A,Isopropyl Ether
41,Tygon®,A - Excellent,Isopropyl Ether
42,Viton®,D - Poor,Isopropyl Ether
