Repository: lachlanmonty/ChemicalCompatibilityDatabase

# ChemicalCompatibilityDatabase

## Goal

- Quickly check chemical compatibility of materials
- Combine chemical compatibility databases into a single database

## To Do

- [ ] Add [Sandvik corrosion tables](https://www.materials.sandvik/en/materials-center/corrosion-tables/ "Sandvik corrosion tables")
- [ ] Add the formula for each chemical in the [Cole-Parmer](https://www.coleparmer.com/Chemical-Resistance "Cole-Parmer") database. This should allow for easier lookups with stream table data.
- [ ] Add concentrations
- [ ] Add content of impurities, e.g. Cl-, oxidizing agents etc
- [ ] Add temperature dependent compatibility checks

File: data/cole/Isotane.csv
,material,compatibility,chemical
0,,,Isotane
1,ABS plastic,N/A,Isotane
2,Acetal (Delrin®),N/A,Isotane
3,Aluminum,D - Poor,Isotane
4,Brass,N/A,Isotane
5,Bronze,N/A,Isotane
6,Buna N (Nitrile),A - Excellent,Isotane
7,Carbon graphite,N/A,Isotane
8,Carbon Steel,N/A,Isotane
9,Carpenter 20,N/A,Isotane
10,Cast iron,N/A,Isotane
11,Ceramic Al203,N/A,Isotane
12,Ceramic magnet,N/A,Isotane
13,ChemRaz (FFKM),N/A,Isotane
14,Copper,N/A,Isotane
15,CPVC,N/A,Isotane
16,EPDM,N/A,Isotane
17,Epoxy,A - Excellent,Isotane
18,Fluorocarbon (FKM),A - Excellent,Isotane
19,Hastelloy-C®,N/A,Isotane
20,Hypalon®,N/A,Isotane
21,Hytrel®,N/A,Isotane
22,Kalrez,N/A,Isotane
23,Kel-F®,N/A,Isotane
24,LDPE,N/A,Isotane
25,Natural rubber,N/A,Isotane
26,Neoprene,D - Poor,Isotane
27,NORYL®,N/A,Isotane
28,Nylon,D - Poor,Isotane
29,Polycarbonate,N/A,Isotane
30,Polyetherether Ketone (PEEK),N/A,Isotane
31,Polypropylene,D - Poor,Isotane
32,Polyurethane,N/A,Isotane
33,PPS (Ryton®),N/A,Isotane
34,PTFE,N/A,Isotane
35,PVC,A - Excellent,Isotane
36,PVDF (Kynar®),A - Excellent,Isotane
37,Silicone,N/A,Isotane
38,stainless steel - 304,N/A,Isotane
39,stainless steel - 316,N/A,Isotane
40,Titanium,N/A,Isotane
41,Tygon®,N/A,Isotane
42,Viton®,A - Excellent,Isotane

File: data/cole/Jet Fuel (JP3, JP4, JP5).csv
,material,compatibility,chemical
0,,,"Jet Fuel (JP3, JP4, JP5)"
1,ABS plastic,N/A,"Jet Fuel (JP3, JP4, JP5)"
2,Acetal (Delrin®),A1 - Excellent,"Jet Fuel (JP3, JP4, JP5)"
3,Aluminum,A - Excellent,"Jet Fuel (JP3, JP4, JP5)"
4,Brass,N/A,"Jet Fuel (JP3, JP4, JP5)"
5,Bronze,A - Excellent,"Jet Fuel (JP3, JP4, JP5)"
6,Buna N (Nitrile),A - Excellent,"Jet Fuel (JP3, JP4, JP5)"
7,Carbon graphite,A - Excellent,"Jet Fuel (JP3, JP4, JP5)"
8,Carbon Steel,A - Excellent,"Jet Fuel (JP3, JP4, JP5)"
9,Carpenter 20,A - Excellent,"Jet Fuel (JP3, JP4, JP5)"
10,Cast iron,A - Excellent,"Jet Fuel (JP3, JP4, JP5)"
11,Ceramic Al203,N/A,"Jet Fuel (JP3, JP4, JP5)"
12,Ceramic magnet,N/A,"Jet Fuel (JP3, JP4, JP5)"
13,ChemRaz (FFKM),A - Excellent,"Jet Fuel (JP3, JP4, JP5)"
14,Copper,A - Excellent,"Jet Fuel (JP3, JP4, JP5)"
15,CPVC,N/A,"Jet Fuel (JP3, JP4, JP5)"
16,EPDM,D - Poor,"Jet Fuel (JP3, JP4, JP5)"
17,Epoxy,A - Excellent,"Jet Fuel (JP3, JP4, JP5)"
18,Fluorocarbon (FKM),A - Excellent,"Jet Fuel (JP3, JP4, JP5)"
19,Hastelloy-C®,A - Excellent,"Jet Fuel (JP3, JP4, JP5)"
20,Hypalon®,D - Poor,"Jet Fuel (JP3, JP4, JP5)"
21,Hytrel®,N/A,"Jet Fuel (JP3, JP4, JP5)"
22,Kalrez,A - Excellent,"Jet Fuel (JP3, JP4, JP5)"
23,Kel-F®,A - Excellent,"Jet Fuel (JP3, JP4, JP5)"
24,LDPE,D - Poor,"Jet Fuel (JP3, JP4, JP5)"
25,Natural rubber,D - Poor,"Jet Fuel (JP3, JP4, JP5)"
26,Neoprene,D - Poor,"Jet Fuel (JP3, JP4, JP5)"
27,NORYL®,D - Poor,"Jet Fuel (JP3, JP4, JP5)"
28,Nylon,C - Fair,"Jet Fuel (JP3, JP4, JP5)"
29,Polycarbonate,A1 - Excellent,"Jet Fuel (JP3, JP4, JP5)"
30,Polyetherether Ketone (PEEK),A - Excellent,"Jet Fuel (JP3, JP4, JP5)"
31,Polypropylene,A1 - Excellent,"Jet Fuel (JP3, JP4, JP5)"
32,Polyurethane,C - Fair,"Jet Fuel (JP3, JP4, JP5)"
33,PPS (Ryton®),A - Excellent,"Jet Fuel (JP3, JP4, JP5)"
34,PTFE,A - Excellent,"Jet Fuel (JP3, JP4, JP5)"
35,PVC,C - Fair,"Jet Fuel (JP3, JP4, JP5)"
36,PVDF (Kynar®),B - Good,"Jet Fuel (JP3, JP4, JP5)"
37,Silicone,D - Poor,"Jet Fuel (JP3, JP4, JP5)"
38,stainless steel - 304,A - Excellent,"Jet Fuel (JP3, JP4, JP5)"
39,stainless steel - 316,A - Excellent,"Jet Fuel (JP3, JP4, JP5)"
40,Titanium,A - Excellent,"Jet Fuel (JP3, JP4, JP5)"
41,Tygon®,A - Excellent,"Jet Fuel (JP3, JP4, JP5)"
42,Viton®,A - Excellent,"Jet Fuel (JP3, JP4, JP5)"

File: data/cole/Kerosene.csv
,material,compatibility,chemical
0,,,Kerosene
1,ABS plastic,D - Poor,Kerosene
2,Acetal (Delrin®),A2 - Excellent,Kerosene
3,Aluminum,A - Excellent,Kerosene
4,Brass,A - Excellent,Kerosene
5,Bronze,A - Excellent,Kerosene
6,Buna N (Nitrile),A - Excellent,Kerosene
7,Carbon graphite,A - Excellent,Kerosene
8,Carbon Steel,A - Excellent,Kerosene
9,Carpenter 20,A - Excellent,Kerosene
10,Cast iron,A - Excellent,Kerosene
11,Ceramic Al203,A - Excellent,Kerosene
12,Ceramic magnet,B - Good,Kerosene
13,ChemRaz (FFKM),A - Excellent,Kerosene
14,Copper,B - Good,Kerosene
15,CPVC,N/A,Kerosene
16,EPDM,D - Poor,Kerosene
17,Epoxy,A - Excellent,Kerosene
18,Fluorocarbon (FKM),A - Excellent,Kerosene
19,Hastelloy-C®,B - Good,Kerosene
20,Hypalon®,D - Poor,Kerosene
21,Hytrel®,C - Fair,Kerosene
22,Kalrez,A - Excellent,Kerosene
23,Kel-F®,A - Excellent,Kerosene
24,LDPE,C1 - Fair,Kerosene
25,Natural rubber,D - Poor,Kerosene
26,Neoprene,A - Excellent,Kerosene
27,NORYL®,D - Poor,Kerosene
28,Nylon,A - Excellent,Kerosene
29,Polycarbonate,D - Poor,Kerosene
30,Polyetherether Ketone (PEEK),A - Excellent,Kerosene
31,Polypropylene,B - Good,Kerosene
32,Polyurethane,B - Good,Kerosene
33,PPS (Ryton®),A - Excellent,Kerosene
34,PTFE,A - Excellent,Kerosene
35,PVC,A2 - Excellent,Kerosene
36,PVDF (Kynar®),A - Excellent,Kerosene
37,Silicone,D - Poor,Kerosene
38,stainless steel - 304,A - Excellent,Kerosene
39,stainless steel - 316,A - Excellent,Kerosene
40,Titanium,A - Excellent,Kerosene
41,Tygon®,D - Poor,Kerosene
42,Viton®,A - Excellent,Kerosene

File: data/cole/Ketones.csv
,material,compatibility,chemical
0,,,Ketones
1,ABS plastic,A - Excellent,Ketones
2,Acetal (Delrin®),D - Poor,Ketones
3,Aluminum,B - Good,Ketones
4,Brass,N/A,Ketones
5,Bronze,A - Excellent,Ketones
6,Buna N (Nitrile),D - Poor,Ketones
7,Carbon graphite,A - Excellent,Ketones
8,Carbon Steel,B - Good,Ketones
9,Carpenter 20,A - Excellent,Ketones
10,Cast iron,N/A,Ketones
11,Ceramic Al203,A - Excellent,Ketones
12,Ceramic magnet,N/A,Ketones
13,ChemRaz (FFKM),N/A,Ketones
14,Copper,A - Excellent,Ketones
15,CPVC,N/A,Ketones
16,EPDM,A - Excellent,Ketones
17,Epoxy,C - Fair,Ketones
18,Fluorocarbon (FKM),D - Poor,Ketones
19,Hastelloy-C®,A - Excellent,Ketones
20,Hypalon®,N/A,Ketones
21,Hytrel®,N/A,Ketones
22,Kalrez,A - Excellent,Ketones
23,Kel-F®,B1 - Good,Ketones
24,LDPE,C1 - Fair,Ketones
25,Natural rubber,A - Excellent,Ketones
26,Neoprene,D - Poor,Ketones
27,NORYL®,D - Poor,Ketones
28,Nylon,A2 - Excellent,Ketones
29,Polycarbonate,D - Poor,Ketones
30,Polyetherether Ketone (PEEK),A - Excellent,Ketones
31,Polypropylene,C - Fair,Ketones
32,Polyurethane,D - Poor,Ketones
33,PPS (Ryton®),A - Excellent,Ketones
34,PTFE,A - Excellent,Ketones
35,PVC,D - Poor,Ketones
36,PVDF (Kynar®),C1 - Fair,Ketones
37,Silicone,N/A,Ketones
38,stainless steel - 304,A - Excellent,Ketones
39,stainless steel - 316,A - Excellent,Ketones
40,Titanium,A - Excellent,Ketones
41,Tygon®,D - Poor,Ketones
42,Viton®,D - Poor,Ketones

File: data/cole/Lacquer Thinners.csv
,material,compatibility,chemical
0,,,Lacquer Thinners
1,ABS plastic,A - Excellent,Lacquer Thinners
2,Acetal (Delrin®),D - Poor,Lacquer Thinners
3,Aluminum,A - Excellent,Lacquer Thinners
4,Brass,A - Excellent,Lacquer Thinners
5,Bronze,A - Excellent,Lacquer Thinners
6,Buna N (Nitrile),D - Poor,Lacquer Thinners
7,Carbon graphite,A - Excellent,Lacquer Thinners
8,Carbon Steel,A - Excellent,Lacquer Thinners
9,Carpenter 20,A - Excellent,Lacquer Thinners
10,Cast iron,C - Fair,Lacquer Thinners
11,Ceramic Al203,N/A,Lacquer Thinners
12,Ceramic magnet,N/A,Lacquer Thinners
13,ChemRaz (FFKM),A - Excellent,Lacquer Thinners
14,Copper,A - Excellent,Lacquer Thinners
15,CPVC,N/A,Lacquer Thinners
16,EPDM,D - Poor,Lacquer Thinners
17,Epoxy,A - Excellent,Lacquer Thinners
18,Fluorocarbon (FKM),D - Poor,Lacquer Thinners
19,Hastelloy-C®,A - Excellent,Lacquer Thinners
20,Hypalon®,D - Poor,Lacquer Thinners
21,Hytrel®,D - Poor,Lacquer Thinners
22,Kalrez,A - Excellent,Lacquer Thinners
23,Kel-F®,N/A,Lacquer Thinners
24,LDPE,A - Excellent,Lacquer Thinners
25,Natural rubber,D - Poor,Lacquer Thinners
26,Neoprene,D - Poor,Lacquer Thinners
27,NORYL®,D - Poor,Lacquer Thinners
28,Nylon,A1 - Excellent,Lacquer Thinners
29,Polycarbonate,B - Good,Lacquer Thinners
30,Polyetherether Ketone (PEEK),N/A,Lacquer Thinners
31,Polypropylene,D - Poor,Lacquer Thinners
32,Polyurethane,D - Poor,Lacquer Thinners
33,PPS (Ryton®),N/A,Lacquer Thinners
34,PTFE,A - Excellent,Lacquer Thinners
35,PVC,D - Poor,Lacquer Thinners
36,PVDF (Kynar®),N/A,Lacquer Thinners
37,Silicone,D - Poor,Lacquer Thinners
38,stainless steel - 304,A1 - Excellent,Lacquer Thinners
39,stainless steel - 316,A - Excellent,Lacquer Thinners
40,Titanium,C - Fair,Lacquer Thinners
41,Tygon®,D - Poor,Lacquer Thinners
42,Viton®,D - Poor,Lacquer Thinners

File: data/cole/Lacquers.csv
,material,compatibility,chemical
0,,,Lacquers
1,ABS plastic,A - Excellent,Lacquers
2,Acetal (Delrin®),D - Poor,Lacquers
3,Aluminum,A - Excellent,Lacquers
4,Brass,N/A,Lacquers
5,Bronze,A - Excellent,Lacquers
6,Buna N (Nitrile),D - Poor,Lacquers
7,Carbon graphite,A - Excellent,Lacquers
8,Carbon Steel,A - Excellent,Lacquers
9,Carpenter 20,A - Excellent,Lacquers
10,Cast iron,C - Fair,Lacquers
11,Ceramic Al203,N/A,Lacquers
12,Ceramic magnet,N/A,Lacquers
13,ChemRaz (FFKM),A - Excellent,Lacquers
14,Copper,A - Excellent,Lacquers
15,CPVC,N/A,Lacquers
16,EPDM,D - Poor,Lacquers
17,Epoxy,A - Excellent,Lacquers
18,Fluorocarbon (FKM),D - Poor,Lacquers
19,Hastelloy-C®,A - Excellent,Lacquers
20,Hypalon®,D - Poor,Lacquers
21,Hytrel®,N/A,Lacquers
22,Kalrez,A - Excellent,Lacquers
23,Kel-F®,N/A,Lacquers
24,LDPE,A - Excellent,Lacquers
25,Natural rubber,D - Poor,Lacquers
26,Neoprene,D - Poor,Lacquers
27,NORYL®,D - Poor,Lacquers
28,Nylon,A1 - Excellent,Lacquers
29,Polycarbonate,D - Poor,Lacquers
30,Polyetherether Ketone (PEEK),N/A,Lacquers
31,Polypropylene,D - Poor,Lacquers
32,Polyurethane,D - Poor,Lacquers
33,PPS (Ryton®),N/A,Lacquers
34,PTFE,A - Excellent,Lacquers
35,PVC,D - Poor,Lacquers
36,PVDF (Kynar®),D - Poor,Lacquers
37,Silicone,D - Poor,Lacquers
38,stainless steel - 304,A1 - Excellent,Lacquers
39,stainless steel - 316,A - Excellent,Lacquers
40,Titanium,N/A,Lacquers
41,Tygon®,A - Excellent,Lacquers
42,Viton®,D - Poor,Lacquers

File: data/cole/Lactic Acid.csv
,material,compatibility,chemical
0,,,Lactic Acid
1,ABS plastic,D - Poor,Lactic Acid
2,Acetal (Delrin®),B - Good,Lactic Acid
3,Aluminum,B - Good,Lactic Acid
4,Brass,D - Poor,Lactic Acid
5,Bronze,B2 - Good,Lactic Acid
6,Buna N (Nitrile),A - Excellent,Lactic Acid
7,Carbon graphite,A - Excellent,Lactic Acid
8,Carbon Steel,D - Poor,Lactic Acid
9,Carpenter 20,C - Fair,Lactic Acid
10,Cast iron,D - Poor,Lactic Acid
11,Ceramic Al203,A - Excellent,Lactic Acid
12,Ceramic magnet,N/A,Lactic Acid
13,ChemRaz (FFKM),A - Excellent,Lactic Acid
14,Copper,B - Good,Lactic Acid
15,CPVC,A1 - Excellent,Lactic Acid
16,EPDM,A - Excellent,Lactic Acid
17,Epoxy,B1 - Good,Lactic Acid
18,Fluorocarbon (FKM),A - Excellent,Lactic Acid
19,Hastelloy-C®,B1 - Good,Lactic Acid
20,Hypalon®,A - Excellent,Lactic Acid
21,Hytrel®,D - Poor,Lactic Acid
22,Kalrez,A - Excellent,Lactic Acid
23,Kel-F®,A1 - Excellent,Lactic Acid
24,LDPE,A1 - Excellent,Lactic Acid
25,Natural rubber,A - Excellent,Lactic Acid
26,Neoprene,A - Excellent,Lactic Acid
27,NORYL®,A - Excellent,Lactic Acid
28,Nylon,B - Good,Lactic Acid
29,Polycarbonate,B - Good,Lactic Acid
30,Polyetherether Ketone (PEEK),A - Excellent,Lactic Acid
31,Polypropylene,B - Good,Lactic Acid
32,Polyurethane,B - Good,Lactic Acid
33,PPS (Ryton®),A - Excellent,Lactic Acid
34,PTFE,A - Excellent,Lactic Acid
35,PVC,B1 - Good,Lactic Acid
36,PVDF (Kynar®),B1 - Good,Lactic Acid
37,Silicone,A - Excellent,Lactic Acid
38,stainless steel - 304,B1 - Good,Lactic Acid
39,stainless steel - 316,B1 - Good,Lactic Acid
40,Titanium,A - Excellent,Lactic Acid
41,Tygon®,A - Excellent,Lactic Acid
42,Viton®,A - Excellent,Lactic Acid

File: data/cole/Lard.csv
,material,compatibility,chemical
0,,,Lard
1,ABS plastic,N/A,Lard
2,Acetal (Delrin®),A - Excellent,Lard
3,Aluminum,A - Excellent,Lard
4,Brass,N/A,Lard
5,Bronze,A - Excellent,Lard
6,Buna N (Nitrile),A - Excellent,Lard
7,Carbon graphite,A - Excellent,Lard
8,Carbon Steel,A - Excellent,Lard
9,Carpenter 20,A - Excellent,Lard
10,Cast iron,A - Excellent,Lard
11,Ceramic Al203,N/A,Lard
12,Ceramic magnet,N/A,Lard
13,ChemRaz (FFKM),A - Excellent,Lard
14,Copper,N/A,Lard
15,CPVC,N/A,Lard
16,EPDM,D - Poor,Lard
17,Epoxy,B - Good,Lard
18,Fluorocarbon (FKM),A - Excellent,Lard
19,Hastelloy-C®,A - Excellent,Lard
20,Hypalon®,B - Good,Lard
21,Hytrel®,N/A,Lard
22,Kalrez,A - Excellent,Lard
23,Kel-F®,N/A,Lard
24,LDPE,A - Excellent,Lard
25,Natural rubber,D1 - Poor,Lard
26,Neoprene,D - Poor,Lard
27,NORYL®,A - Excellent,Lard
28,Nylon,A1 - Excellent,Lard
29,Polycarbonate,A1 - Excellent,Lard
30,Polyetherether Ketone (PEEK),A - Excellent,Lard
31,Polypropylene,B1 - Good,Lard
32,Polyurethane,C - Fair,Lard
33,PPS (Ryton®),N/A,Lard
34,PTFE,A - Excellent,Lard
35,PVC,A1 - Excellent,Lard
36,PVDF (Kynar®),A - Excellent,Lard
37,Silicone,B - Good,Lard
38,stainless steel - 304,A - Excellent,Lard
39,stainless steel - 316,A - Excellent,Lard
40,Titanium,A - Excellent,Lard
41,Tygon®,A - Excellent,Lard
42,Viton®,A - Excellent,Lard

File: data/cole/Latex.csv
,material,compatibility,chemical
0,,,Latex
1,ABS plastic,B - Good,Latex
2,Acetal (Delrin®),B - Good,Latex
3,Aluminum,A - Excellent,Latex
4,Brass,N/A,Latex
5,Bronze,N/A,Latex
6,Buna N (Nitrile),A - Excellent,Latex
7,Carbon graphite,N/A,Latex
8,Carbon Steel,A - Excellent,Latex
9,Carpenter 20,A - Excellent,Latex
10,Cast iron,N/A,Latex
11,Ceramic Al203,N/A,Latex
12,Ceramic magnet,N/A,Latex
13,ChemRaz (FFKM),N/A,Latex
14,Copper,N/A,Latex
15,CPVC,N/A,Latex
16,EPDM,A - Excellent,Latex
17,Epoxy,A - Excellent,Latex
18,Fluorocarbon (FKM),A - Excellent,Latex
19,Hastelloy-C®,A - Excellent,Latex
20,Hypalon®,N/A,Latex
21,Hytrel®,N/A,Latex
22,Kalrez,N/A,Latex
23,Kel-F®,N/A,Latex
24,LDPE,N/A,Latex
25,Natural rubber,N/A,Latex
26,Neoprene,N/A,Latex
27,NORYL®,N/A,Latex
28,Nylon,A1 - Excellent,Latex
29,Polycarbonate,N/A,Latex
30,Polyetherether Ketone (PEEK),N/A,Latex
31,Polypropylene,A2 - Excellent,Latex
32,Polyurethane,D - Poor,Latex
33,PPS (Ryton®),N/A,Latex
34,PTFE,A - Excellent,Latex
35,PVC,N/A,Latex
36,PVDF (Kynar®),A - Excellent,Latex
37,Silicone,A - Excellent,Latex
38,stainless steel - 304,A2 - Excellent,Latex
39,stainless steel - 316,A2 - Excellent,Latex
40,Titanium,N/A,Latex
41,Tygon®,A - Excellent,Latex
42,Viton®,A - Excellent,Latex

File: data/cole/Lead Acetate.csv
,material,compatibility,chemical
0,,,Lead Acetate
1,ABS plastic,B - Good,Lead Acetate
2,Acetal (Delrin®),B - Good,Lead Acetate
3,Aluminum,D - Poor,Lead Acetate
4,Brass,N/A,Lead Acetate
5,Bronze,B1 - Good,Lead Acetate
6,Buna N (Nitrile),B - Good,Lead Acetate
7,Carbon graphite,A - Excellent,Lead Acetate
8,Carbon Steel,D - Poor,Lead Acetate
9,Carpenter 20,A - Excellent,Lead Acetate
10,Cast iron,A - Excellent,Lead Acetate
11,Ceramic Al203,A - Excellent,Lead Acetate
12,Ceramic magnet,N/A,Lead Acetate
13,ChemRaz (FFKM),A - Excellent,Lead Acetate
14,Copper,N/A,Lead Acetate
15,CPVC,A2 - Excellent,Lead Acetate
16,EPDM,A - Excellent,Lead Acetate
17,Epoxy,A - Excellent,Lead Acetate
18,Fluorocarbon (FKM),A - Excellent,Lead Acetate
19,Hastelloy-C®,B1 - Good,Lead Acetate
20,Hypalon®,D - Poor,Lead Acetate
21,Hytrel®,N/A,Lead Acetate
22,Kalrez,A - Excellent,Lead Acetate
23,Kel-F®,A - Excellent,Lead Acetate
24,LDPE,A2 - Excellent,Lead Acetate
25,Natural rubber,A - Excellent,Lead Acetate
26,Neoprene,A - Excellent,Lead Acetate
27,NORYL®,A1 - Excellent,Lead Acetate
28,Nylon,A - Excellent,Lead Acetate
29,Polycarbonate,N/A,Lead Acetate
30,Polyetherether Ketone (PEEK),A - Excellent,Lead Acetate
31,Polypropylene,A1 - Excellent,Lead Acetate
32,Polyurethane,D - Poor,Lead Acetate
33,PPS (Ryton®),A - Excellent,Lead Acetate
34,PTFE,A - Excellent,Lead Acetate
35,PVC,B - Good,Lead Acetate
36,PVDF (Kynar®),A - Excellent,Lead Acetate
37,Silicone,A - Excellent,Lead Acetate
38,stainless steel - 304,B - Good,Lead Acetate
39,stainless steel - 316,B1 - Good,Lead Acetate
40,Titanium,A1 - Excellent,Lead Acetate
41,Tygon®,B - Good,Lead Acetate
42,Viton®,D - Poor,Lead Acetate

File: data/cole/Lead Nitrate.csv
,material,compatibility,chemical
0,,,Lead Nitrate
1,ABS plastic,B - Good,Lead Nitrate
2,Acetal (Delrin®),N/A,Lead Nitrate
3,Aluminum,D - Poor,Lead Nitrate
4,Brass,N/A,Lead Nitrate
5,Bronze,B2 - Good,Lead Nitrate
6,Buna N (Nitrile),A2 - Excellent,Lead Nitrate
7,Carbon graphite,A1 - Excellent,Lead Nitrate
8,Carbon Steel,D - Poor,Lead Nitrate
9,Carpenter 20,N/A,Lead Nitrate
10,Cast iron,N/A,Lead Nitrate
11,Ceramic Al203,N/A,Lead Nitrate
12,Ceramic magnet,N/A,Lead Nitrate
13,ChemRaz (FFKM),A - Excellent,Lead Nitrate
14,Copper,N/A,Lead Nitrate
15,CPVC,A2 - Excellent,Lead Nitrate
16,EPDM,A2 - Excellent,Lead Nitrate
17,Epoxy,N/A,Lead Nitrate
18,Fluorocarbon (FKM),A - Excellent,Lead Nitrate
19,Hastelloy-C®,B2 - Good,Lead Nitrate
20,Hypalon®,N/A,Lead Nitrate
21,Hytrel®,N/A,Lead Nitrate
22,Kalrez,A - Excellent,Lead Nitrate
23,Kel-F®,N/A,Lead Nitrate
24,LDPE,A2 - Excellent,Lead Nitrate
25,Natural rubber,A1 - Excellent,Lead Nitrate
26,Neoprene,A1 - Excellent,Lead Nitrate
27,NORYL®,A1 - Excellent,Lead Nitrate
28,Nylon,N/A,Lead Nitrate
29,Polycarbonate,N/A,Lead Nitrate
30,Polyetherether Ketone (PEEK),N/A,Lead Nitrate
31,Polypropylene,A2 - Excellent,Lead Nitrate
32,Polyurethane,D - Poor,Lead Nitrate
33,PPS (Ryton®),A - Excellent,Lead Nitrate
34,PTFE,A1 - Excellent,Lead Nitrate
35,PVC,A2 - Excellent,Lead Nitrate
36,PVDF (Kynar®),A2 - Excellent,Lead Nitrate
37,Silicone,B1 - Good,Lead Nitrate
38,stainless steel - 304,B1 - Good,Lead Nitrate
39,stainless steel - 316,B1 - Good,Lead Nitrate
40,Titanium,N/A,Lead Nitrate
41,Tygon®,A2 - Excellent,Lead Nitrate
42,Viton®,A2 - Excellent,Lead Nitrate

File: data/cole/Lead Sulfamate.csv
,material,compatibility,chemical
0,,,Lead Sulfamate
1,ABS plastic,N/A,Lead Sulfamate
2,Acetal (Delrin®),A - Excellent,Lead Sulfamate
3,Aluminum,C - Fair,Lead Sulfamate
4,Brass,N/A,Lead Sulfamate
5,Bronze,N/A,Lead Sulfamate
6,Buna N (Nitrile),B - Good,Lead Sulfamate
7,Carbon graphite,N/A,Lead Sulfamate
8,Carbon Steel,C - Fair,Lead Sulfamate
9,Carpenter 20,N/A,Lead Sulfamate
10,Cast iron,N/A,Lead Sulfamate
11,Ceramic Al203,N/A,Lead Sulfamate
12,Ceramic magnet,N/A,Lead Sulfamate
13,ChemRaz (FFKM),A - Excellent,Lead Sulfamate
14,Copper,N/A,Lead Sulfamate
15,CPVC,N/A,Lead Sulfamate
16,EPDM,A - Excellent,Lead Sulfamate
17,Epoxy,A - Excellent,Lead Sulfamate
18,Fluorocarbon (FKM),A - Excellent,Lead Sulfamate
19,Hastelloy-C®,N/A,Lead Sulfamate
20,Hypalon®,A - Excellent,Lead Sulfamate
21,Hytrel®,N/A,Lead Sulfamate
22,Kalrez,A - Excellent,Lead Sulfamate
23,Kel-F®,N/A,Lead Sulfamate
24,LDPE,A1 - Excellent,Lead Sulfamate
25,Natural rubber,B - Good,Lead Sulfamate
26,Neoprene,A - Excellent,Lead Sulfamate
27,NORYL®,N/A,Lead Sulfamate
28,Nylon,B1 - Good,Lead Sulfamate
29,Polycarbonate,A1 - Excellent,Lead Sulfamate
30,Polyetherether Ketone (PEEK),N/A,Lead Sulfamate
31,Polypropylene,A2 - Excellent,Lead Sulfamate
32,Polyurethane,N/A,Lead Sulfamate
33,PPS (Ryton®),N/A,Lead Sulfamate
34,PTFE,B - Good,Lead Sulfamate
35,PVC,B - Good,Lead Sulfamate
36,PVDF (Kynar®),A - Excellent,Lead Sulfamate
37,Silicone,B - Good,Lead Sulfamate
38,stainless steel - 304,C - Fair,Lead Sulfamate
39,stainless steel - 316,C - Fair,Lead Sulfamate
40,Titanium,N/A,Lead Sulfamate
41,Tygon®,N/A,Lead Sulfamate
42,Viton®,A - Excellent,Lead Sulfamate

File: data/cole/Ligroin.csv
,material,compatibility,chemical
0,,,Ligroin
1,ABS plastic,N/A,Ligroin
2,Acetal (Delrin®),B - Good,Ligroin
3,Aluminum,D - Poor,Ligroin
4,Brass,N/A,Ligroin
5,Bronze,N/A,Ligroin
6,Buna N (Nitrile),A - Excellent,Ligroin
7,Carbon graphite,N/A,Ligroin
8,Carbon Steel,N/A,Ligroin
9,Carpenter 20,A - Excellent,Ligroin
10,Cast iron,N/A,Ligroin
11,Ceramic Al203,N/A,Ligroin
12,Ceramic magnet,N/A,Ligroin
13,ChemRaz (FFKM),A - Excellent,Ligroin
14,Copper,N/A,Ligroin
15,CPVC,N/A,Ligroin
16,EPDM,D - Poor,Ligroin
17,Epoxy,A - Excellent,Ligroin
18,Fluorocarbon (FKM),A - Excellent,Ligroin
19,Hastelloy-C®,N/A,Ligroin
20,Hypalon®,C - Fair,Ligroin
21,Hytrel®,N/A,Ligroin
22,Kalrez,A - Excellent,Ligroin
23,Kel-F®,N/A,Ligroin
24,LDPE,A - Excellent,Ligroin
25,Natural rubber,D - Poor,Ligroin
26,Neoprene,B - Good,Ligroin
27,NORYL®,N/A,Ligroin
28,Nylon,D - Poor,Ligroin
29,Polycarbonate,N/A,Ligroin
30,Polyetherether Ketone (PEEK),A - Excellent,Ligroin
31,Polypropylene,A2 - Excellent,Ligroin
32,Polyurethane,C - Fair,Ligroin
33,PPS (Ryton®),N/A,Ligroin
34,PTFE,A - Excellent,Ligroin
35,PVC,N/A,Ligroin
36,PVDF (Kynar®),A - Excellent,Ligroin
37,Silicone,D - Poor,Ligroin
38,stainless steel - 304,N/A,Ligroin
39,stainless steel - 316,A - Excellent,Ligroin
40,Titanium,N/A,Ligroin
41,Tygon®,A - Excellent,Ligroin
42,Viton®,A - Excellent,Ligroin

File: data/cole/Lime.csv
,material,compatibility,chemical
0,,,Lime
1,ABS plastic,N/A,Lime
2,Acetal (Delrin®),B - Good,Lime
3,Aluminum,A - Excellent,Lime
4,Brass,N/A,Lime
5,Bronze,N/A,Lime
6,Buna N (Nitrile),A - Excellent,Lime
7,Carbon graphite,A - Excellent,Lime
8,Carbon Steel,N/A,Lime
9,Carpenter 20,A - Excellent,Lime
10,Cast iron,A - Excellent,Lime
11,Ceramic Al203,N/A,Lime
12,Ceramic magnet,N/A,Lime
13,ChemRaz (FFKM),N/A,Lime
14,Copper,N/A,Lime
15,CPVC,N/A,Lime
16,EPDM,D - Poor,Lime
17,Epoxy,A - Excellent,Lime
18,Fluorocarbon (FKM),A - Excellent,Lime
19,Hastelloy-C®,N/A,Lime
20,Hypalon®,N/A,Lime
21,Hytrel®,N/A,Lime
22,Kalrez,N/A,Lime
23,Kel-F®,N/A,Lime
24,LDPE,A - Excellent,Lime
25,Natural rubber,N/A,Lime
26,Neoprene,A - Excellent,Lime
27,NORYL®,N/A,Lime
28,Nylon,A1 - Excellent,Lime
29,Polycarbonate,N/A,Lime
30,Polyetherether Ketone (PEEK),N/A,Lime
31,Polypropylene,N/A,Lime
32,Polyurethane,B - Good,Lime
33,PPS (Ryton®),N/A,Lime
34,PTFE,A1 - Excellent,Lime
35,PVC,B - Good,Lime
36,PVDF (Kynar®),A - Excellent,Lime
37,Silicone,N/A,Lime
38,stainless steel - 304,A - Excellent,Lime
39,stainless steel - 316,A - Excellent,Lime
40,Titanium,A - Excellent,Lime
41,Tygon®,A - Excellent,Lime
42,Viton®,A - Excellent,Lime

File: data/cole/Linoleic Acid.csv
,material,compatibility,chemical
0,,,Linoleic Acid
1,ABS plastic,A - Excellent,Linoleic Acid
2,Acetal (Delrin®),B - Good,Linoleic Acid
3,Aluminum,A2 - Excellent,Linoleic Acid
4,Brass,N/A,Linoleic Acid
5,Bronze,N/A,Linoleic Acid
6,Buna N (Nitrile),B1 - Good,Linoleic Acid
7,Carbon graphite,A2 - Excellent,Linoleic Acid
8,Carbon Steel,D - Poor,Linoleic Acid
9,Carpenter 20,N/A,Linoleic Acid
10,Cast iron,N/A,Linoleic Acid
11,Ceramic Al203,N/A,Linoleic Acid
12,Ceramic magnet,N/A,Linoleic Acid
13,ChemRaz (FFKM),A - Excellent,Linoleic Acid
14,Copper,D - Poor,Linoleic Acid
15,CPVC,A2 - Excellent,Linoleic Acid
16,EPDM,D - Poor,Linoleic Acid
17,Epoxy,N/A,Linoleic Acid
18,Fluorocarbon (FKM),B - Good,Linoleic Acid
19,Hastelloy-C®,N/A,Linoleic Acid
20,Hypalon®,D - Poor,Linoleic Acid
21,Hytrel®,N/A,Linoleic Acid
22,Kalrez,A - Excellent,Linoleic Acid
23,Kel-F®,N/A,Linoleic Acid
24,LDPE,A - Excellent,Linoleic Acid
25,Natural rubber,D - Poor,Linoleic Acid
26,Neoprene,N/A,Linoleic Acid
27,NORYL®,N/A,Linoleic Acid
28,Nylon,N/A,Linoleic Acid
29,Polycarbonate,N/A,Linoleic Acid
30,Polyetherether Ketone (PEEK),N/A,Linoleic Acid
31,Polypropylene,B1 - Good,Linoleic Acid
32,Polyurethane,N/A,Linoleic Acid
33,PPS (Ryton®),N/A,Linoleic Acid
34,PTFE,A - Excellent,Linoleic Acid
35,PVC,A2 - Excellent,Linoleic Acid
36,PVDF (Kynar®),A2 - Excellent,Linoleic Acid
37,Silicone,B1 - Good,Linoleic Acid
38,stainless steel - 304,B - Good,Linoleic Acid
39,stainless steel - 316,A - Excellent,Linoleic Acid
40,Titanium,N/A,Linoleic Acid
41,Tygon®,A2 - Excellent,Linoleic Acid
42,Viton®,B1 - Good,Linoleic Acid

File: data/cole/Lithium Chloride.csv
,material,compatibility,chemical
0,,,Lithium Chloride
1,ABS plastic,N/A,Lithium Chloride
2,Acetal (Delrin®),A - Excellent,Lithium Chloride
3,Aluminum,D - Poor,Lithium Chloride
4,Brass,N/A,Lithium Chloride
5,Bronze,A2 - Excellent,Lithium Chloride
6,Buna N (Nitrile),A2 - Excellent,Lithium Chloride
7,Carbon graphite,A2 - Excellent,Lithium Chloride
8,Carbon Steel,D - Poor,Lithium Chloride
9,Carpenter 20,A - Excellent,Lithium Chloride
10,Cast iron,A - Excellent,Lithium Chloride
11,Ceramic Al203,N/A,Lithium Chloride
12,Ceramic magnet,N/A,Lithium Chloride
13,ChemRaz (FFKM),A - Excellent,Lithium Chloride
14,Copper,N/A,Lithium Chloride
15,CPVC,A2 - Excellent,Lithium Chloride
16,EPDM,A1 - Excellent,Lithium Chloride
17,Epoxy,N/A,Lithium Chloride
18,Fluorocarbon (FKM),A - Excellent,Lithium Chloride
19,Hastelloy-C®,N/A,Lithium Chloride
20,Hypalon®,N/A,Lithium Chloride
21,Hytrel®,N/A,Lithium Chloride
22,Kalrez,A - Excellent,Lithium Chloride
23,Kel-F®,N/A,Lithium Chloride
24,LDPE,A2 - Excellent,Lithium Chloride
25,Natural rubber,B1 - Good,Lithium Chloride
26,Neoprene,A1 - Excellent,Lithium Chloride
27,NORYL®,N/A,Lithium Chloride
28,Nylon,N/A,Lithium Chloride
29,Polycarbonate,B1 - Good,Lithium Chloride
30,Polyetherether Ketone (PEEK),N/A,Lithium Chloride
31,Polypropylene,A2 - Excellent,Lithium Chloride
32,Polyurethane,D - Poor,Lithium Chloride
33,PPS (Ryton®),N/A,Lithium Chloride
34,PTFE,A - Excellent,Lithium Chloride
35,PVC,D - Poor,Lithium Chloride
36,PVDF (Kynar®),A2 - Excellent,Lithium Chloride
37,Silicone,A1 - Excellent,Lithium Chloride
38,stainless steel - 304,A1 - Excellent,Lithium Chloride
39,stainless steel - 316,A2 - Excellent,Lithium Chloride
40,Titanium,N/A,Lithium Chloride
41,Tygon®,A2 - Excellent,Lithium Chloride
42,Viton®,A1 - Excellent,Lithium Chloride

File: data/cole/Lubricants.csv
,material,compatibility,chemical
0,,,Lubricants
1,ABS plastic,N/A,Lubricants
2,Acetal (Delrin®),A - Excellent,Lubricants
3,Aluminum,A2 - Excellent,Lubricants
4,Brass,N/A,Lubricants
5,Bronze,A2 - Excellent,Lubricants
6,Buna N (Nitrile),A - Excellent,Lubricants
7,Carbon graphite,A - Excellent,Lubricants
8,Carbon Steel,A - Excellent,Lubricants
9,Carpenter 20,A - Excellent,Lubricants
10,Cast iron,A - Excellent,Lubricants
11,Ceramic Al203,N/A,Lubricants
12,Ceramic magnet,N/A,Lubricants
13,ChemRaz (FFKM),A - Excellent,Lubricants
14,Copper,A - Excellent,Lubricants
15,CPVC,N/A,Lubricants
16,EPDM,D - Poor,Lubricants
17,Epoxy,A - Excellent,Lubricants
18,Fluorocarbon (FKM),A - Excellent,Lubricants
19,Hastelloy-C®,A - Excellent,Lubricants
20,Hypalon®,A - Excellent,Lubricants
21,Hytrel®,A - Excellent,Lubricants
22,Kalrez,A - Excellent,Lubricants
23,Kel-F®,N/A,Lubricants
24,LDPE,D - Poor,Lubricants
25,Natural rubber,D - Poor,Lubricants
26,Neoprene,D - Poor,Lubricants
27,NORYL®,C1 - Fair,Lubricants
28,Nylon,A1 - Excellent,Lubricants
29,Polycarbonate,A1 - Excellent,Lubricants
30,Polyetherether Ketone (PEEK),A - Excellent,Lubricants
31,Polypropylene,A1 - Excellent,Lubricants
32,Polyurethane,B - Good,Lubricants
33,PPS (Ryton®),A - Excellent,Lubricants
34,PTFE,A - Excellent,Lubricants
35,PVC,B2 - Good,Lubricants
36,PVDF (Kynar®),A - Excellent,Lubricants
37,Silicone,D - Poor,Lubricants
38,stainless steel - 304,A2 - Excellent,Lubricants
39,stainless steel - 316,A2 - Excellent,Lubricants
40,Titanium,A - Excellent,Lubricants
41,Tygon®,B - Good,Lubricants
42,Viton®,A - Excellent,Lubricants

File: data/cole/Maleic Acid.csv
,material,compatibility,chemical
0,,,Maleic Acid
1,ABS plastic,N/A,Maleic Acid
2,Acetal (Delrin®),A - Excellent,Maleic Acid
3,Aluminum,B1 - Good,Maleic Acid
4,Brass,N/A,Maleic Acid
5,Bronze,B - Good,Maleic Acid
6,Buna N (Nitrile),D - Poor,Maleic Acid
7,Carbon graphite,A - Excellent,Maleic Acid
8,Carbon Steel,D - Poor,Maleic Acid
9,Carpenter 20,A - Excellent,Maleic Acid
10,Cast iron,A - Excellent,Maleic Acid
11,Ceramic Al203,N/A,Maleic Acid
12,Ceramic magnet,N/A,Maleic Acid
13,ChemRaz (FFKM),A - Excellent,Maleic Acid
14,Copper,N/A,Maleic Acid
15,CPVC,A - Excellent,Maleic Acid
16,EPDM,D - Poor,Maleic Acid
17,Epoxy,A - Excellent,Maleic Acid
18,Fluorocarbon (FKM),A - Excellent,Maleic Acid
19,Hastelloy-C®,B - Good,Maleic Acid
20,Hypalon®,D - Poor,Maleic Acid
21,Hytrel®,N/A,Maleic Acid
22,Kalrez,A - Excellent,Maleic Acid
23,Kel-F®,N/A,Maleic Acid
24,LDPE,B2 - Good,Maleic Acid
25,Natural rubber,B - Good,Maleic Acid
26,Neoprene,D - Poor,Maleic Acid
27,NORYL®,A1 - Excellent,Maleic Acid
28,Nylon,A - Excellent,Maleic Acid
29,Polycarbonate,N/A,Maleic Acid
30,Polyetherether Ketone (PEEK),A - Excellent,Maleic Acid
31,Polypropylene,A - Excellent,Maleic Acid
32,Polyurethane,D - Poor,Maleic Acid
33,PPS (Ryton®),B - Good,Maleic Acid
34,PTFE,A - Excellent,Maleic Acid
35,PVC,A2 - Excellent,Maleic Acid
36,PVDF (Kynar®),A - Excellent,Maleic Acid
37,Silicone,N/A,Maleic Acid
38,stainless steel - 304,A - Excellent,Maleic Acid
39,stainless steel - 316,B - Good,Maleic Acid
40,Titanium,A - Excellent,Maleic Acid
41,Tygon®,C - Fair,Maleic Acid
42,Viton®,A - Excellent,Maleic Acid

File: data/cole/Maleic Anhydride.csv
,material,compatibility,chemical
0,,,Maleic Anhydride
1,ABS plastic,N/A,Maleic Anhydride
2,Acetal (Delrin®),D - Poor,Maleic Anhydride
3,Aluminum,A - Excellent,Maleic Anhydride
4,Brass,N/A,Maleic Anhydride
5,Bronze,N/A,Maleic Anhydride
6,Buna N (Nitrile),D - Poor,Maleic Anhydride
7,Carbon graphite,N/A,Maleic Anhydride
8,Carbon Steel,N/A,Maleic Anhydride
9,Carpenter 20,N/A,Maleic Anhydride
10,Cast iron,N/A,Maleic Anhydride
11,Ceramic Al203,N/A,Maleic Anhydride
12,Ceramic magnet,N/A,Maleic Anhydride
13,ChemRaz (FFKM),A - Excellent,Maleic Anhydride
14,Copper,N/A,Maleic Anhydride
15,CPVC,N/A,Maleic Anhydride
16,EPDM,D - Poor,Maleic Anhydride
17,Epoxy,A - Excellent,Maleic Anhydride
18,Fluorocarbon (FKM),A - Excellent,Maleic Anhydride
19,Hastelloy-C®,N/A,Maleic Anhydride
20,Hypalon®,D - Poor,Maleic Anhydride
21,Hytrel®,N/A,Maleic Anhydride
22,Kalrez,A - Excellent,Maleic Anhydride
23,Kel-F®,N/A,Maleic Anhydride
24,LDPE,D - Poor,Maleic Anhydride
25,Natural rubber,D - Poor,Maleic Anhydride
26,Neoprene,D - Poor,Maleic Anhydride
27,NORYL®,N/A,Maleic Anhydride
28,Nylon,N/A,Maleic Anhydride
29,Polycarbonate,N/A,Maleic Anhydride
30,Polyetherether Ketone (PEEK),N/A,Maleic Anhydride
31,Polypropylene,D - Poor,Maleic Anhydride
32,Polyurethane,N/A,Maleic Anhydride
33,PPS (Ryton®),N/A,Maleic Anhydride
34,PTFE,A - Excellent,Maleic Anhydride
35,PVC,N/A,Maleic Anhydride
36,PVDF (Kynar®),A - Excellent,Maleic Anhydride
37,Silicone,N/A,Maleic Anhydride
38,stainless steel - 304,A - Excellent,Maleic Anhydride
39,stainless steel - 316,A - Excellent,Maleic Anhydride
40,Titanium,N/A,Maleic Anhydride
41,Tygon®,N/A,Maleic Anhydride
42,Viton®,A - Excellent,Maleic Anhydride

File: data/cole/Malic Acid.csv
,material,compatibility,chemical
0,,,Malic Acid
1,ABS plastic,N/A,Malic Acid
2,Acetal (Delrin®),A - Excellent,Malic Acid
3,Aluminum,B1 - Good,Malic Acid
4,Brass,B - Good,Malic Acid
5,Bronze,B2 - Good,Malic Acid
6,Buna N (Nitrile),A - Excellent,Malic Acid
7,Carbon graphite,B - Good,Malic Acid
8,Carbon Steel,D - Poor,Malic Acid
9,Carpenter 20,A - Excellent,Malic Acid
10,Cast iron,N/A,Malic Acid
11,Ceramic Al203,N/A,Malic Acid
12,Ceramic magnet,N/A,Malic Acid
13,ChemRaz (FFKM),A - Excellent,Malic Acid
14,Copper,D - Poor,Malic Acid
15,CPVC,N/A,Malic Acid
16,EPDM,D - Poor,Malic Acid
17,Epoxy,N/A,Malic Acid
18,Fluorocarbon (FKM),A - Excellent,Malic Acid
19,Hastelloy-C®,B - Good,Malic Acid
20,Hypalon®,D - Poor,Malic Acid
21,Hytrel®,N/A,Malic Acid
22,Kalrez,A - Excellent,Malic Acid
23,Kel-F®,N/A,Malic Acid
24,LDPE,B2 - Good,Malic Acid
25,Natural rubber,B - Good,Malic Acid
26,Neoprene,D - Poor,Malic Acid
27,NORYL®,N/A,Malic Acid
28,Nylon,A - Excellent,Malic Acid
29,Polycarbonate,N/A,Malic Acid
30,Polyetherether Ketone (PEEK),N/A,Malic Acid
31,Polypropylene,A1 - Excellent,Malic Acid
32,Polyurethane,N/A,Malic Acid
33,PPS (Ryton®),N/A,Malic Acid
34,PTFE,A - Excellent,Malic Acid
35,PVC,A2 - Excellent,Malic Acid
36,PVDF (Kynar®),A - Excellent,Malic Acid
37,Silicone,B - Good,Malic Acid
38,stainless steel - 304,A - Excellent,Malic Acid
39,stainless steel - 316,A2 - Excellent,Malic Acid
40,Titanium,A - Excellent,Malic Acid
41,Tygon®,A - Excellent,Malic Acid
42,Viton®,A - Excellent,Malic Acid

File: data/cole/Manganese Sulfate.csv
,material,compatibility,chemical
0,,,Manganese Sulfate
1,ABS plastic,B2 - Good,Manganese Sulfate
2,Acetal (Delrin®),A1 - Excellent,Manganese Sulfate
3,Aluminum,B1 - Good,Manganese Sulfate
4,Brass,D - Poor,Manganese Sulfate
5,Bronze,A2 - Excellent,Manganese Sulfate
6,Buna N (Nitrile),A2 - Excellent,Manganese Sulfate
7,Carbon graphite,A2 - Excellent,Manganese Sulfate
8,Carbon Steel,B - Good,Manganese Sulfate
9,Carpenter 20,C - Fair,Manganese Sulfate
10,Cast iron,A - Excellent,Manganese Sulfate
11,Ceramic Al203,A - Excellent,Manganese Sulfate
12,Ceramic magnet,N/A,Manganese Sulfate
13,ChemRaz (FFKM),A - Excellent,Manganese Sulfate
14,Copper,B - Good,Manganese Sulfate
15,CPVC,A - Excellent,Manganese Sulfate
16,EPDM,A2 - Excellent,Manganese Sulfate
17,Epoxy,N/A,Manganese Sulfate
18,Fluorocarbon (FKM),A - Excellent,Manganese Sulfate
19,Hastelloy-C®,A2 - Excellent,Manganese Sulfate
20,Hypalon®,N/A,Manganese Sulfate
21,Hytrel®,N/A,Manganese Sulfate
22,Kalrez,A - Excellent,Manganese Sulfate
23,Kel-F®,A1 - Excellent,Manganese Sulfate
24,LDPE,A1 - Excellent,Manganese Sulfate
25,Natural rubber,A2 - Excellent,Manganese Sulfate
26,Neoprene,A2 - Excellent,Manganese Sulfate
27,NORYL®,A2 - Excellent,Manganese Sulfate
28,Nylon,A2 - Excellent,Manganese Sulfate
29,Polycarbonate,A1 - Excellent,Manganese Sulfate
30,Polyetherether Ketone (PEEK),N/A,Manganese Sulfate
31,Polypropylene,N/A,Manganese Sulfate
32,Polyurethane,A - Excellent,Manganese Sulfate
33,PPS (Ryton®),A2 - Excellent,Manganese Sulfate
34,PTFE,A - Excellent,Manganese Sulfate
35,PVC,C - Fair,Manganese Sulfate
36,PVDF (Kynar®),A2 - Excellent,Manganese Sulfate
37,Silicone,A1 - Excellent,Manganese Sulfate
38,stainless steel - 304,B - Good,Manganese Sulfate
39,stainless steel - 316,B2 - Good,Manganese Sulfate
40,Titanium,A2 - Excellent,Manganese Sulfate
41,Tygon®,A1 - Excellent,Manganese Sulfate
42,Viton®,A2 - Excellent,Manganese Sulfate

File: data/cole/Mash.csv
,material,compatibility,chemical
0,,,Mash
1,ABS plastic,N/A,Mash
2,Acetal (Delrin®),A - Excellent,Mash
3,Aluminum,A - Excellent,Mash
4,Brass,N/A,Mash
5,Bronze,N/A,Mash
6,Buna N (Nitrile),A - Excellent,Mash
7,Carbon graphite,N/A,Mash
8,Carbon Steel,N/A,Mash
9,Carpenter 20,A - Excellent,Mash
10,Cast iron,N/A,Mash
11,Ceramic Al203,N/A,Mash
12,Ceramic magnet,N/A,Mash
13,ChemRaz (FFKM),N/A,Mash
14,Copper,N/A,Mash
15,CPVC,N/A,Mash
16,EPDM,A - Excellent,Mash
17,Epoxy,A - Excellent,Mash
18,Fluorocarbon (FKM),N/A,Mash
19,Hastelloy-C®,N/A,Mash
20,Hypalon®,N/A,Mash
21,Hytrel®,N/A,Mash
22,Kalrez,N/A,Mash
23,Kel-F®,N/A,Mash
24,LDPE,A - Excellent,Mash
25,Natural rubber,N/A,Mash
26,Neoprene,A - Excellent,Mash
27,NORYL®,N/A,Mash
28,Nylon,A - Excellent,Mash
29,Polycarbonate,N/A,Mash
30,Polyetherether Ketone (PEEK),N/A,Mash
31,Polypropylene,N/A,Mash
32,Polyurethane,A - Excellent,Mash
33,PPS (Ryton®),N/A,Mash
34,PTFE,N/A,Mash
35,PVC,N/A,Mash
36,PVDF (Kynar®),N/A,Mash
37,Silicone,N/A,Mash
38,stainless steel - 304,A - Excellent,Mash
39,stainless steel - 316,A - Excellent,Mash
40,Titanium,N/A,Mash
41,Tygon®,A - Excellent,Mash
42,Viton®,A - Excellent,Mash

File: data/cole/Mayonnaise.csv
,material,compatibility,chemical
0,,,Mayonnaise
1,ABS plastic,N/A,Mayonnaise
2,Acetal (Delrin®),A - Excellent,Mayonnaise
3,Aluminum,A - Excellent,Mayonnaise
4,Brass,N/A,Mayonnaise
5,Bronze,N/A,Mayonnaise
6,Buna N (Nitrile),C - Fair,Mayonnaise
7,Carbon graphite,N/A,Mayonnaise
8,Carbon Steel,N/A,Mayonnaise
9,Carpenter 20,D - Poor,Mayonnaise
10,Cast iron,D - Poor,Mayonnaise
11,Ceramic Al203,N/A,Mayonnaise
12,Ceramic magnet,N/A,Mayonnaise
13,ChemRaz (FFKM),N/A,Mayonnaise
14,Copper,B - Good,Mayonnaise
15,CPVC,N/A,Mayonnaise
16,EPDM,N/A,Mayonnaise
17,Epoxy,A - Excellent,Mayonnaise
18,Fluorocarbon (FKM),A - Excellent,Mayonnaise
19,Hastelloy-C®,A - Excellent,Mayonnaise
20,Hypalon®,N/A,Mayonnaise
21,Hytrel®,N/A,Mayonnaise
22,Kalrez,N/A,Mayonnaise
23,Kel-F®,N/A,Mayonnaise
24,LDPE,D - Poor,Mayonnaise
25,Natural rubber,D - Poor,Mayonnaise
26,Neoprene,A - Excellent,Mayonnaise
27,NORYL®,N/A,Mayonnaise
28,Nylon,A - Excellent,Mayonnaise
29,Polycarbonate,N/A,Mayonnaise
30,Polyetherether Ketone (PEEK),N/A,Mayonnaise
31,Polypropylene,N/A,Mayonnaise
32,Polyurethane,D - Poor,Mayonnaise
33,PPS (Ryton®),N/A,Mayonnaise
34,PTFE,A - Excellent,Mayonnaise
35,PVC,D - Poor,Mayonnaise
36,PVDF (Kynar®),A - Excellent,Mayonnaise
37,Silicone,N/A,Mayonnaise
38,stainless steel - 304,C - Fair,Mayonnaise
39,stainless steel - 316,A - Excellent,Mayonnaise
40,Titanium,N/A,Mayonnaise
41,Tygon®,D - Poor,Mayonnaise
42,Viton®,A - Excellent,Mayonnaise

File: data/cole/Melamine.csv
,material,compatibility,chemical
0,,,Melamine
1,ABS plastic,N/A,Melamine
2,Acetal (Delrin®),A - Excellent,Melamine
3,Aluminum,N/A,Melamine
4,Brass,N/A,Melamine
5,Bronze,N/A,Melamine
6,Buna N (Nitrile),C - Fair,Melamine
7,Carbon graphite,D - Poor,Melamine
8,Carbon Steel,N/A,Melamine
9,Carpenter 20,D - Poor,Melamine
10,Cast iron,D - Poor,Melamine
11,Ceramic Al203,N/A,Melamine
12,Ceramic magnet,N/A,Melamine
13,ChemRaz (FFKM),A - Excellent,Melamine
14,Copper,N/A,Melamine
15,CPVC,A2 - Excellent,Melamine
16,EPDM,A - Excellent,Melamine
17,Epoxy,A - Excellent,Melamine
18,Fluorocarbon (FKM),A - Excellent,Melamine
19,Hastelloy-C®,N/A,Melamine
20,Hypalon®,N/A,Melamine
21,Hytrel®,N/A,Melamine
22,Kalrez,N/A,Melamine
23,Kel-F®,N/A,Melamine
24,LDPE,N/A,Melamine
25,Natural rubber,N/A,Melamine
26,Neoprene,D - Poor,Melamine
27,NORYL®,N/A,Melamine
28,Nylon,A - Excellent,Melamine
29,Polycarbonate,N/A,Melamine
30,Polyetherether Ketone (PEEK),N/A,Melamine
31,Polypropylene,A - Excellent,Melamine
32,Polyurethane,D - Poor,Melamine
33,PPS (Ryton®),N/A,Melamine
34,PTFE,A - Excellent,Melamine
35,PVC,D - Poor,Melamine
36,PVDF (Kynar®),N/A,Melamine
37,Silicone,C - Fair,Melamine
38,stainless steel - 304,N/A,Melamine
39,stainless steel - 316,D - Poor,Melamine
40,Titanium,N/A,Melamine
41,Tygon®,D - Poor,Melamine
42,Viton®,A - Excellent,Melamine

File: data/cole/Mercuric Chloride (dilute).csv
,material,compatibility,chemical
0,,,Mercuric Chloride (dilute)
1,ABS plastic,B - Good,Mercuric Chloride (dilute)
2,Acetal (Delrin®),B - Good,Mercuric Chloride (dilute)
3,Aluminum,D - Poor,Mercuric Chloride (dilute)
4,Brass,D - Poor,Mercuric Chloride (dilute)
5,Bronze,D - Poor,Mercuric Chloride (dilute)
6,Buna N (Nitrile),A - Excellent,Mercuric Chloride (dilute)
7,Carbon graphite,C - Fair,Mercuric Chloride (dilute)
8,Carbon Steel,D - Poor,Mercuric Chloride (dilute)
9,Carpenter 20,D - Poor,Mercuric Chloride (dilute)
10,Cast iron,D - Poor,Mercuric Chloride (dilute)
11,Ceramic Al203,A - Excellent,Mercuric Chloride (dilute)
12,Ceramic magnet,N/A,Mercuric Chloride (dilute)
13,ChemRaz (FFKM),A - Excellent,Mercuric Chloride (dilute)
14,Copper,D - Poor,Mercuric Chloride (dilute)
15,CPVC,A - Excellent,Mercuric Chloride (dilute)
16,EPDM,A1 - Excellent,Mercuric Chloride (dilute)
17,Epoxy,A - Excellent,Mercuric Chloride (dilute)
18,Fluorocarbon (FKM),A - Excellent,Mercuric Chloride (dilute)
19,Hastelloy-C®,C - Fair,Mercuric Chloride (dilute)
20,Hypalon®,A - Excellent,Mercuric Chloride (dilute)
21,Hytrel®,B - Good,Mercuric Chloride (dilute)
22,Kalrez,A - Excellent,Mercuric Chloride (dilute)
23,Kel-F®,A - Excellent,Mercuric Chloride (dilute)
24,LDPE,A - Excellent,Mercuric Chloride (dilute)
25,Natural rubber,A - Excellent,Mercuric Chloride (dilute)
26,Neoprene,A - Excellent,Mercuric Chloride (dilute)
27,NORYL®,A2 - Excellent,Mercuric Chloride (dilute)
28,Nylon,D - Poor,Mercuric Chloride (dilute)
29,Polycarbonate,A - Excellent,Mercuric Chloride (dilute)
30,Polyetherether Ketone (PEEK),A - Excellent,Mercuric Chloride (dilute)
31,Polypropylene,B - Good,Mercuric Chloride (dilute)
32,Polyurethane,A - Excellent,Mercuric Chloride (dilute)
33,PPS (Ryton®),A - Excellent,Mercuric Chloride (dilute)
34,PTFE,A - Excellent,Mercuric Chloride (dilute)
35,PVC,A - Excellent,Mercuric Chloride (dilute)
36,PVDF (Kynar®),A - Excellent,Mercuric Chloride (dilute)
37,Silicone,N/A,Mercuric Chloride (dilute)
38,stainless steel - 304,D - Poor,Mercuric Chloride (dilute)
39,stainless steel - 316,D - Poor,Mercuric Chloride (dilute)
40,Titanium,A1 - Excellent,Mercuric Chloride (dilute)
41,Tygon®,D - Poor,Mercuric Chloride (dilute)
42,Viton®,A - Excellent,Mercuric Chloride (dilute)
