Repository: lachlanmonty/ChemicalCompatibilityDatabase

# ChemicalCompatibilityDatabase

## Goal

- Quickly check chemical compatibility of materials
- Combine chemical compatibility databases into a single database

## To Do

- [ ] Add [Sandvik corrosion tables](https://www.materials.sandvik/en/materials-center/corrosion-tables/ "Sandvik corrosion tables")
- [ ] Add the formula for each chemical in the [Cole-Parmer](https://www.coleparmer.com/Chemical-Resistance "Cole-Parmer") database. This should allow for easier lookups with stream table data.
- [ ] Add concentrations
- [ ] Add content of impurities, e.g. Cl-, oxidizing agents etc
- [ ] Add temperature dependent compatibility checks

File: data/cole/Mercuric Cyanide.csv
,material,compatibility,chemical
0,,,Mercuric Cyanide
1,ABS plastic,B - Good,Mercuric Cyanide
2,Acetal (Delrin®),N/A,Mercuric Cyanide
3,Aluminum,D - Poor,Mercuric Cyanide
4,Brass,N/A,Mercuric Cyanide
5,Bronze,D - Poor,Mercuric Cyanide
6,Buna N (Nitrile),A - Excellent,Mercuric Cyanide
7,Carbon graphite,N/A,Mercuric Cyanide
8,Carbon Steel,D - Poor,Mercuric Cyanide
9,Carpenter 20,N/A,Mercuric Cyanide
10,Cast iron,C - Fair,Mercuric Cyanide
11,Ceramic Al203,A - Excellent,Mercuric Cyanide
12,Ceramic magnet,N/A,Mercuric Cyanide
13,ChemRaz (FFKM),A - Excellent,Mercuric Cyanide
14,Copper,D - Poor,Mercuric Cyanide
15,CPVC,A - Excellent,Mercuric Cyanide
16,EPDM,A1 - Excellent,Mercuric Cyanide
17,Epoxy,A - Excellent,Mercuric Cyanide
18,Fluorocarbon (FKM),A - Excellent,Mercuric Cyanide
19,Hastelloy-C®,A - Excellent,Mercuric Cyanide
20,Hypalon®,N/A,Mercuric Cyanide
21,Hytrel®,N/A,Mercuric Cyanide
22,Kalrez,A - Excellent,Mercuric Cyanide
23,Kel-F®,D - Poor,Mercuric Cyanide
24,LDPE,A - Excellent,Mercuric Cyanide
25,Natural rubber,N/A,Mercuric Cyanide
26,Neoprene,A - Excellent,Mercuric Cyanide
27,NORYL®,N/A,Mercuric Cyanide
28,Nylon,A2 - Excellent,Mercuric Cyanide
29,Polycarbonate,N/A,Mercuric Cyanide
30,Polyetherether Ketone (PEEK),N/A,Mercuric Cyanide
31,Polypropylene,B - Good,Mercuric Cyanide
32,Polyurethane,N/A,Mercuric Cyanide
33,PPS (Ryton®),A - Excellent,Mercuric Cyanide
34,PTFE,B - Good,Mercuric Cyanide
35,PVC,A - Excellent,Mercuric Cyanide
36,PVDF (Kynar®),A - Excellent,Mercuric Cyanide
37,Silicone,A - Excellent,Mercuric Cyanide
38,stainless steel - 304,C - Fair,Mercuric Cyanide
39,stainless steel - 316,C - Fair,Mercuric Cyanide
40,Titanium,A - Excellent,Mercuric Cyanide
41,Tygon®,N/A,Mercuric Cyanide
42,Viton®,A1 - Excellent,Mercuric Cyanide

File: data/cole/Mercurous Nitrate.csv
,material,compatibility,chemical
0,,,Mercurous Nitrate
1,ABS plastic,C2 - Fair,Mercurous Nitrate
2,Acetal (Delrin®),N/A,Mercurous Nitrate
3,Aluminum,D - Poor,Mercurous Nitrate
4,Brass,N/A,Mercurous Nitrate
5,Bronze,N/A,Mercurous Nitrate
6,Buna N (Nitrile),B1 - Good,Mercurous Nitrate
7,Carbon graphite,C - Fair,Mercurous Nitrate
8,Carbon Steel,B - Good,Mercurous Nitrate
9,Carpenter 20,N/A,Mercurous Nitrate
10,Cast iron,N/A,Mercurous Nitrate
11,Ceramic Al203,A - Excellent,Mercurous Nitrate
12,Ceramic magnet,A - Excellent,Mercurous Nitrate
13,ChemRaz (FFKM),A - Excellent,Mercurous Nitrate
14,Copper,N/A,Mercurous Nitrate
15,CPVC,A2 - Excellent,Mercurous Nitrate
16,EPDM,A1 - Excellent,Mercurous Nitrate
17,Epoxy,N/A,Mercurous Nitrate
18,Fluorocarbon (FKM),A - Excellent,Mercurous Nitrate
19,Hastelloy-C®,A1 - Excellent,Mercurous Nitrate
20,Hypalon®,N/A,Mercurous Nitrate
21,Hytrel®,N/A,Mercurous Nitrate
22,Kalrez,A - Excellent,Mercurous Nitrate
23,Kel-F®,N/A,Mercurous Nitrate
24,LDPE,A - Excellent,Mercurous Nitrate
25,Natural rubber,B1 - Good,Mercurous Nitrate
26,Neoprene,B1 - Good,Mercurous Nitrate
27,NORYL®,A2 - Excellent,Mercurous Nitrate
28,Nylon,N/A,Mercurous Nitrate
29,Polycarbonate,A2 - Excellent,Mercurous Nitrate
30,Polyetherether Ketone (PEEK),N/A,Mercurous Nitrate
31,Polypropylene,A - Excellent,Mercurous Nitrate
32,Polyurethane,N/A,Mercurous Nitrate
33,PPS (Ryton®),N/A,Mercurous Nitrate
34,PTFE,A - Excellent,Mercurous Nitrate
35,PVC,A - Excellent,Mercurous Nitrate
36,PVDF (Kynar®),A - Excellent,Mercurous Nitrate
37,Silicone,N/A,Mercurous Nitrate
38,stainless steel - 304,A1 - Excellent,Mercurous Nitrate
39,stainless steel - 316,A1 - Excellent,Mercurous Nitrate
40,Titanium,A1 - Excellent,Mercurous Nitrate
41,Tygon®,A2 - Excellent,Mercurous Nitrate
42,Viton®,A1 - Excellent,Mercurous Nitrate

File: data/cole/Mercury.csv
,material,compatibility,chemical
0,,,Mercury
1,ABS plastic,B - Good,Mercury
2,Acetal (Delrin®),A - Excellent,Mercury
3,Aluminum,D - Poor,Mercury
4,Brass,D - Poor,Mercury
5,Bronze,A - Excellent,Mercury
6,Buna N (Nitrile),A - Excellent,Mercury
7,Carbon graphite,C - Fair,Mercury
8,Carbon Steel,C - Fair,Mercury
9,Carpenter 20,D - Poor,Mercury
10,Cast iron,A - Excellent,Mercury
11,Ceramic Al203,A - Excellent,Mercury
12,Ceramic magnet,A - Excellent,Mercury
13,ChemRaz (FFKM),A - Excellent,Mercury
14,Copper,D - Poor,Mercury
15,CPVC,A - Excellent,Mercury
16,EPDM,A - Excellent,Mercury
17,Epoxy,A - Excellent,Mercury
18,Fluorocarbon (FKM),A - Excellent,Mercury
19,Hastelloy-C®,A2 - Excellent,Mercury
20,Hypalon®,A - Excellent,Mercury
21,Hytrel®,B - Good,Mercury
22,Kalrez,A - Excellent,Mercury
23,Kel-F®,A - Excellent,Mercury
24,LDPE,A - Excellent,Mercury
25,Natural rubber,A - Excellent,Mercury
26,Neoprene,A - Excellent,Mercury
27,NORYL®,A1 - Excellent,Mercury
28,Nylon,A - Excellent,Mercury
29,Polycarbonate,D - Poor,Mercury
30,Polyetherether Ketone (PEEK),A - Excellent,Mercury
31,Polypropylene,B - Good,Mercury
32,Polyurethane,A - Excellent,Mercury
33,PPS (Ryton®),N/A,Mercury
34,PTFE,A - Excellent,Mercury
35,PVC,A - Excellent,Mercury
36,PVDF (Kynar®),A - Excellent,Mercury
37,Silicone,N/A,Mercury
38,stainless steel - 304,A - Excellent,Mercury
39,stainless steel - 316,A - Excellent,Mercury
40,Titanium,A - Excellent,Mercury
41,Tygon®,D - Poor,Mercury
42,Viton®,A - Excellent,Mercury

File: data/cole/Methane.csv
,material,compatibility,chemical
0,,,Methane
1,ABS plastic,N/A,Methane
2,Acetal (Delrin®),A - Excellent,Methane
3,Aluminum,A - Excellent,Methane
4,Brass,N/A,Methane
5,Bronze,A - Excellent,Methane
6,Buna N (Nitrile),A - Excellent,Methane
7,Carbon graphite,B - Good,Methane
8,Carbon Steel,D - Poor,Methane
9,Carpenter 20,A - Excellent,Methane
10,Cast iron,N/A,Methane
11,Ceramic Al203,N/A,Methane
12,Ceramic magnet,N/A,Methane
13,ChemRaz (FFKM),A - Excellent,Methane
14,Copper,N/A,Methane
15,CPVC,N/A,Methane
16,EPDM,D - Poor,Methane
17,Epoxy,N/A,Methane
18,Fluorocarbon (FKM),A - Excellent,Methane
19,Hastelloy-C®,A - Excellent,Methane
20,Hypalon®,B - Good,Methane
21,Hytrel®,N/A,Methane
22,Kalrez,A - Excellent,Methane
23,Kel-F®,N/A,Methane
24,LDPE,N/A,Methane
25,Natural rubber,D - Poor,Methane
26,Neoprene,B - Good,Methane
27,NORYL®,N/A,Methane
28,Nylon,A - Excellent,Methane
29,Polycarbonate,N/A,Methane
30,Polyetherether Ketone (PEEK),A - Excellent,Methane
31,Polypropylene,A - Excellent,Methane
32,Polyurethane,C - Fair,Methane
33,PPS (Ryton®),N/A,Methane
34,PTFE,A - Excellent,Methane
35,PVC,B - Good,Methane
36,PVDF (Kynar®),A - Excellent,Methane
37,Silicone,D - Poor,Methane
38,stainless steel - 304,A - Excellent,Methane
39,stainless steel - 316,A - Excellent,Methane
40,Titanium,N/A,Methane
41,Tygon®,N/A,Methane
42,Viton®,A - Excellent,Methane

File: data/cole/Methanol (Methyl Alcohol).csv
,material,compatibility,chemical
0,,,Methanol (Methyl Alcohol)
1,ABS plastic,N/A,Methanol (Methyl Alcohol)
2,Acetal (Delrin®),A - Excellent,Methanol (Methyl Alcohol)
3,Aluminum,A - Excellent,Methanol (Methyl Alcohol)
4,Brass,N/A,Methanol (Methyl Alcohol)
5,Bronze,A - Excellent,Methanol (Methyl Alcohol)
6,Buna N (Nitrile),A - Excellent,Methanol (Methyl Alcohol)
7,Carbon graphite,B - Good,Methanol (Methyl Alcohol)
8,Carbon Steel,D - Poor,Methanol (Methyl Alcohol)
9,Carpenter 20,A - Excellent,Methanol (Methyl Alcohol)
10,Cast iron,N/A,Methanol (Methyl Alcohol)
11,Ceramic Al203,N/A,Methanol (Methyl Alcohol)
12,Ceramic magnet,N/A,Methanol (Methyl Alcohol)
13,ChemRaz (FFKM),A - Excellent,Methanol (Methyl Alcohol)
14,Copper,N/A,Methanol (Methyl Alcohol)
15,CPVC,N/A,Methanol (Methyl Alcohol)
16,EPDM,D - Poor,Methanol (Methyl Alcohol)
17,Epoxy,N/A,Methanol (Methyl Alcohol)
18,Fluorocarbon (FKM),A - Excellent,Methanol (Methyl Alcohol)
19,Hastelloy-C®,A - Excellent,Methanol (Methyl Alcohol)
20,Hypalon®,B - Good,Methanol (Methyl Alcohol)
21,Hytrel®,N/A,Methanol (Methyl Alcohol)
22,Kalrez,A - Excellent,Methanol (Methyl Alcohol)
23,Kel-F®,N/A,Methanol (Methyl Alcohol)
24,LDPE,N/A,Methanol (Methyl Alcohol)
25,Natural rubber,D - Poor,Methanol (Methyl Alcohol)
26,Neoprene,B - Good,Methanol (Methyl Alcohol)
27,NORYL®,N/A,Methanol (Methyl Alcohol)
28,Nylon,A - Excellent,Methanol (Methyl Alcohol)
29,Polycarbonate,N/A,Methanol (Methyl Alcohol)
30,Polyetherether Ketone (PEEK),A - Excellent,Methanol (Methyl Alcohol)
31,Polypropylene,A - Excellent,Methanol (Methyl Alcohol)
32,Polyurethane,C - Fair,Methanol (Methyl Alcohol)
33,PPS (Ryton®),N/A,Methanol (Methyl Alcohol)
34,PTFE,A - Excellent,Methanol (Methyl Alcohol)
35,PVC,B - Good,Methanol (Methyl Alcohol)
36,PVDF (Kynar®),A - Excellent,Methanol (Methyl Alcohol)
37,Silicone,D - Poor,Methanol (Methyl Alcohol)
38,stainless steel - 304,A - Excellent,Methanol (Methyl Alcohol)
39,stainless steel - 316,A - Excellent,Methanol (Methyl Alcohol)
40,Titanium,N/A,Methanol (Methyl Alcohol)
41,Tygon®,N/A,Methanol (Methyl Alcohol)
42,Viton®,A - Excellent,Methanol (Methyl Alcohol)

File: data/cole/Methyl Acetate.csv
,material,compatibility,chemical
0,,,Methyl Acetate
1,ABS plastic,D - Poor,Methyl Acetate
2,Acetal (Delrin®),B - Good,Methyl Acetate
3,Aluminum,A - Excellent,Methyl Acetate
4,Brass,N/A,Methyl Acetate
5,Bronze,A - Excellent,Methyl Acetate
6,Buna N (Nitrile),D - Poor,Methyl Acetate
7,Carbon graphite,A - Excellent,Methyl Acetate
8,Carbon Steel,B - Good,Methyl Acetate
9,Carpenter 20,A - Excellent,Methyl Acetate
10,Cast iron,A - Excellent,Methyl Acetate
11,Ceramic Al203,N/A,Methyl Acetate
12,Ceramic magnet,N/A,Methyl Acetate
13,ChemRaz (FFKM),A - Excellent,Methyl Acetate
14,Copper,B - Good,Methyl Acetate
15,CPVC,N/A,Methyl Acetate
16,EPDM,B - Good,Methyl Acetate
17,Epoxy,D - Poor,Methyl Acetate
18,Fluorocarbon (FKM),D - Poor,Methyl Acetate
19,Hastelloy-C®,A - Excellent,Methyl Acetate
20,Hypalon®,D - Poor,Methyl Acetate
21,Hytrel®,N/A,Methyl Acetate
22,Kalrez,A - Excellent,Methyl Acetate
23,Kel-F®,A - Excellent,Methyl Acetate
24,LDPE,B1 - Good,Methyl Acetate
25,Natural rubber,D - Poor,Methyl Acetate
26,Neoprene,B - Good,Methyl Acetate
27,NORYL®,N/A,Methyl Acetate
28,Nylon,A2 - Excellent,Methyl Acetate
29,Polycarbonate,D - Poor,Methyl Acetate
30,Polyetherether Ketone (PEEK),A - Excellent,Methyl Acetate
31,Polypropylene,D - Poor,Methyl Acetate
32,Polyurethane,D - Poor,Methyl Acetate
33,PPS (Ryton®),N/A,Methyl Acetate
34,PTFE,A - Excellent,Methyl Acetate
35,PVC,D - Poor,Methyl Acetate
36,PVDF (Kynar®),B1 - Good,Methyl Acetate
37,Silicone,D - Poor,Methyl Acetate
38,stainless steel - 304,A - Excellent,Methyl Acetate
39,stainless steel - 316,B - Good,Methyl Acetate
40,Titanium,N/A,Methyl Acetate
41,Tygon®,A - Excellent,Methyl Acetate
42,Viton®,D - Poor,Methyl Acetate

File: data/cole/Methyl Acetone.csv
,material,compatibility,chemical
0,,,Methyl Acetone
1,ABS plastic,N/A,Methyl Acetone
2,Acetal (Delrin®),D - Poor,Methyl Acetone
3,Aluminum,A - Excellent,Methyl Acetone
4,Brass,A - Excellent,Methyl Acetone
5,Bronze,A - Excellent,Methyl Acetone
6,Buna N (Nitrile),D - Poor,Methyl Acetone
7,Carbon graphite,A - Excellent,Methyl Acetone
8,Carbon Steel,A - Excellent,Methyl Acetone
9,Carpenter 20,B - Good,Methyl Acetone
10,Cast iron,A - Excellent,Methyl Acetone
11,Ceramic Al203,N/A,Methyl Acetone
12,Ceramic magnet,N/A,Methyl Acetone
13,ChemRaz (FFKM),N/A,Methyl Acetone
14,Copper,N/A,Methyl Acetone
15,CPVC,N/A,Methyl Acetone
16,EPDM,A1 - Excellent,Methyl Acetone
17,Epoxy,C - Fair,Methyl Acetone
18,Fluorocarbon (FKM),D - Poor,Methyl Acetone
19,Hastelloy-C®,N/A,Methyl Acetone
20,Hypalon®,N/A,Methyl Acetone
21,Hytrel®,N/A,Methyl Acetone
22,Kalrez,N/A,Methyl Acetone
23,Kel-F®,N/A,Methyl Acetone
24,LDPE,N/A,Methyl Acetone
25,Natural rubber,A - Excellent,Methyl Acetone
26,Neoprene,D - Poor,Methyl Acetone
27,NORYL®,N/A,Methyl Acetone
28,Nylon,A - Excellent,Methyl Acetone
29,Polycarbonate,N/A,Methyl Acetone
30,Polyetherether Ketone (PEEK),N/A,Methyl Acetone
31,Polypropylene,N/A,Methyl Acetone
32,Polyurethane,N/A,Methyl Acetone
33,PPS (Ryton®),N/A,Methyl Acetone
34,PTFE,A - Excellent,Methyl Acetone
35,PVC,D - Poor,Methyl Acetone
36,PVDF (Kynar®),D - Poor,Methyl Acetone
37,Silicone,N/A,Methyl Acetone
38,stainless steel - 304,A - Excellent,Methyl Acetone
39,stainless steel - 316,A - Excellent,Methyl Acetone
40,Titanium,N/A,Methyl Acetone
41,Tygon®,A - Excellent,Methyl Acetone
42,Viton®,D - Poor,Methyl Acetone

File: data/cole/Methyl Acrylate.csv
,material,compatibility,chemical
0,,,Methyl Acrylate
1,ABS plastic,N/A,Methyl Acrylate
2,Acetal (Delrin®),B - Good,Methyl Acrylate
3,Aluminum,N/A,Methyl Acrylate
4,Brass,N/A,Methyl Acrylate
5,Bronze,N/A,Methyl Acrylate
6,Buna N (Nitrile),D - Poor,Methyl Acrylate
7,Carbon graphite,N/A,Methyl Acrylate
8,Carbon Steel,N/A,Methyl Acrylate
9,Carpenter 20,N/A,Methyl Acrylate
10,Cast iron,A - Excellent,Methyl Acrylate
11,Ceramic Al203,N/A,Methyl Acrylate
12,Ceramic magnet,N/A,Methyl Acrylate
13,ChemRaz (FFKM),A - Excellent,Methyl Acrylate
14,Copper,N/A,Methyl Acrylate
15,CPVC,N/A,Methyl Acrylate
16,EPDM,B - Good,Methyl Acrylate
17,Epoxy,A - Excellent,Methyl Acrylate
18,Fluorocarbon (FKM),D - Poor,Methyl Acrylate
19,Hastelloy-C®,N/A,Methyl Acrylate
20,Hypalon®,D - Poor,Methyl Acrylate
21,Hytrel®,N/A,Methyl Acrylate
22,Kalrez,A - Excellent,Methyl Acrylate
23,Kel-F®,N/A,Methyl Acrylate
24,LDPE,N/A,Methyl Acrylate
25,Natural rubber,D - Poor,Methyl Acrylate
26,Neoprene,B - Good,Methyl Acrylate
27,NORYL®,N/A,Methyl Acrylate
28,Nylon,N/A,Methyl Acrylate
29,Polycarbonate,N/A,Methyl Acrylate
30,Polyetherether Ketone (PEEK),N/A,Methyl Acrylate
31,Polypropylene,D - Poor,Methyl Acrylate
32,Polyurethane,D - Poor,Methyl Acrylate
33,PPS (Ryton®),N/A,Methyl Acrylate
34,PTFE,N/A,Methyl Acrylate
35,PVC,N/A,Methyl Acrylate
36,PVDF (Kynar®),B1 - Good,Methyl Acrylate
37,Silicone,D - Poor,Methyl Acrylate
38,stainless steel - 304,A - Excellent,Methyl Acrylate
39,stainless steel - 316,N/A,Methyl Acrylate
40,Titanium,N/A,Methyl Acrylate
41,Tygon®,N/A,Methyl Acrylate
42,Viton®,D - Poor,Methyl Acrylate

File: data/cole/Methyl Alcohol 10%.csv
,material,compatibility,chemical
0,,,Methyl Alcohol 10%
1,ABS plastic,N/A,Methyl Alcohol 10%
2,Acetal (Delrin®),B - Good,Methyl Alcohol 10%
3,Aluminum,N/A,Methyl Alcohol 10%
4,Brass,N/A,Methyl Alcohol 10%
5,Bronze,N/A,Methyl Alcohol 10%
6,Buna N (Nitrile),D - Poor,Methyl Alcohol 10%
7,Carbon graphite,N/A,Methyl Alcohol 10%
8,Carbon Steel,N/A,Methyl Alcohol 10%
9,Carpenter 20,N/A,Methyl Alcohol 10%
10,Cast iron,A - Excellent,Methyl Alcohol 10%
11,Ceramic Al203,N/A,Methyl Alcohol 10%
12,Ceramic magnet,N/A,Methyl Alcohol 10%
13,ChemRaz (FFKM),A - Excellent,Methyl Alcohol 10%
14,Copper,N/A,Methyl Alcohol 10%
15,CPVC,N/A,Methyl Alcohol 10%
16,EPDM,B - Good,Methyl Alcohol 10%
17,Epoxy,A - Excellent,Methyl Alcohol 10%
18,Fluorocarbon (FKM),D - Poor,Methyl Alcohol 10%
19,Hastelloy-C®,N/A,Methyl Alcohol 10%
20,Hypalon®,D - Poor,Methyl Alcohol 10%
21,Hytrel®,N/A,Methyl Alcohol 10%
22,Kalrez,A - Excellent,Methyl Alcohol 10%
23,Kel-F®,N/A,Methyl Alcohol 10%
24,LDPE,N/A,Methyl Alcohol 10%
25,Natural rubber,D - Poor,Methyl Alcohol 10%
26,Neoprene,B - Good,Methyl Alcohol 10%
27,NORYL®,N/A,Methyl Alcohol 10%
28,Nylon,N/A,Methyl Alcohol 10%
29,Polycarbonate,N/A,Methyl Alcohol 10%
30,Polyetherether Ketone (PEEK),N/A,Methyl Alcohol 10%
31,Polypropylene,D - Poor,Methyl Alcohol 10%
32,Polyurethane,D - Poor,Methyl Alcohol 10%
33,PPS (Ryton®),N/A,Methyl Alcohol 10%
34,PTFE,N/A,Methyl Alcohol 10%
35,PVC,N/A,Methyl Alcohol 10%
36,PVDF (Kynar®),B1 - Good,Methyl Alcohol 10%
37,Silicone,D - Poor,Methyl Alcohol 10%
38,stainless steel - 304,A - Excellent,Methyl Alcohol 10%
39,stainless steel - 316,N/A,Methyl Alcohol 10%
40,Titanium,N/A,Methyl Alcohol 10%
41,Tygon®,N/A,Methyl Alcohol 10%
42,Viton®,D - Poor,Methyl Alcohol 10%

File: data/cole/Methyl Bromide.csv
,material,compatibility,chemical
0,,,Methyl Bromide
1,ABS plastic,D - Poor,Methyl Bromide
2,Acetal (Delrin®),D - Poor,Methyl Bromide
3,Aluminum,D - Poor,Methyl Bromide
4,Brass,N/A,Methyl Bromide
5,Bronze,N/A,Methyl Bromide
6,Buna N (Nitrile),B1 - Good,Methyl Bromide
7,Carbon graphite,A - Excellent,Methyl Bromide
8,Carbon Steel,A - Excellent,Methyl Bromide
9,Carpenter 20,N/A,Methyl Bromide
10,Cast iron,A - Excellent,Methyl Bromide
11,Ceramic Al203,N/A,Methyl Bromide
12,Ceramic magnet,N/A,Methyl Bromide
13,ChemRaz (FFKM),A - Excellent,Methyl Bromide
14,Copper,B - Good,Methyl Bromide
15,CPVC,D - Poor,Methyl Bromide
16,EPDM,D - Poor,Methyl Bromide
17,Epoxy,B - Good,Methyl Bromide
18,Fluorocarbon (FKM),A - Excellent,Methyl Bromide
19,Hastelloy-C®,N/A,Methyl Bromide
20,Hypalon®,D - Poor,Methyl Bromide
21,Hytrel®,N/A,Methyl Bromide
22,Kalrez,A - Excellent,Methyl Bromide
23,Kel-F®,N/A,Methyl Bromide
24,LDPE,C1 - Fair,Methyl Bromide
25,Natural rubber,D - Poor,Methyl Bromide
26,Neoprene,D - Poor,Methyl Bromide
27,NORYL®,N/A,Methyl Bromide
28,Nylon,B1 - Good,Methyl Bromide
29,Polycarbonate,N/A,Methyl Bromide
30,Polyetherether Ketone (PEEK),N/A,Methyl Bromide
31,Polypropylene,C - Fair,Methyl Bromide
32,Polyurethane,D - Poor,Methyl Bromide
33,PPS (Ryton®),N/A,Methyl Bromide
34,PTFE,A - Excellent,Methyl Bromide
35,PVC,D - Poor,Methyl Bromide
36,PVDF (Kynar®),A - Excellent,Methyl Bromide
37,Silicone,N/A,Methyl Bromide
38,stainless steel - 304,A - Excellent,Methyl Bromide
39,stainless steel - 316,A - Excellent,Methyl Bromide
40,Titanium,N/A,Methyl Bromide
41,Tygon®,N/A,Methyl Bromide
42,Viton®,A - Excellent,Methyl Bromide

File: data/cole/Methyl Butyl Ketone.csv
,material,compatibility,chemical
0,,,Methyl Butyl Ketone
1,ABS plastic,D - Poor,Methyl Butyl Ketone
2,Acetal (Delrin®),D - Poor,Methyl Butyl Ketone
3,Aluminum,D - Poor,Methyl Butyl Ketone
4,Brass,N/A,Methyl Butyl Ketone
5,Bronze,N/A,Methyl Butyl Ketone
6,Buna N (Nitrile),B1 - Good,Methyl Butyl Ketone
7,Carbon graphite,A - Excellent,Methyl Butyl Ketone
8,Carbon Steel,A - Excellent,Methyl Butyl Ketone
9,Carpenter 20,N/A,Methyl Butyl Ketone
10,Cast iron,A - Excellent,Methyl Butyl Ketone
11,Ceramic Al203,N/A,Methyl Butyl Ketone
12,Ceramic magnet,N/A,Methyl Butyl Ketone
13,ChemRaz (FFKM),A - Excellent,Methyl Butyl Ketone
14,Copper,B - Good,Methyl Butyl Ketone
15,CPVC,D - Poor,Methyl Butyl Ketone
16,EPDM,D - Poor,Methyl Butyl Ketone
17,Epoxy,B - Good,Methyl Butyl Ketone
18,Fluorocarbon (FKM),A - Excellent,Methyl Butyl Ketone
19,Hastelloy-C®,N/A,Methyl Butyl Ketone
20,Hypalon®,D - Poor,Methyl Butyl Ketone
21,Hytrel®,N/A,Methyl Butyl Ketone
22,Kalrez,A - Excellent,Methyl Butyl Ketone
23,Kel-F®,N/A,Methyl Butyl Ketone
24,LDPE,C1 - Fair,Methyl Butyl Ketone
25,Natural rubber,D - Poor,Methyl Butyl Ketone
26,Neoprene,D - Poor,Methyl Butyl Ketone
27,NORYL®,N/A,Methyl Butyl Ketone
28,Nylon,B1 - Good,Methyl Butyl Ketone
29,Polycarbonate,N/A,Methyl Butyl Ketone
30,Polyetherether Ketone (PEEK),N/A,Methyl Butyl Ketone
31,Polypropylene,C - Fair,Methyl Butyl Ketone
32,Polyurethane,D - Poor,Methyl Butyl Ketone
33,PPS (Ryton®),N/A,Methyl Butyl Ketone
34,PTFE,A - Excellent,Methyl Butyl Ketone
35,PVC,D - Poor,Methyl Butyl Ketone
36,PVDF (Kynar®),A - Excellent,Methyl Butyl Ketone
37,Silicone,N/A,Methyl Butyl Ketone
38,stainless steel - 304,A - Excellent,Methyl Butyl Ketone
39,stainless steel - 316,A - Excellent,Methyl Butyl Ketone
40,Titanium,N/A,Methyl Butyl Ketone
41,Tygon®,N/A,Methyl Butyl Ketone
42,Viton®,A - Excellent,Methyl Butyl Ketone

File: data/cole/Methyl Cellosolve.csv
,material,compatibility,chemical
0,,,Methyl Cellosolve
1,ABS plastic,N/A,Methyl Cellosolve
2,Acetal (Delrin®),D - Poor,Methyl Cellosolve
3,Aluminum,N/A,Methyl Cellosolve
4,Brass,N/A,Methyl Cellosolve
5,Bronze,N/A,Methyl Cellosolve
6,Buna N (Nitrile),D - Poor,Methyl Cellosolve
7,Carbon graphite,N/A,Methyl Cellosolve
8,Carbon Steel,N/A,Methyl Cellosolve
9,Carpenter 20,A - Excellent,Methyl Cellosolve
10,Cast iron,N/A,Methyl Cellosolve
11,Ceramic Al203,N/A,Methyl Cellosolve
12,Ceramic magnet,N/A,Methyl Cellosolve
13,ChemRaz (FFKM),A - Excellent,Methyl Cellosolve
14,Copper,N/A,Methyl Cellosolve
15,CPVC,N/A,Methyl Cellosolve
16,EPDM,A1 - Excellent,Methyl Cellosolve
17,Epoxy,C - Fair,Methyl Cellosolve
18,Fluorocarbon (FKM),D - Poor,Methyl Cellosolve
19,Hastelloy-C®,N/A,Methyl Cellosolve
20,Hypalon®,D - Poor,Methyl Cellosolve
21,Hytrel®,N/A,Methyl Cellosolve
22,Kalrez,A - Excellent,Methyl Cellosolve
23,Kel-F®,N/A,Methyl Cellosolve
24,LDPE,N/A,Methyl Cellosolve
25,Natural rubber,D - Poor,Methyl Cellosolve
26,Neoprene,D - Poor,Methyl Cellosolve
27,NORYL®,N/A,Methyl Cellosolve
28,Nylon,D - Poor,Methyl Cellosolve
29,Polycarbonate,D - Poor,Methyl Cellosolve
30,Polyetherether Ketone (PEEK),A - Excellent,Methyl Cellosolve
31,Polypropylene,D - Poor,Methyl Cellosolve
32,Polyurethane,D - Poor,Methyl Cellosolve
33,PPS (Ryton®),N/A,Methyl Cellosolve
34,PTFE,N/A,Methyl Cellosolve
35,PVC,A - Excellent,Methyl Cellosolve
36,PVDF (Kynar®),D - Poor,Methyl Cellosolve
37,Silicone,D - Poor,Methyl Cellosolve
38,stainless steel - 304,A - Excellent,Methyl Cellosolve
39,stainless steel - 316,A - Excellent,Methyl Cellosolve
40,Titanium,N/A,Methyl Cellosolve
41,Tygon®,N/A,Methyl Cellosolve
42,Viton®,D - Poor,Methyl Cellosolve

File: data/cole/Methyl Chloride.csv
,material,compatibility,chemical
0,,,Methyl Chloride
1,ABS plastic,D - Poor,Methyl Chloride
2,Acetal (Delrin®),B - Good,Methyl Chloride
3,Aluminum,D - Poor,Methyl Chloride
4,Brass,A - Excellent,Methyl Chloride
5,Bronze,B2 - Good,Methyl Chloride
6,Buna N (Nitrile),D - Poor,Methyl Chloride
7,Carbon graphite,A - Excellent,Methyl Chloride
8,Carbon Steel,D - Poor,Methyl Chloride
9,Carpenter 20,C - Fair,Methyl Chloride
10,Cast iron,D - Poor,Methyl Chloride
11,Ceramic Al203,N/A,Methyl Chloride
12,Ceramic magnet,N/A,Methyl Chloride
13,ChemRaz (FFKM),A - Excellent,Methyl Chloride
14,Copper,N/A,Methyl Chloride
15,CPVC,D - Poor,Methyl Chloride
16,EPDM,D - Poor,Methyl Chloride
17,Epoxy,A - Excellent,Methyl Chloride
18,Fluorocarbon (FKM),A - Excellent,Methyl Chloride
19,Hastelloy-C®,B - Good,Methyl Chloride
20,Hypalon®,D - Poor,Methyl Chloride
21,Hytrel®,N/A,Methyl Chloride
22,Kalrez,A - Excellent,Methyl Chloride
23,Kel-F®,A1 - Excellent,Methyl Chloride
24,LDPE,C1 - Fair,Methyl Chloride
25,Natural rubber,D - Poor,Methyl Chloride
26,Neoprene,D - Poor,Methyl Chloride
27,NORYL®,D - Poor,Methyl Chloride
28,Nylon,B1 - Good,Methyl Chloride
29,Polycarbonate,D - Poor,Methyl Chloride
30,Polyetherether Ketone (PEEK),N/A,Methyl Chloride
31,Polypropylene,D - Poor,Methyl Chloride
32,Polyurethane,D - Poor,Methyl Chloride
33,PPS (Ryton®),B - Good,Methyl Chloride
34,PTFE,A - Excellent,Methyl Chloride
35,PVC,D - Poor,Methyl Chloride
36,PVDF (Kynar®),A - Excellent,Methyl Chloride
37,Silicone,D - Poor,Methyl Chloride
38,stainless steel - 304,A - Excellent,Methyl Chloride
39,stainless steel - 316,A - Excellent,Methyl Chloride
40,Titanium,A - Excellent,Methyl Chloride
41,Tygon®,D - Poor,Methyl Chloride
42,Viton®,A1 - Excellent,Methyl Chloride

File: data/cole/Methyl Dichloride.csv
,material,compatibility,chemical
0,,,Methyl Dichloride
1,ABS plastic,N/A,Methyl Dichloride
2,Acetal (Delrin®),D - Poor,Methyl Dichloride
3,Aluminum,N/A,Methyl Dichloride
4,Brass,N/A,Methyl Dichloride
5,Bronze,N/A,Methyl Dichloride
6,Buna N (Nitrile),D - Poor,Methyl Dichloride
7,Carbon graphite,N/A,Methyl Dichloride
8,Carbon Steel,N/A,Methyl Dichloride
9,Carpenter 20,N/A,Methyl Dichloride
10,Cast iron,N/A,Methyl Dichloride
11,Ceramic Al203,N/A,Methyl Dichloride
12,Ceramic magnet,N/A,Methyl Dichloride
13,ChemRaz (FFKM),N/A,Methyl Dichloride
14,Copper,N/A,Methyl Dichloride
15,CPVC,N/A,Methyl Dichloride
16,EPDM,D - Poor,Methyl Dichloride
17,Epoxy,A - Excellent,Methyl Dichloride
18,Fluorocarbon (FKM),A - Excellent,Methyl Dichloride
19,Hastelloy-C®,N/A,Methyl Dichloride
20,Hypalon®,N/A,Methyl Dichloride
21,Hytrel®,N/A,Methyl Dichloride
22,Kalrez,A - Excellent,Methyl Dichloride
23,Kel-F®,N/A,Methyl Dichloride
24,LDPE,N/A,Methyl Dichloride
25,Natural rubber,N/A,Methyl Dichloride
26,Neoprene,N/A,Methyl Dichloride
27,NORYL®,N/A,Methyl Dichloride
28,Nylon,C - Fair,Methyl Dichloride
29,Polycarbonate,N/A,Methyl Dichloride
30,Polyetherether Ketone (PEEK),N/A,Methyl Dichloride
31,Polypropylene,D - Poor,Methyl Dichloride
32,Polyurethane,N/A,Methyl Dichloride
33,PPS (Ryton®),N/A,Methyl Dichloride
34,PTFE,N/A,Methyl Dichloride
35,PVC,A - Excellent,Methyl Dichloride
36,PVDF (Kynar®),D - Poor,Methyl Dichloride
37,Silicone,N/A,Methyl Dichloride
38,stainless steel - 304,N/A,Methyl Dichloride
39,stainless steel - 316,N/A,Methyl Dichloride
40,Titanium,N/A,Methyl Dichloride
41,Tygon®,N/A,Methyl Dichloride
42,Viton®,A1 - Excellent,Methyl Dichloride

File: data/cole/Methyl Ethyl Ketone.csv
,material,compatibility,chemical
0,,,Methyl Ethyl Ketone
1,ABS plastic,D - Poor,Methyl Ethyl Ketone
2,Acetal (Delrin®),C - Fair,Methyl Ethyl Ketone
3,Aluminum,B - Good,Methyl Ethyl Ketone
4,Brass,A - Excellent,Methyl Ethyl Ketone
5,Bronze,A - Excellent,Methyl Ethyl Ketone
6,Buna N (Nitrile),D - Poor,Methyl Ethyl Ketone
7,Carbon graphite,A - Excellent,Methyl Ethyl Ketone
8,Carbon Steel,A - Excellent,Methyl Ethyl Ketone
9,Carpenter 20,A - Excellent,Methyl Ethyl Ketone
10,Cast iron,A - Excellent,Methyl Ethyl Ketone
11,Ceramic Al203,A - Excellent,Methyl Ethyl Ketone
12,Ceramic magnet,A - Excellent,Methyl Ethyl Ketone
13,ChemRaz (FFKM),A - Excellent,Methyl Ethyl Ketone
14,Copper,A - Excellent,Methyl Ethyl Ketone
15,CPVC,D - Poor,Methyl Ethyl Ketone
16,EPDM,A2 - Excellent,Methyl Ethyl Ketone
17,Epoxy,C1 - Fair,Methyl Ethyl Ketone
18,Fluorocarbon (FKM),D - Poor,Methyl Ethyl Ketone
19,Hastelloy-C®,A - Excellent,Methyl Ethyl Ketone
20,Hypalon®,D - Poor,Methyl Ethyl Ketone
21,Hytrel®,B - Good,Methyl Ethyl Ketone
22,Kalrez,A - Excellent,Methyl Ethyl Ketone
23,Kel-F®,A1 - Excellent,Methyl Ethyl Ketone
24,LDPE,D - Poor,Methyl Ethyl Ketone
25,Natural rubber,D - Poor,Methyl Ethyl Ketone
26,Neoprene,D - Poor,Methyl Ethyl Ketone
27,NORYL®,D - Poor,Methyl Ethyl Ketone
28,Nylon,A1 - Excellent,Methyl Ethyl Ketone
29,Polycarbonate,D - Poor,Methyl Ethyl Ketone
30,Polyetherether Ketone (PEEK),A - Excellent,Methyl Ethyl Ketone
31,Polypropylene,B - Good,Methyl Ethyl Ketone
32,Polyurethane,D - Poor,Methyl Ethyl Ketone
33,PPS (Ryton®),A - Excellent,Methyl Ethyl Ketone
34,PTFE,A - Excellent,Methyl Ethyl Ketone
35,PVC,D - Poor,Methyl Ethyl Ketone
36,PVDF (Kynar®),D - Poor,Methyl Ethyl Ketone
37,Silicone,D - Poor,Methyl Ethyl Ketone
38,stainless steel - 304,A - Excellent,Methyl Ethyl Ketone
39,stainless steel - 316,A - Excellent,Methyl Ethyl Ketone
40,Titanium,A - Excellent,Methyl Ethyl Ketone
41,Tygon®,D - Poor,Methyl Ethyl Ketone
42,Viton®,D - Poor,Methyl Ethyl Ketone

File: data/cole/Methyl Isobutyl Ketone.csv
,material,compatibility,chemical
0,,,Methyl Isobutyl Ketone
1,ABS plastic,D - Poor,Methyl Isobutyl Ketone
2,Acetal (Delrin®),N/A,Methyl Isobutyl Ketone
3,Aluminum,B - Good,Methyl Isobutyl Ketone
4,Brass,N/A,Methyl Isobutyl Ketone
5,Bronze,A - Excellent,Methyl Isobutyl Ketone
6,Buna N (Nitrile),D - Poor,Methyl Isobutyl Ketone
7,Carbon graphite,A - Excellent,Methyl Isobutyl Ketone
8,Carbon Steel,A - Excellent,Methyl Isobutyl Ketone
9,Carpenter 20,C - Fair,Methyl Isobutyl Ketone
10,Cast iron,C - Fair,Methyl Isobutyl Ketone
11,Ceramic Al203,N/A,Methyl Isobutyl Ketone
12,Ceramic magnet,N/A,Methyl Isobutyl Ketone
13,ChemRaz (FFKM),A - Excellent,Methyl Isobutyl Ketone
14,Copper,B - Good,Methyl Isobutyl Ketone
15,CPVC,D - Poor,Methyl Isobutyl Ketone
16,EPDM,B1 - Good,Methyl Isobutyl Ketone
17,Epoxy,C - Fair,Methyl Isobutyl Ketone
18,Fluorocarbon (FKM),D - Poor,Methyl Isobutyl Ketone
19,Hastelloy-C®,A - Excellent,Methyl Isobutyl Ketone
20,Hypalon®,D - Poor,Methyl Isobutyl Ketone
21,Hytrel®,B - Good,Methyl Isobutyl Ketone
22,Kalrez,A - Excellent,Methyl Isobutyl Ketone
23,Kel-F®,A - Excellent,Methyl Isobutyl Ketone
24,LDPE,C - Fair,Methyl Isobutyl Ketone
25,Natural rubber,D - Poor,Methyl Isobutyl Ketone
26,Neoprene,D - Poor,Methyl Isobutyl Ketone
27,NORYL®,D - Poor,Methyl Isobutyl Ketone
28,Nylon,B2 - Good,Methyl Isobutyl Ketone
29,Polycarbonate,D - Poor,Methyl Isobutyl Ketone
30,Polyetherether Ketone (PEEK),A - Excellent,Methyl Isobutyl Ketone
31,Polypropylene,A - Excellent,Methyl Isobutyl Ketone
32,Polyurethane,D - Poor,Methyl Isobutyl Ketone
33,PPS (Ryton®),A - Excellent,Methyl Isobutyl Ketone
34,PTFE,A - Excellent,Methyl Isobutyl Ketone
35,PVC,D - Poor,Methyl Isobutyl Ketone
36,PVDF (Kynar®),D - Poor,Methyl Isobutyl Ketone
37,Silicone,D - Poor,Methyl Isobutyl Ketone
38,stainless steel - 304,B - Good,Methyl Isobutyl Ketone
39,stainless steel - 316,B - Good,Methyl Isobutyl Ketone
40,Titanium,A - Excellent,Methyl Isobutyl Ketone
41,Tygon®,N/A,Methyl Isobutyl Ketone
42,Viton®,D - Poor,Methyl Isobutyl Ketone

File: data/cole/Methyl Isopropyl Ketone.csv
,material,compatibility,chemical
0,,,Methyl Isopropyl Ketone
1,ABS plastic,N/A,Methyl Isopropyl Ketone
2,Acetal (Delrin®),N/A,Methyl Isopropyl Ketone
3,Aluminum,A - Excellent,Methyl Isopropyl Ketone
4,Brass,N/A,Methyl Isopropyl Ketone
5,Bronze,A - Excellent,Methyl Isopropyl Ketone
6,Buna N (Nitrile),D - Poor,Methyl Isopropyl Ketone
7,Carbon graphite,A - Excellent,Methyl Isopropyl Ketone
8,Carbon Steel,N/A,Methyl Isopropyl Ketone
9,Carpenter 20,N/A,Methyl Isopropyl Ketone
10,Cast iron,C - Fair,Methyl Isopropyl Ketone
11,Ceramic Al203,N/A,Methyl Isopropyl Ketone
12,Ceramic magnet,N/A,Methyl Isopropyl Ketone
13,ChemRaz (FFKM),N/A,Methyl Isopropyl Ketone
14,Copper,A - Excellent,Methyl Isopropyl Ketone
15,CPVC,N/A,Methyl Isopropyl Ketone
16,EPDM,C1 - Fair,Methyl Isopropyl Ketone
17,Epoxy,A - Excellent,Methyl Isopropyl Ketone
18,Fluorocarbon (FKM),D - Poor,Methyl Isopropyl Ketone
19,Hastelloy-C®,N/A,Methyl Isopropyl Ketone
20,Hypalon®,D - Poor,Methyl Isopropyl Ketone
21,Hytrel®,N/A,Methyl Isopropyl Ketone
22,Kalrez,A - Excellent,Methyl Isopropyl Ketone
23,Kel-F®,N/A,Methyl Isopropyl Ketone
24,LDPE,D - Poor,Methyl Isopropyl Ketone
25,Natural rubber,D - Poor,Methyl Isopropyl Ketone
26,Neoprene,D - Poor,Methyl Isopropyl Ketone
27,NORYL®,D - Poor,Methyl Isopropyl Ketone
28,Nylon,A - Excellent,Methyl Isopropyl Ketone
29,Polycarbonate,D - Poor,Methyl Isopropyl Ketone
30,Polyetherether Ketone (PEEK),A - Excellent,Methyl Isopropyl Ketone
31,Polypropylene,N/A,Methyl Isopropyl Ketone
32,Polyurethane,D - Poor,Methyl Isopropyl Ketone
33,PPS (Ryton®),N/A,Methyl Isopropyl Ketone
34,PTFE,A - Excellent,Methyl Isopropyl Ketone
35,PVC,D - Poor,Methyl Isopropyl Ketone
36,PVDF (Kynar®),N/A,Methyl Isopropyl Ketone
37,Silicone,C - Fair,Methyl Isopropyl Ketone
38,stainless steel - 304,A - Excellent,Methyl Isopropyl Ketone
39,stainless steel - 316,A - Excellent,Methyl Isopropyl Ketone
40,Titanium,N/A,Methyl Isopropyl Ketone
41,Tygon®,N/A,Methyl Isopropyl Ketone
42,Viton®,D - Poor,Methyl Isopropyl Ketone

File: data/cole/Methyl Methacrylate.csv
,material,compatibility,chemical
0,,,Methyl Methacrylate
1,ABS plastic,N/A,Methyl Methacrylate
2,Acetal (Delrin®),D - Poor,Methyl Methacrylate
3,Aluminum,N/A,Methyl Methacrylate
4,Brass,N/A,Methyl Methacrylate
5,Bronze,N/A,Methyl Methacrylate
6,Buna N (Nitrile),D - Poor,Methyl Methacrylate
7,Carbon graphite,N/A,Methyl Methacrylate
8,Carbon Steel,N/A,Methyl Methacrylate
9,Carpenter 20,N/A,Methyl Methacrylate
10,Cast iron,C - Fair,Methyl Methacrylate
11,Ceramic Al203,N/A,Methyl Methacrylate
12,Ceramic magnet,N/A,Methyl Methacrylate
13,ChemRaz (FFKM),A - Excellent,Methyl Methacrylate
14,Copper,N/A,Methyl Methacrylate
15,CPVC,N/A,Methyl Methacrylate
16,EPDM,D - Poor,Methyl Methacrylate
17,Epoxy,A - Excellent,Methyl Methacrylate
18,Fluorocarbon (FKM),D - Poor,Methyl Methacrylate
19,Hastelloy-C®,N/A,Methyl Methacrylate
20,Hypalon®,D - Poor,Methyl Methacrylate
21,Hytrel®,N/A,Methyl Methacrylate
22,Kalrez,A - Excellent,Methyl Methacrylate
23,Kel-F®,N/A,Methyl Methacrylate
24,LDPE,N/A,Methyl Methacrylate
25,Natural rubber,D - Poor,Methyl Methacrylate
26,Neoprene,D - Poor,Methyl Methacrylate
27,NORYL®,N/A,Methyl Methacrylate
28,Nylon,N/A,Methyl Methacrylate
29,Polycarbonate,N/A,Methyl Methacrylate
30,Polyetherether Ketone (PEEK),N/A,Methyl Methacrylate
31,Polypropylene,D - Poor,Methyl Methacrylate
32,Polyurethane,D - Poor,Methyl Methacrylate
33,PPS (Ryton®),N/A,Methyl Methacrylate
34,PTFE,N/A,Methyl Methacrylate
35,PVC,A - Excellent,Methyl Methacrylate
36,PVDF (Kynar®),B1 - Good,Methyl Methacrylate
37,Silicone,C - Fair,Methyl Methacrylate
38,stainless steel - 304,B - Good,Methyl Methacrylate
39,stainless steel - 316,B - Good,Methyl Methacrylate
40,Titanium,N/A,Methyl Methacrylate
41,Tygon®,N/A,Methyl Methacrylate
42,Viton®,D - Poor,Methyl Methacrylate

File: data/cole/Methylamine.csv
,material,compatibility,chemical
0,,,Methylamine
1,ABS plastic,N/A,Methylamine
2,Acetal (Delrin®),D - Poor,Methylamine
3,Aluminum,N/A,Methylamine
4,Brass,N/A,Methylamine
5,Bronze,N/A,Methylamine
6,Buna N (Nitrile),D - Poor,Methylamine
7,Carbon graphite,N/A,Methylamine
8,Carbon Steel,N/A,Methylamine
9,Carpenter 20,N/A,Methylamine
10,Cast iron,C - Fair,Methylamine
11,Ceramic Al203,N/A,Methylamine
12,Ceramic magnet,N/A,Methylamine
13,ChemRaz (FFKM),A - Excellent,Methylamine
14,Copper,N/A,Methylamine
15,CPVC,N/A,Methylamine
16,EPDM,D - Poor,Methylamine
17,Epoxy,A - Excellent,Methylamine
18,Fluorocarbon (FKM),D - Poor,Methylamine
19,Hastelloy-C®,N/A,Methylamine
20,Hypalon®,D - Poor,Methylamine
21,Hytrel®,N/A,Methylamine
22,Kalrez,A - Excellent,Methylamine
23,Kel-F®,N/A,Methylamine
24,LDPE,N/A,Methylamine
25,Natural rubber,D - Poor,Methylamine
26,Neoprene,D - Poor,Methylamine
27,NORYL®,N/A,Methylamine
28,Nylon,N/A,Methylamine
29,Polycarbonate,N/A,Methylamine
30,Polyetherether Ketone (PEEK),N/A,Methylamine
31,Polypropylene,D - Poor,Methylamine
32,Polyurethane,D - Poor,Methylamine
33,PPS (Ryton®),N/A,Methylamine
34,PTFE,N/A,Methylamine
35,PVC,A - Excellent,Methylamine
36,PVDF (Kynar®),B1 - Good,Methylamine
37,Silicone,C - Fair,Methylamine
38,stainless steel - 304,B - Good,Methylamine
39,stainless steel - 316,B - Good,Methylamine
40,Titanium,N/A,Methylamine
41,Tygon®,N/A,Methylamine
42,Viton®,D - Poor,Methylamine

File: data/cole/Methylene Chloride.csv
,material,compatibility,chemical
0,,,Methylene Chloride
1,ABS plastic,D - Poor,Methylene Chloride
2,Acetal (Delrin®),B - Good,Methylene Chloride
3,Aluminum,C - Fair,Methylene Chloride
4,Brass,A - Excellent,Methylene Chloride
5,Bronze,B - Good,Methylene Chloride
6,Buna N (Nitrile),D - Poor,Methylene Chloride
7,Carbon graphite,A - Excellent,Methylene Chloride
8,Carbon Steel,B - Good,Methylene Chloride
9,Carpenter 20,A - Excellent,Methylene Chloride
10,Cast iron,B - Good,Methylene Chloride
11,Ceramic Al203,N/A,Methylene Chloride
12,Ceramic magnet,N/A,Methylene Chloride
13,ChemRaz (FFKM),A - Excellent,Methylene Chloride
14,Copper,B - Good,Methylene Chloride
15,CPVC,D - Poor,Methylene Chloride
16,EPDM,C1 - Fair,Methylene Chloride
17,Epoxy,A - Excellent,Methylene Chloride
18,Fluorocarbon (FKM),B - Good,Methylene Chloride
19,Hastelloy-C®,B - Good,Methylene Chloride
20,Hypalon®,N/A,Methylene Chloride
21,Hytrel®,D - Poor,Methylene Chloride
22,Kalrez,A - Excellent,Methylene Chloride
23,Kel-F®,A - Excellent,Methylene Chloride
24,LDPE,D - Poor,Methylene Chloride
25,Natural rubber,B - Good,Methylene Chloride
26,Neoprene,N/A,Methylene Chloride
27,NORYL®,D - Poor,Methylene Chloride
28,Nylon,C1 - Fair,Methylene Chloride
29,Polycarbonate,D - Poor,Methylene Chloride
30,Polyetherether Ketone (PEEK),A - Excellent,Methylene Chloride
31,Polypropylene,B1 - Good,Methylene Chloride
32,Polyurethane,D - Poor,Methylene Chloride
33,PPS (Ryton®),A - Excellent,Methylene Chloride
34,PTFE,A - Excellent,Methylene Chloride
35,PVC,D - Poor,Methylene Chloride
36,PVDF (Kynar®),B1 - Good,Methylene Chloride
37,Silicone,N/A,Methylene Chloride
38,stainless steel - 304,B - Good,Methylene Chloride
39,stainless steel - 316,B - Good,Methylene Chloride
40,Titanium,B - Good,Methylene Chloride
41,Tygon®,D - Poor,Methylene Chloride
42,Viton®,B - Good,Methylene Chloride

File: data/cole/Milk.csv
,material,compatibility,chemical
0,,,Milk
1,ABS plastic,B - Good,Milk
2,Acetal (Delrin®),A - Excellent,Milk
3,Aluminum,A - Excellent,Milk
4,Brass,D - Poor,Milk
5,Bronze,A - Excellent,Milk
6,Buna N (Nitrile),A1 - Excellent,Milk
7,Carbon graphite,A - Excellent,Milk
8,Carbon Steel,D - Poor,Milk
9,Carpenter 20,C - Fair,Milk
10,Cast iron,D - Poor,Milk
11,Ceramic Al203,A - Excellent,Milk
12,Ceramic magnet,A - Excellent,Milk
13,ChemRaz (FFKM),N/A,Milk
14,Copper,D - Poor,Milk
15,CPVC,A - Excellent,Milk
16,EPDM,A - Excellent,Milk
17,Epoxy,A - Excellent,Milk
18,Fluorocarbon (FKM),A - Excellent,Milk
19,Hastelloy-C®,A - Excellent,Milk
20,Hypalon®,A - Excellent,Milk
21,Hytrel®,N/A,Milk
22,Kalrez,A - Excellent,Milk
23,Kel-F®,A - Excellent,Milk
24,LDPE,A - Excellent,Milk
25,Natural rubber,A - Excellent,Milk
26,Neoprene,A - Excellent,Milk
27,NORYL®,A2 - Excellent,Milk
28,Nylon,A - Excellent,Milk
29,Polycarbonate,A - Excellent,Milk
30,Polyetherether Ketone (PEEK),A - Excellent,Milk
31,Polypropylene,B - Good,Milk
32,Polyurethane,D - Poor,Milk
33,PPS (Ryton®),N/A,Milk
34,PTFE,A - Excellent,Milk
35,PVC,A2 - Excellent,Milk
36,PVDF (Kynar®),A2 - Excellent,Milk
37,Silicone,A - Excellent,Milk
38,stainless steel - 304,A - Excellent,Milk
39,stainless steel - 316,A - Excellent,Milk
40,Titanium,A - Excellent,Milk
41,Tygon®,B - Good,Milk
42,Viton®,A - Excellent,Milk

File: data/cole/Mineral Spirits.csv
,material,compatibility,chemical
0,,,Mineral Spirits
1,ABS plastic,D - Poor,Mineral Spirits
2,Acetal (Delrin®),A - Excellent,Mineral Spirits
3,Aluminum,A - Excellent,Mineral Spirits
4,Brass,N/A,Mineral Spirits
5,Bronze,A - Excellent,Mineral Spirits
6,Buna N (Nitrile),A - Excellent,Mineral Spirits
7,Carbon graphite,A - Excellent,Mineral Spirits
8,Carbon Steel,A - Excellent,Mineral Spirits
9,Carpenter 20,C - Fair,Mineral Spirits
10,Cast iron,B - Good,Mineral Spirits
11,Ceramic Al203,N/A,Mineral Spirits
12,Ceramic magnet,N/A,Mineral Spirits
13,ChemRaz (FFKM),N/A,Mineral Spirits
14,Copper,N/A,Mineral Spirits
15,CPVC,A - Excellent,Mineral Spirits
16,EPDM,D - Poor,Mineral Spirits
17,Epoxy,A - Excellent,Mineral Spirits
18,Fluorocarbon (FKM),A - Excellent,Mineral Spirits
19,Hastelloy-C®,B - Good,Mineral Spirits
20,Hypalon®,C - Fair,Mineral Spirits
21,Hytrel®,N/A,Mineral Spirits
22,Kalrez,N/A,Mineral Spirits
23,Kel-F®,A - Excellent,Mineral Spirits
24,LDPE,B - Good,Mineral Spirits
25,Natural rubber,D - Poor,Mineral Spirits
26,Neoprene,C - Fair,Mineral Spirits
27,NORYL®,A - Excellent,Mineral Spirits
28,Nylon,A - Excellent,Mineral Spirits
29,Polycarbonate,C - Fair,Mineral Spirits
30,Polyetherether Ketone (PEEK),N/A,Mineral Spirits
31,Polypropylene,B - Good,Mineral Spirits
32,Polyurethane,B - Good,Mineral Spirits
33,PPS (Ryton®),A - Excellent,Mineral Spirits
34,PTFE,A - Excellent,Mineral Spirits
35,PVC,A - Excellent,Mineral Spirits
36,PVDF (Kynar®),N/A,Mineral Spirits
37,Silicone,D - Poor,Mineral Spirits
38,stainless steel - 304,A - Excellent,Mineral Spirits
39,stainless steel - 316,A - Excellent,Mineral Spirits
40,Titanium,B - Good,Mineral Spirits
41,Tygon®,B - Good,Mineral Spirits
42,Viton®,A - Excellent,Mineral Spirits

File: data/cole/Molasses.csv
,material,compatibility,chemical
0,,,Molasses
1,ABS plastic,B - Good,Molasses
2,Acetal (Delrin®),A - Excellent,Molasses
3,Aluminum,A - Excellent,Molasses
4,Brass,B - Good,Molasses
5,Bronze,A - Excellent,Molasses
6,Buna N (Nitrile),A - Excellent,Molasses
7,Carbon graphite,A - Excellent,Molasses
8,Carbon Steel,B - Good,Molasses
9,Carpenter 20,D - Poor,Molasses
10,Cast iron,B - Good,Molasses
11,Ceramic Al203,A - Excellent,Molasses
12,Ceramic magnet,A - Excellent,Molasses
13,ChemRaz (FFKM),N/A,Molasses
14,Copper,A - Excellent,Molasses
15,CPVC,A - Excellent,Molasses
16,EPDM,A1 - Excellent,Molasses
17,Epoxy,A - Excellent,Molasses
18,Fluorocarbon (FKM),A - Excellent,Molasses
19,Hastelloy-C®,A - Excellent,Molasses
20,Hypalon®,N/A,Molasses
21,Hytrel®,N/A,Molasses
22,Kalrez,N/A,Molasses
23,Kel-F®,A - Excellent,Molasses
24,LDPE,A - Excellent,Molasses
25,Natural rubber,A - Excellent,Molasses
26,Neoprene,A - Excellent,Molasses
27,NORYL®,A2 - Excellent,Molasses
28,Nylon,A1 - Excellent,Molasses
29,Polycarbonate,N/A,Molasses
30,Polyetherether Ketone (PEEK),A - Excellent,Molasses
31,Polypropylene,B - Good,Molasses
32,Polyurethane,B - Good,Molasses
33,PPS (Ryton®),N/A,Molasses
34,PTFE,A - Excellent,Molasses
35,PVC,A - Excellent,Molasses
36,PVDF (Kynar®),B1 - Good,Molasses
37,Silicone,N/A,Molasses
38,stainless steel - 304,A - Excellent,Molasses
39,stainless steel - 316,A - Excellent,Molasses
40,Titanium,A - Excellent,Molasses
41,Tygon®,B - Good,Molasses
42,Viton®,A - Excellent,Molasses
