Repository: lachlanmonty/ChemicalCompatibilityDatabase

# ChemicalCompatibilityDatabase

## Goal

- Quickly check chemical compatibility of materials
- Combine chemical compatibility databases into a single database

## To Do

- [ ] Add [Sandvik corrosion tables](https://www.materials.sandvik/en/materials-center/corrosion-tables/ "Sandvik corrosion tables")
- [ ] Add the formula for each chemical in the [Cole-Parmer](https://www.coleparmer.com/Chemical-Resistance "Cole-Parmer") database. This should allow for easier lookups with stream table data.
- [ ] Add concentrations
- [ ] Add content of impurities, e.g. Cl-, oxidizing agents etc
- [ ] Add temperature dependent compatibility checks

File: data/cole/Monochloroacetic acid.csv
,material,compatibility,chemical
0,,,Monochloroacetic acid
1,ABS plastic,N/A,Monochloroacetic acid
2,Acetal (Delrin®),D - Poor,Monochloroacetic acid
3,Aluminum,D - Poor,Monochloroacetic acid
4,Brass,B - Good,Monochloroacetic acid
5,Bronze,B1 - Good,Monochloroacetic acid
6,Buna N (Nitrile),D - Poor,Monochloroacetic acid
7,Carbon graphite,B2 - Good,Monochloroacetic acid
8,Carbon Steel,D - Poor,Monochloroacetic acid
9,Carpenter 20,N/A,Monochloroacetic acid
10,Cast iron,D - Poor,Monochloroacetic acid
11,Ceramic Al203,N/A,Monochloroacetic acid
12,Ceramic magnet,N/A,Monochloroacetic acid
13,ChemRaz (FFKM),A - Excellent,Monochloroacetic acid
14,Copper,D - Poor,Monochloroacetic acid
15,CPVC,N/A,Monochloroacetic acid
16,EPDM,C - Fair,Monochloroacetic acid
17,Epoxy,N/A,Monochloroacetic acid
18,Fluorocarbon (FKM),B - Good,Monochloroacetic acid
19,Hastelloy-C®,A2 - Excellent,Monochloroacetic acid
20,Hypalon®,A2 - Excellent,Monochloroacetic acid
21,Hytrel®,D - Poor,Monochloroacetic acid
22,Kalrez,A - Excellent,Monochloroacetic acid
23,Kel-F®,B2 - Good,Monochloroacetic acid
24,LDPE,N/A,Monochloroacetic acid
25,Natural rubber,N/A,Monochloroacetic acid
26,Neoprene,A1 - Excellent,Monochloroacetic acid
27,NORYL®,N/A,Monochloroacetic acid
28,Nylon,D - Poor,Monochloroacetic acid
29,Polycarbonate,D - Poor,Monochloroacetic acid
30,Polyetherether Ketone (PEEK),A - Excellent,Monochloroacetic acid
31,Polypropylene,N/A,Monochloroacetic acid
32,Polyurethane,D - Poor,Monochloroacetic acid
33,PPS (Ryton®),N/A,Monochloroacetic acid
34,PTFE,A2 - Excellent,Monochloroacetic acid
35,PVC,N/A,Monochloroacetic acid
36,PVDF (Kynar®),B1 - Good,Monochloroacetic acid
37,Silicone,N/A,Monochloroacetic acid
38,stainless steel - 304,A1 - Excellent,Monochloroacetic acid
39,stainless steel - 316,A1 - Excellent,Monochloroacetic acid
40,Titanium,A2 - Excellent,Monochloroacetic acid
41,Tygon®,N/A,Monochloroacetic acid
42,Viton®,C - Fair,Monochloroacetic acid

File: data/cole/Monoethanolamine.csv
,material,compatibility,chemical
0,,,Monoethanolamine
1,ABS plastic,N/A,Monoethanolamine
2,Acetal (Delrin®),D - Poor,Monoethanolamine
3,Aluminum,B - Good,Monoethanolamine
4,Brass,N/A,Monoethanolamine
5,Bronze,A - Excellent,Monoethanolamine
6,Buna N (Nitrile),B1 - Good,Monoethanolamine
7,Carbon graphite,A - Excellent,Monoethanolamine
8,Carbon Steel,B - Good,Monoethanolamine
9,Carpenter 20,N/A,Monoethanolamine
10,Cast iron,A - Excellent,Monoethanolamine
11,Ceramic Al203,N/A,Monoethanolamine
12,Ceramic magnet,N/A,Monoethanolamine
13,ChemRaz (FFKM),A - Excellent,Monoethanolamine
14,Copper,D - Poor,Monoethanolamine
15,CPVC,N/A,Monoethanolamine
16,EPDM,B - Good,Monoethanolamine
17,Epoxy,A - Excellent,Monoethanolamine
18,Fluorocarbon (FKM),D - Poor,Monoethanolamine
19,Hastelloy-C®,N/A,Monoethanolamine
20,Hypalon®,D - Poor,Monoethanolamine
21,Hytrel®,N/A,Monoethanolamine
22,Kalrez,A - Excellent,Monoethanolamine
23,Kel-F®,N/A,Monoethanolamine
24,LDPE,C - Fair,Monoethanolamine
25,Natural rubber,B - Good,Monoethanolamine
26,Neoprene,D - Poor,Monoethanolamine
27,NORYL®,A - Excellent,Monoethanolamine
28,Nylon,A - Excellent,Monoethanolamine
29,Polycarbonate,N/A,Monoethanolamine
30,Polyetherether Ketone (PEEK),N/A,Monoethanolamine
31,Polypropylene,B - Good,Monoethanolamine
32,Polyurethane,D - Poor,Monoethanolamine
33,PPS (Ryton®),A - Excellent,Monoethanolamine
34,PTFE,A - Excellent,Monoethanolamine
35,PVC,D - Poor,Monoethanolamine
36,PVDF (Kynar®),C - Fair,Monoethanolamine
37,Silicone,B - Good,Monoethanolamine
38,stainless steel - 304,A - Excellent,Monoethanolamine
39,stainless steel - 316,A - Excellent,Monoethanolamine
40,Titanium,B - Good,Monoethanolamine
41,Tygon®,N/A,Monoethanolamine
42,Viton®,D - Poor,Monoethanolamine

File: data/cole/Morpholine.csv
,material,compatibility,chemical
0,,,Morpholine
1,ABS plastic,C - Fair,Morpholine
2,Acetal (Delrin®),N/A,Morpholine
3,Aluminum,A1 - Excellent,Morpholine
4,Brass,N/A,Morpholine
5,Bronze,N/A,Morpholine
6,Buna N (Nitrile),D - Poor,Morpholine
7,Carbon graphite,A1 - Excellent,Morpholine
8,Carbon Steel,A - Excellent,Morpholine
9,Carpenter 20,N/A,Morpholine
10,Cast iron,N/A,Morpholine
11,Ceramic Al203,N/A,Morpholine
12,Ceramic magnet,N/A,Morpholine
13,ChemRaz (FFKM),A - Excellent,Morpholine
14,Copper,N/A,Morpholine
15,CPVC,N/A,Morpholine
16,EPDM,D - Poor,Morpholine
17,Epoxy,N/A,Morpholine
18,Fluorocarbon (FKM),N/A,Morpholine
19,Hastelloy-C®,A1 - Excellent,Morpholine
20,Hypalon®,N/A,Morpholine
21,Hytrel®,N/A,Morpholine
22,Kalrez,A - Excellent,Morpholine
23,Kel-F®,N/A,Morpholine
24,LDPE,N/A,Morpholine
25,Natural rubber,A1 - Excellent,Morpholine
26,Neoprene,D - Poor,Morpholine
27,NORYL®,D - Poor,Morpholine
28,Nylon,A2 - Excellent,Morpholine
29,Polycarbonate,D - Poor,Morpholine
30,Polyetherether Ketone (PEEK),N/A,Morpholine
31,Polypropylene,B2 - Good,Morpholine
32,Polyurethane,N/A,Morpholine
33,PPS (Ryton®),C - Fair,Morpholine
34,PTFE,A2 - Excellent,Morpholine
35,PVC,N/A,Morpholine
36,PVDF (Kynar®),B1 - Good,Morpholine
37,Silicone,N/A,Morpholine
38,stainless steel - 304,N/A,Morpholine
39,stainless steel - 316,A1 - Excellent,Morpholine
40,Titanium,N/A,Morpholine
41,Tygon®,N/A,Morpholine
42,Viton®,N/A,Morpholine

File: data/cole/Motor oil.csv
,material,compatibility,chemical
0,,,Motor oil
1,ABS plastic,C - Fair,Motor oil
2,Acetal (Delrin®),B - Good,Motor oil
3,Aluminum,A1 - Excellent,Motor oil
4,Brass,N/A,Motor oil
5,Bronze,A1 - Excellent,Motor oil
6,Buna N (Nitrile),A - Excellent,Motor oil
7,Carbon graphite,A2 - Excellent,Motor oil
8,Carbon Steel,A - Excellent,Motor oil
9,Carpenter 20,N/A,Motor oil
10,Cast iron,N/A,Motor oil
11,Ceramic Al203,A - Excellent,Motor oil
12,Ceramic magnet,A - Excellent,Motor oil
13,ChemRaz (FFKM),N/A,Motor oil
14,Copper,N/A,Motor oil
15,CPVC,A - Excellent,Motor oil
16,EPDM,D - Poor,Motor oil
17,Epoxy,N/A,Motor oil
18,Fluorocarbon (FKM),A - Excellent,Motor oil
19,Hastelloy-C®,N/A,Motor oil
20,Hypalon®,N/A,Motor oil
21,Hytrel®,B - Good,Motor oil
22,Kalrez,A - Excellent,Motor oil
23,Kel-F®,A2 - Excellent,Motor oil
24,LDPE,C1 - Fair,Motor oil
25,Natural rubber,N/A,Motor oil
26,Neoprene,B1 - Good,Motor oil
27,NORYL®,A - Excellent,Motor oil
28,Nylon,A2 - Excellent,Motor oil
29,Polycarbonate,A - Excellent,Motor oil
30,Polyetherether Ketone (PEEK),A - Excellent,Motor oil
31,Polypropylene,A1 - Excellent,Motor oil
32,Polyurethane,B - Good,Motor oil
33,PPS (Ryton®),A - Excellent,Motor oil
34,PTFE,A - Excellent,Motor oil
35,PVC,B - Good,Motor oil
36,PVDF (Kynar®),B - Good,Motor oil
37,Silicone,N/A,Motor oil
38,stainless steel - 304,A1 - Excellent,Motor oil
39,stainless steel - 316,A2 - Excellent,Motor oil
40,Titanium,A1 - Excellent,Motor oil
41,Tygon®,A2 - Excellent,Motor oil
42,Viton®,N/A,Motor oil

File: data/cole/Mustard.csv
,material,compatibility,chemical
0,,,Mustard
1,ABS plastic,B - Good,Mustard
2,Acetal (Delrin®),C - Fair,Mustard
3,Aluminum,B - Good,Mustard
4,Brass,N/A,Mustard
5,Bronze,A - Excellent,Mustard
6,Buna N (Nitrile),B - Good,Mustard
7,Carbon graphite,A - Excellent,Mustard
8,Carbon Steel,D - Poor,Mustard
9,Carpenter 20,D - Poor,Mustard
10,Cast iron,D - Poor,Mustard
11,Ceramic Al203,N/A,Mustard
12,Ceramic magnet,N/A,Mustard
13,ChemRaz (FFKM),N/A,Mustard
14,Copper,N/A,Mustard
15,CPVC,A - Excellent,Mustard
16,EPDM,A - Excellent,Mustard
17,Epoxy,A - Excellent,Mustard
18,Fluorocarbon (FKM),A - Excellent,Mustard
19,Hastelloy-C®,A - Excellent,Mustard
20,Hypalon®,N/A,Mustard
21,Hytrel®,N/A,Mustard
22,Kalrez,N/A,Mustard
23,Kel-F®,N/A,Mustard
24,LDPE,A - Excellent,Mustard
25,Natural rubber,B - Good,Mustard
26,Neoprene,A - Excellent,Mustard
27,NORYL®,A - Excellent,Mustard
28,Nylon,A - Excellent,Mustard
29,Polycarbonate,A - Excellent,Mustard
30,Polyetherether Ketone (PEEK),N/A,Mustard
31,Polypropylene,A - Excellent,Mustard
32,Polyurethane,B - Good,Mustard
33,PPS (Ryton®),N/A,Mustard
34,PTFE,A - Excellent,Mustard
35,PVC,B - Good,Mustard
36,PVDF (Kynar®),A - Excellent,Mustard
37,Silicone,N/A,Mustard
38,stainless steel - 304,A - Excellent,Mustard
39,stainless steel - 316,A - Excellent,Mustard
40,Titanium,A - Excellent,Mustard
41,Tygon®,B - Good,Mustard
42,Viton®,D - Poor,Mustard

File: data/cole/Naphtha.csv
,material,compatibility,chemical
0,,,Naphtha
1,ABS plastic,D - Poor,Naphtha
2,Acetal (Delrin®),A1 - Excellent,Naphtha
3,Aluminum,A - Excellent,Naphtha
4,Brass,A - Excellent,Naphtha
5,Bronze,A - Excellent,Naphtha
6,Buna N (Nitrile),A - Excellent,Naphtha
7,Carbon graphite,A - Excellent,Naphtha
8,Carbon Steel,B - Good,Naphtha
9,Carpenter 20,B - Good,Naphtha
10,Cast iron,B - Good,Naphtha
11,Ceramic Al203,N/A,Naphtha
12,Ceramic magnet,N/A,Naphtha
13,ChemRaz (FFKM),A - Excellent,Naphtha
14,Copper,A - Excellent,Naphtha
15,CPVC,A - Excellent,Naphtha
16,EPDM,D - Poor,Naphtha
17,Epoxy,A - Excellent,Naphtha
18,Fluorocarbon (FKM),A - Excellent,Naphtha
19,Hastelloy-C®,B - Good,Naphtha
20,Hypalon®,D - Poor,Naphtha
21,Hytrel®,B - Good,Naphtha
22,Kalrez,A - Excellent,Naphtha
23,Kel-F®,A - Excellent,Naphtha
24,LDPE,A1 - Excellent,Naphtha
25,Natural rubber,D - Poor,Naphtha
26,Neoprene,D - Poor,Naphtha
27,NORYL®,D - Poor,Naphtha
28,Nylon,A - Excellent,Naphtha
29,Polycarbonate,B - Good,Naphtha
30,Polyetherether Ketone (PEEK),A - Excellent,Naphtha
31,Polypropylene,B - Good,Naphtha
32,Polyurethane,C - Fair,Naphtha
33,PPS (Ryton®),A - Excellent,Naphtha
34,PTFE,B - Good,Naphtha
35,PVC,A1 - Excellent,Naphtha
36,PVDF (Kynar®),A - Excellent,Naphtha
37,Silicone,D - Poor,Naphtha
38,stainless steel - 304,A - Excellent,Naphtha
39,stainless steel - 316,A - Excellent,Naphtha
40,Titanium,B - Good,Naphtha
41,Tygon®,C - Fair,Naphtha
42,Viton®,A - Excellent,Naphtha

File: data/cole/Naphthalene.csv
,material,compatibility,chemical
0,,,Naphthalene
1,ABS plastic,D - Poor,Naphthalene
2,Acetal (Delrin®),A1 - Excellent,Naphthalene
3,Aluminum,B1 - Good,Naphthalene
4,Brass,N/A,Naphthalene
5,Bronze,A - Excellent,Naphthalene
6,Buna N (Nitrile),D - Poor,Naphthalene
7,Carbon graphite,A - Excellent,Naphthalene
8,Carbon Steel,A - Excellent,Naphthalene
9,Carpenter 20,C - Fair,Naphthalene
10,Cast iron,A - Excellent,Naphthalene
11,Ceramic Al203,A - Excellent,Naphthalene
12,Ceramic magnet,N/A,Naphthalene
13,ChemRaz (FFKM),A - Excellent,Naphthalene
14,Copper,N/A,Naphthalene
15,CPVC,D - Poor,Naphthalene
16,EPDM,D - Poor,Naphthalene
17,Epoxy,A - Excellent,Naphthalene
18,Fluorocarbon (FKM),A - Excellent,Naphthalene
19,Hastelloy-C®,A - Excellent,Naphthalene
20,Hypalon®,D - Poor,Naphthalene
21,Hytrel®,B - Good,Naphthalene
22,Kalrez,A - Excellent,Naphthalene
23,Kel-F®,A - Excellent,Naphthalene
24,LDPE,C - Fair,Naphthalene
25,Natural rubber,D - Poor,Naphthalene
26,Neoprene,D - Poor,Naphthalene
27,NORYL®,D - Poor,Naphthalene
28,Nylon,A1 - Excellent,Naphthalene
29,Polycarbonate,N/A,Naphthalene
30,Polyetherether Ketone (PEEK),A - Excellent,Naphthalene
31,Polypropylene,B - Good,Naphthalene
32,Polyurethane,B - Good,Naphthalene
33,PPS (Ryton®),A - Excellent,Naphthalene
34,PTFE,A - Excellent,Naphthalene
35,PVC,D - Poor,Naphthalene
36,PVDF (Kynar®),A2 - Excellent,Naphthalene
37,Silicone,D - Poor,Naphthalene
38,stainless steel - 304,A - Excellent,Naphthalene
39,stainless steel - 316,A - Excellent,Naphthalene
40,Titanium,A - Excellent,Naphthalene
41,Tygon®,C - Fair,Naphthalene
42,Viton®,A - Excellent,Naphthalene

File: data/cole/Natural Gas.csv
,material,compatibility,chemical
0,,,Natural Gas
1,ABS plastic,B - Good,Natural Gas
2,Acetal (Delrin®),B - Good,Natural Gas
3,Aluminum,A - Excellent,Natural Gas
4,Brass,N/A,Natural Gas
5,Bronze,A - Excellent,Natural Gas
6,Buna N (Nitrile),A - Excellent,Natural Gas
7,Carbon graphite,N/A,Natural Gas
8,Carbon Steel,A - Excellent,Natural Gas
9,Carpenter 20,N/A,Natural Gas
10,Cast iron,A - Excellent,Natural Gas
11,Ceramic Al203,N/A,Natural Gas
12,Ceramic magnet,N/A,Natural Gas
13,ChemRaz (FFKM),A - Excellent,Natural Gas
14,Copper,N/A,Natural Gas
15,CPVC,N/A,Natural Gas
16,EPDM,D - Poor,Natural Gas
17,Epoxy,N/A,Natural Gas
18,Fluorocarbon (FKM),A - Excellent,Natural Gas
19,Hastelloy-C®,N/A,Natural Gas
20,Hypalon®,N/A,Natural Gas
21,Hytrel®,N/A,Natural Gas
22,Kalrez,A - Excellent,Natural Gas
23,Kel-F®,N/A,Natural Gas
24,LDPE,A - Excellent,Natural Gas
25,Natural rubber,N/A,Natural Gas
26,Neoprene,A - Excellent,Natural Gas
27,NORYL®,N/A,Natural Gas
28,Nylon,N/A,Natural Gas
29,Polycarbonate,N/A,Natural Gas
30,Polyetherether Ketone (PEEK),A - Excellent,Natural Gas
31,Polypropylene,A - Excellent,Natural Gas
32,Polyurethane,C - Fair,Natural Gas
33,PPS (Ryton®),N/A,Natural Gas
34,PTFE,A - Excellent,Natural Gas
35,PVC,A - Excellent,Natural Gas
36,PVDF (Kynar®),N/A,Natural Gas
37,Silicone,A - Excellent,Natural Gas
38,stainless steel - 304,A - Excellent,Natural Gas
39,stainless steel - 316,A - Excellent,Natural Gas
40,Titanium,N/A,Natural Gas
41,Tygon®,A - Excellent,Natural Gas
42,Viton®,A - Excellent,Natural Gas

File: data/cole/Nickel Chloride.csv
,material,compatibility,chemical
0,,,Nickel Chloride
1,ABS plastic,A - Excellent,Nickel Chloride
2,Acetal (Delrin®),A - Excellent,Nickel Chloride
3,Aluminum,D - Poor,Nickel Chloride
4,Brass,D - Poor,Nickel Chloride
5,Bronze,B1 - Good,Nickel Chloride
6,Buna N (Nitrile),A1 - Excellent,Nickel Chloride
7,Carbon graphite,A - Excellent,Nickel Chloride
8,Carbon Steel,D - Poor,Nickel Chloride
9,Carpenter 20,D - Poor,Nickel Chloride
10,Cast iron,D - Poor,Nickel Chloride
11,Ceramic Al203,A - Excellent,Nickel Chloride
12,Ceramic magnet,N/A,Nickel Chloride
13,ChemRaz (FFKM),A - Excellent,Nickel Chloride
14,Copper,N/A,Nickel Chloride
15,CPVC,A - Excellent,Nickel Chloride
16,EPDM,A1 - Excellent,Nickel Chloride
17,Epoxy,A - Excellent,Nickel Chloride
18,Fluorocarbon (FKM),A - Excellent,Nickel Chloride
19,Hastelloy-C®,B - Good,Nickel Chloride
20,Hypalon®,A - Excellent,Nickel Chloride
21,Hytrel®,N/A,Nickel Chloride
22,Kalrez,A - Excellent,Nickel Chloride
23,Kel-F®,A - Excellent,Nickel Chloride
24,LDPE,A - Excellent,Nickel Chloride
25,Natural rubber,A - Excellent,Nickel Chloride
26,Neoprene,B - Good,Nickel Chloride
27,NORYL®,A1 - Excellent,Nickel Chloride
28,Nylon,C1 - Fair,Nickel Chloride
29,Polycarbonate,A2 - Excellent,Nickel Chloride
30,Polyetherether Ketone (PEEK),A - Excellent,Nickel Chloride
31,Polypropylene,A - Excellent,Nickel Chloride
32,Polyurethane,D - Poor,Nickel Chloride
33,PPS (Ryton®),A - Excellent,Nickel Chloride
34,PTFE,A - Excellent,Nickel Chloride
35,PVC,A - Excellent,Nickel Chloride
36,PVDF (Kynar®),A - Excellent,Nickel Chloride
37,Silicone,A - Excellent,Nickel Chloride
38,stainless steel - 304,D - Poor,Nickel Chloride
39,stainless steel - 316,C - Fair,Nickel Chloride
40,Titanium,A - Excellent,Nickel Chloride
41,Tygon®,B - Good,Nickel Chloride
42,Viton®,A - Excellent,Nickel Chloride

File: data/cole/Nickel Nitrate.csv
,material,compatibility,chemical
0,,,Nickel Nitrate
1,ABS plastic,A - Excellent,Nickel Nitrate
2,Acetal (Delrin®),N/A,Nickel Nitrate
3,Aluminum,D - Poor,Nickel Nitrate
4,Brass,N/A,Nickel Nitrate
5,Bronze,A2 - Excellent,Nickel Nitrate
6,Buna N (Nitrile),A1 - Excellent,Nickel Nitrate
7,Carbon graphite,N/A,Nickel Nitrate
8,Carbon Steel,C - Fair,Nickel Nitrate
9,Carpenter 20,N/A,Nickel Nitrate
10,Cast iron,C - Fair,Nickel Nitrate
11,Ceramic Al203,A - Excellent,Nickel Nitrate
12,Ceramic magnet,A - Excellent,Nickel Nitrate
13,ChemRaz (FFKM),A - Excellent,Nickel Nitrate
14,Copper,N/A,Nickel Nitrate
15,CPVC,A2 - Excellent,Nickel Nitrate
16,EPDM,A2 - Excellent,Nickel Nitrate
17,Epoxy,A1 - Excellent,Nickel Nitrate
18,Fluorocarbon (FKM),A - Excellent,Nickel Nitrate
19,Hastelloy-C®,B2 - Good,Nickel Nitrate
20,Hypalon®,D - Poor,Nickel Nitrate
21,Hytrel®,N/A,Nickel Nitrate
22,Kalrez,A - Excellent,Nickel Nitrate
23,Kel-F®,A2 - Excellent,Nickel Nitrate
24,LDPE,A - Excellent,Nickel Nitrate
25,Natural rubber,A1 - Excellent,Nickel Nitrate
26,Neoprene,A2 - Excellent,Nickel Nitrate
27,NORYL®,A2 - Excellent,Nickel Nitrate
28,Nylon,A1 - Excellent,Nickel Nitrate
29,Polycarbonate,D - Poor,Nickel Nitrate
30,Polyetherether Ketone (PEEK),A - Excellent,Nickel Nitrate
31,Polypropylene,A2 - Excellent,Nickel Nitrate
32,Polyurethane,N/A,Nickel Nitrate
33,PPS (Ryton®),N/A,Nickel Nitrate
34,PTFE,A2 - Excellent,Nickel Nitrate
35,PVC,A - Excellent,Nickel Nitrate
36,PVDF (Kynar®),A2 - Excellent,Nickel Nitrate
37,Silicone,N/A,Nickel Nitrate
38,stainless steel - 304,B - Good,Nickel Nitrate
39,stainless steel - 316,B2 - Good,Nickel Nitrate
40,Titanium,N/A,Nickel Nitrate
41,Tygon®,A2 - Excellent,Nickel Nitrate
42,Viton®,A2 - Excellent,Nickel Nitrate

File: data/cole/Nickel Sulfate.csv
,material,compatibility,chemical
0,,,Nickel Sulfate
1,ABS plastic,B - Good,Nickel Sulfate
2,Acetal (Delrin®),A - Excellent,Nickel Sulfate
3,Aluminum,D - Poor,Nickel Sulfate
4,Brass,D - Poor,Nickel Sulfate
5,Bronze,B - Good,Nickel Sulfate
6,Buna N (Nitrile),A1 - Excellent,Nickel Sulfate
7,Carbon graphite,A - Excellent,Nickel Sulfate
8,Carbon Steel,D - Poor,Nickel Sulfate
9,Carpenter 20,C - Fair,Nickel Sulfate
10,Cast iron,D - Poor,Nickel Sulfate
11,Ceramic Al203,A - Excellent,Nickel Sulfate
12,Ceramic magnet,N/A,Nickel Sulfate
13,ChemRaz (FFKM),A - Excellent,Nickel Sulfate
14,Copper,N/A,Nickel Sulfate
15,CPVC,A - Excellent,Nickel Sulfate
16,EPDM,A1 - Excellent,Nickel Sulfate
17,Epoxy,A - Excellent,Nickel Sulfate
18,Fluorocarbon (FKM),A - Excellent,Nickel Sulfate
19,Hastelloy-C®,B - Good,Nickel Sulfate
20,Hypalon®,A - Excellent,Nickel Sulfate
21,Hytrel®,N/A,Nickel Sulfate
22,Kalrez,A - Excellent,Nickel Sulfate
23,Kel-F®,A - Excellent,Nickel Sulfate
24,LDPE,A - Excellent,Nickel Sulfate
25,Natural rubber,B - Good,Nickel Sulfate
26,Neoprene,A - Excellent,Nickel Sulfate
27,NORYL®,A1 - Excellent,Nickel Sulfate
28,Nylon,A1 - Excellent,Nickel Sulfate
29,Polycarbonate,A - Excellent,Nickel Sulfate
30,Polyetherether Ketone (PEEK),A - Excellent,Nickel Sulfate
31,Polypropylene,A - Excellent,Nickel Sulfate
32,Polyurethane,C - Fair,Nickel Sulfate
33,PPS (Ryton®),A - Excellent,Nickel Sulfate
34,PTFE,A - Excellent,Nickel Sulfate
35,PVC,A - Excellent,Nickel Sulfate
36,PVDF (Kynar®),A - Excellent,Nickel Sulfate
37,Silicone,A - Excellent,Nickel Sulfate
38,stainless steel - 304,B - Good,Nickel Sulfate
39,stainless steel - 316,B1 - Good,Nickel Sulfate
40,Titanium,B - Good,Nickel Sulfate
41,Tygon®,A - Excellent,Nickel Sulfate
42,Viton®,A - Excellent,Nickel Sulfate

File: data/cole/Nitrating Acid (+15% H2SO4).csv
,material,compatibility,chemical
0,,,Nitrating Acid (>15% H2SO4)
1,ABS plastic,N/A,Nitrating Acid (>15% H2SO4)
2,Acetal (Delrin®),N/A,Nitrating Acid (>15% H2SO4)
3,Aluminum,D - Poor,Nitrating Acid (>15% H2SO4)
4,Brass,N/A,Nitrating Acid (>15% H2SO4)
5,Bronze,N/A,Nitrating Acid (>15% H2SO4)
6,Buna N (Nitrile),N/A,Nitrating Acid (>15% H2SO4)
7,Carbon graphite,N/A,Nitrating Acid (>15% H2SO4)
8,Carbon Steel,N/A,Nitrating Acid (>15% H2SO4)
9,Carpenter 20,D - Poor,Nitrating Acid (>15% H2SO4)
10,Cast iron,C - Fair,Nitrating Acid (>15% H2SO4)
11,Ceramic Al203,N/A,Nitrating Acid (>15% H2SO4)
12,Ceramic magnet,N/A,Nitrating Acid (>15% H2SO4)
13,ChemRaz (FFKM),N/A,Nitrating Acid (>15% H2SO4)
14,Copper,N/A,Nitrating Acid (>15% H2SO4)
15,CPVC,N/A,Nitrating Acid (>15% H2SO4)
16,EPDM,N/A,Nitrating Acid (>15% H2SO4)
17,Epoxy,N/A,Nitrating Acid (>15% H2SO4)
18,Fluorocarbon (FKM),D - Poor,Nitrating Acid (>15% H2SO4)
19,Hastelloy-C®,A - Excellent,Nitrating Acid (>15% H2SO4)
20,Hypalon®,N/A,Nitrating Acid (>15% H2SO4)
21,Hytrel®,N/A,Nitrating Acid (>15% H2SO4)
22,Kalrez,N/A,Nitrating Acid (>15% H2SO4)
23,Kel-F®,N/A,Nitrating Acid (>15% H2SO4)
24,LDPE,N/A,Nitrating Acid (>15% H2SO4)
25,Natural rubber,C - Fair,Nitrating Acid (>15% H2SO4)
26,Neoprene,A - Excellent,Nitrating Acid (>15% H2SO4)
27,NORYL®,N/A,Nitrating Acid (>15% H2SO4)
28,Nylon,N/A,Nitrating Acid (>15% H2SO4)
29,Polycarbonate,N/A,Nitrating Acid (>15% H2SO4)
30,Polyetherether Ketone (PEEK),N/A,Nitrating Acid (>15% H2SO4)
31,Polypropylene,C - Fair,Nitrating Acid (>15% H2SO4)
32,Polyurethane,D - Poor,Nitrating Acid (>15% H2SO4)
33,PPS (Ryton®),C - Fair,Nitrating Acid (>15% H2SO4)
34,PTFE,A - Excellent,Nitrating Acid (>15% H2SO4)
35,PVC,D - Poor,Nitrating Acid (>15% H2SO4)
36,PVDF (Kynar®),N/A,Nitrating Acid (>15% H2SO4)
37,Silicone,N/A,Nitrating Acid (>15% H2SO4)
38,stainless steel - 304,C - Fair,Nitrating Acid (>15% H2SO4)
39,stainless steel - 316,D - Poor,Nitrating Acid (>15% H2SO4)
40,Titanium,C - Fair,Nitrating Acid (>15% H2SO4)
41,Tygon®,D - Poor,Nitrating Acid (>15% H2SO4)
42,Viton®,N/A,Nitrating Acid (>15% H2SO4)

File: data/cole/Nitrating Acid (-15% HNO3).csv
,material,compatibility,chemical
0,,,Nitrating Acid (<15% HNO3)
1,ABS plastic,N/A,Nitrating Acid (<15% HNO3)
2,Acetal (Delrin®),N/A,Nitrating Acid (<15% HNO3)
3,Aluminum,D - Poor,Nitrating Acid (<15% HNO3)
4,Brass,N/A,Nitrating Acid (<15% HNO3)
5,Bronze,N/A,Nitrating Acid (<15% HNO3)
6,Buna N (Nitrile),N/A,Nitrating Acid (<15% HNO3)
7,Carbon graphite,N/A,Nitrating Acid (<15% HNO3)
8,Carbon Steel,N/A,Nitrating Acid (<15% HNO3)
9,Carpenter 20,D - Poor,Nitrating Acid (<15% HNO3)
10,Cast iron,C - Fair,Nitrating Acid (<15% HNO3)
11,Ceramic Al203,N/A,Nitrating Acid (<15% HNO3)
12,Ceramic magnet,N/A,Nitrating Acid (<15% HNO3)
13,ChemRaz (FFKM),N/A,Nitrating Acid (<15% HNO3)
14,Copper,N/A,Nitrating Acid (<15% HNO3)
15,CPVC,N/A,Nitrating Acid (<15% HNO3)
16,EPDM,N/A,Nitrating Acid (<15% HNO3)
17,Epoxy,N/A,Nitrating Acid (<15% HNO3)
18,Fluorocarbon (FKM),D - Poor,Nitrating Acid (<15% HNO3)
19,Hastelloy-C®,A - Excellent,Nitrating Acid (<15% HNO3)
20,Hypalon®,N/A,Nitrating Acid (<15% HNO3)
21,Hytrel®,N/A,Nitrating Acid (<15% HNO3)
22,Kalrez,N/A,Nitrating Acid (<15% HNO3)
23,Kel-F®,N/A,Nitrating Acid (<15% HNO3)
24,LDPE,N/A,Nitrating Acid (<15% HNO3)
25,Natural rubber,C - Fair,Nitrating Acid (<15% HNO3)
26,Neoprene,A - Excellent,Nitrating Acid (<15% HNO3)
27,NORYL®,N/A,Nitrating Acid (<15% HNO3)
28,Nylon,N/A,Nitrating Acid (<15% HNO3)
29,Polycarbonate,N/A,Nitrating Acid (<15% HNO3)
30,Polyetherether Ketone (PEEK),N/A,Nitrating Acid (<15% HNO3)
31,Polypropylene,C - Fair,Nitrating Acid (<15% HNO3)
32,Polyurethane,D - Poor,Nitrating Acid (<15% HNO3)
33,PPS (Ryton®),C - Fair,Nitrating Acid (<15% HNO3)
34,PTFE,A - Excellent,Nitrating Acid (<15% HNO3)
35,PVC,D - Poor,Nitrating Acid (<15% HNO3)
36,PVDF (Kynar®),N/A,Nitrating Acid (<15% HNO3)
37,Silicone,N/A,Nitrating Acid (<15% HNO3)
38,stainless steel - 304,C - Fair,Nitrating Acid (<15% HNO3)
39,stainless steel - 316,D - Poor,Nitrating Acid (<15% HNO3)
40,Titanium,C - Fair,Nitrating Acid (<15% HNO3)
41,Tygon®,D - Poor,Nitrating Acid (<15% HNO3)
42,Viton®,N/A,Nitrating Acid (<15% HNO3)

File: data/cole/Nitrating Acid (S1% Acid).csv
,material,compatibility,chemical
0,,,Nitrating Acid (S1% Acid)
1,ABS plastic,N/A,Nitrating Acid (S1% Acid)
2,Acetal (Delrin®),D - Poor,Nitrating Acid (S1% Acid)
3,Aluminum,D - Poor,Nitrating Acid (S1% Acid)
4,Brass,N/A,Nitrating Acid (S1% Acid)
5,Bronze,N/A,Nitrating Acid (S1% Acid)
6,Buna N (Nitrile),D - Poor,Nitrating Acid (S1% Acid)
7,Carbon graphite,N/A,Nitrating Acid (S1% Acid)
8,Carbon Steel,N/A,Nitrating Acid (S1% Acid)
9,Carpenter 20,D - Poor,Nitrating Acid (S1% Acid)
10,Cast iron,C - Fair,Nitrating Acid (S1% Acid)
11,Ceramic Al203,N/A,Nitrating Acid (S1% Acid)
12,Ceramic magnet,N/A,Nitrating Acid (S1% Acid)
13,ChemRaz (FFKM),N/A,Nitrating Acid (S1% Acid)
14,Copper,N/A,Nitrating Acid (S1% Acid)
15,CPVC,N/A,Nitrating Acid (S1% Acid)
16,EPDM,A1 - Excellent,Nitrating Acid (S1% Acid)
17,Epoxy,D - Poor,Nitrating Acid (S1% Acid)
18,Fluorocarbon (FKM),D - Poor,Nitrating Acid (S1% Acid)
19,Hastelloy-C®,A - Excellent,Nitrating Acid (S1% Acid)
20,Hypalon®,N/A,Nitrating Acid (S1% Acid)
21,Hytrel®,N/A,Nitrating Acid (S1% Acid)
22,Kalrez,N/A,Nitrating Acid (S1% Acid)
23,Kel-F®,N/A,Nitrating Acid (S1% Acid)
24,LDPE,N/A,Nitrating Acid (S1% Acid)
25,Natural rubber,C - Fair,Nitrating Acid (S1% Acid)
26,Neoprene,A - Excellent,Nitrating Acid (S1% Acid)
27,NORYL®,N/A,Nitrating Acid (S1% Acid)
28,Nylon,N/A,Nitrating Acid (S1% Acid)
29,Polycarbonate,N/A,Nitrating Acid (S1% Acid)
30,Polyetherether Ketone (PEEK),N/A,Nitrating Acid (S1% Acid)
31,Polypropylene,C - Fair,Nitrating Acid (S1% Acid)
32,Polyurethane,D - Poor,Nitrating Acid (S1% Acid)
33,PPS (Ryton®),D - Poor,Nitrating Acid (S1% Acid)
34,PTFE,A - Excellent,Nitrating Acid (S1% Acid)
35,PVC,D - Poor,Nitrating Acid (S1% Acid)
36,PVDF (Kynar®),N/A,Nitrating Acid (S1% Acid)
37,Silicone,N/A,Nitrating Acid (S1% Acid)
38,stainless steel - 304,C - Fair,Nitrating Acid (S1% Acid)
39,stainless steel - 316,C - Fair,Nitrating Acid (S1% Acid)
40,Titanium,C - Fair,Nitrating Acid (S1% Acid)
41,Tygon®,D - Poor,Nitrating Acid (S1% Acid)
42,Viton®,N/A,Nitrating Acid (S1% Acid)

File: data/cole/Nitric Acid (20%).csv
,material,compatibility,chemical
0,,,Nitric Acid (20%)
1,ABS plastic,N/A,Nitric Acid (20%)
2,Acetal (Delrin®),N/A,Nitric Acid (20%)
3,Aluminum,D - Poor,Nitric Acid (20%)
4,Brass,N/A,Nitric Acid (20%)
5,Bronze,N/A,Nitric Acid (20%)
6,Buna N (Nitrile),N/A,Nitric Acid (20%)
7,Carbon graphite,N/A,Nitric Acid (20%)
8,Carbon Steel,N/A,Nitric Acid (20%)
9,Carpenter 20,D - Poor,Nitric Acid (20%)
10,Cast iron,A - Excellent,Nitric Acid (20%)
11,Ceramic Al203,N/A,Nitric Acid (20%)
12,Ceramic magnet,N/A,Nitric Acid (20%)
13,ChemRaz (FFKM),N/A,Nitric Acid (20%)
14,Copper,N/A,Nitric Acid (20%)
15,CPVC,N/A,Nitric Acid (20%)
16,EPDM,N/A,Nitric Acid (20%)
17,Epoxy,N/A,Nitric Acid (20%)
18,Fluorocarbon (FKM),D - Poor,Nitric Acid (20%)
19,Hastelloy-C®,A - Excellent,Nitric Acid (20%)
20,Hypalon®,N/A,Nitric Acid (20%)
21,Hytrel®,N/A,Nitric Acid (20%)
22,Kalrez,N/A,Nitric Acid (20%)
23,Kel-F®,N/A,Nitric Acid (20%)
24,LDPE,N/A,Nitric Acid (20%)
25,Natural rubber,C - Fair,Nitric Acid (20%)
26,Neoprene,A - Excellent,Nitric Acid (20%)
27,NORYL®,N/A,Nitric Acid (20%)
28,Nylon,N/A,Nitric Acid (20%)
29,Polycarbonate,N/A,Nitric Acid (20%)
30,Polyetherether Ketone (PEEK),N/A,Nitric Acid (20%)
31,Polypropylene,C - Fair,Nitric Acid (20%)
32,Polyurethane,D - Poor,Nitric Acid (20%)
33,PPS (Ryton®),C - Fair,Nitric Acid (20%)
34,PTFE,A - Excellent,Nitric Acid (20%)
35,PVC,D - Poor,Nitric Acid (20%)
36,PVDF (Kynar®),N/A,Nitric Acid (20%)
37,Silicone,N/A,Nitric Acid (20%)
38,stainless steel - 304,C - Fair,Nitric Acid (20%)
39,stainless steel - 316,C - Fair,Nitric Acid (20%)
40,Titanium,A - Excellent,Nitric Acid (20%)
41,Tygon®,D - Poor,Nitric Acid (20%)
42,Viton®,N/A,Nitric Acid (20%)

File: data/cole/Nitric Acid (5-10%).csv
,material,compatibility,chemical
0,,,Nitric Acid (5-10%)
1,ABS plastic,C - Fair,Nitric Acid (5-10%)
2,Acetal (Delrin®),D - Poor,Nitric Acid (5-10%)
3,Aluminum,D - Poor,Nitric Acid (5-10%)
4,Brass,D - Poor,Nitric Acid (5-10%)
5,Bronze,D - Poor,Nitric Acid (5-10%)
6,Buna N (Nitrile),D - Poor,Nitric Acid (5-10%)
7,Carbon graphite,D - Poor,Nitric Acid (5-10%)
8,Carbon Steel,D - Poor,Nitric Acid (5-10%)
9,Carpenter 20,D - Poor,Nitric Acid (5-10%)
10,Cast iron,D - Poor,Nitric Acid (5-10%)
11,Ceramic Al203,A - Excellent,Nitric Acid (5-10%)
12,Ceramic magnet,C - Fair,Nitric Acid (5-10%)
13,ChemRaz (FFKM),B - Good,Nitric Acid (5-10%)
14,Copper,D - Poor,Nitric Acid (5-10%)
15,CPVC,B1 - Good,Nitric Acid (5-10%)
16,EPDM,D - Poor,Nitric Acid (5-10%)
17,Epoxy,D - Poor,Nitric Acid (5-10%)
18,Fluorocarbon (FKM),A - Excellent,Nitric Acid (5-10%)
19,Hastelloy-C®,A1 - Excellent,Nitric Acid (5-10%)
20,Hypalon®,D - Poor,Nitric Acid (5-10%)
21,Hytrel®,D - Poor,Nitric Acid (5-10%)
22,Kalrez,A - Excellent,Nitric Acid (5-10%)
23,Kel-F®,A - Excellent,Nitric Acid (5-10%)
24,LDPE,B1 - Good,Nitric Acid (5-10%)
25,Natural rubber,D - Poor,Nitric Acid (5-10%)
26,Neoprene,D - Poor,Nitric Acid (5-10%)
27,NORYL®,B2 - Good,Nitric Acid (5-10%)
28,Nylon,D - Poor,Nitric Acid (5-10%)
29,Polycarbonate,B - Good,Nitric Acid (5-10%)
30,Polyetherether Ketone (PEEK),D - Poor,Nitric Acid (5-10%)
31,Polypropylene,B - Good,Nitric Acid (5-10%)
32,Polyurethane,D - Poor,Nitric Acid (5-10%)
33,PPS (Ryton®),C - Fair,Nitric Acid (5-10%)
34,PTFE,A - Excellent,Nitric Acid (5-10%)
35,PVC,B1 - Good,Nitric Acid (5-10%)
36,PVDF (Kynar®),A1 - Excellent,Nitric Acid (5-10%)
37,Silicone,D - Poor,Nitric Acid (5-10%)
38,stainless steel - 304,A2 - Excellent,Nitric Acid (5-10%)
39,stainless steel - 316,A1 - Excellent,Nitric Acid (5-10%)
40,Titanium,A1 - Excellent,Nitric Acid (5-10%)
41,Tygon®,D - Poor,Nitric Acid (5-10%)
42,Viton®,A - Excellent,Nitric Acid (5-10%)

File: data/cole/Nitric Acid (50%).csv
,material,compatibility,chemical
0,,,Nitric Acid (50%)
1,ABS plastic,B - Good,Nitric Acid (50%)
2,Acetal (Delrin®),D - Poor,Nitric Acid (50%)
3,Aluminum,D - Poor,Nitric Acid (50%)
4,Brass,D - Poor,Nitric Acid (50%)
5,Bronze,D - Poor,Nitric Acid (50%)
6,Buna N (Nitrile),D - Poor,Nitric Acid (50%)
7,Carbon graphite,A - Excellent,Nitric Acid (50%)
8,Carbon Steel,D - Poor,Nitric Acid (50%)
9,Carpenter 20,D - Poor,Nitric Acid (50%)
10,Cast iron,D - Poor,Nitric Acid (50%)
11,Ceramic Al203,A - Excellent,Nitric Acid (50%)
12,Ceramic magnet,N/A,Nitric Acid (50%)
13,ChemRaz (FFKM),N/A,Nitric Acid (50%)
14,Copper,D - Poor,Nitric Acid (50%)
15,CPVC,A2 - Excellent,Nitric Acid (50%)
16,EPDM,A1 - Excellent,Nitric Acid (50%)
17,Epoxy,B1 - Good,Nitric Acid (50%)
18,Fluorocarbon (FKM),A - Excellent,Nitric Acid (50%)
19,Hastelloy-C®,A1 - Excellent,Nitric Acid (50%)
20,Hypalon®,D - Poor,Nitric Acid (50%)
21,Hytrel®,D - Poor,Nitric Acid (50%)
22,Kalrez,A - Excellent,Nitric Acid (50%)
23,Kel-F®,A1 - Excellent,Nitric Acid (50%)
24,LDPE,C - Fair,Nitric Acid (50%)
25,Natural rubber,D - Poor,Nitric Acid (50%)
26,Neoprene,D - Poor,Nitric Acid (50%)
27,NORYL®,B2 - Good,Nitric Acid (50%)
28,Nylon,D - Poor,Nitric Acid (50%)
29,Polycarbonate,B1 - Good,Nitric Acid (50%)
30,Polyetherether Ketone (PEEK),A - Excellent,Nitric Acid (50%)
31,Polypropylene,A2 - Excellent,Nitric Acid (50%)
32,Polyurethane,D - Poor,Nitric Acid (50%)
33,PPS (Ryton®),C - Fair,Nitric Acid (50%)
34,PTFE,A - Excellent,Nitric Acid (50%)
35,PVC,A1 - Excellent,Nitric Acid (50%)
36,PVDF (Kynar®),A - Excellent,Nitric Acid (50%)
37,Silicone,D - Poor,Nitric Acid (50%)
38,stainless steel - 304,A - Excellent,Nitric Acid (50%)
39,stainless steel - 316,A - Excellent,Nitric Acid (50%)
40,Titanium,A1 - Excellent,Nitric Acid (50%)
41,Tygon®,D - Poor,Nitric Acid (50%)
42,Viton®,A - Excellent,Nitric Acid (50%)

File: data/cole/Nitric Acid (Concentrated).csv
,material,compatibility,chemical
0,,,Nitric Acid (Concentrated)
1,ABS plastic,B - Good,Nitric Acid (Concentrated)
2,Acetal (Delrin®),D - Poor,Nitric Acid (Concentrated)
3,Aluminum,A - Excellent,Nitric Acid (Concentrated)
4,Brass,D - Poor,Nitric Acid (Concentrated)
5,Bronze,D - Poor,Nitric Acid (Concentrated)
6,Buna N (Nitrile),D - Poor,Nitric Acid (Concentrated)
7,Carbon graphite,A - Excellent,Nitric Acid (Concentrated)
8,Carbon Steel,D - Poor,Nitric Acid (Concentrated)
9,Carpenter 20,D - Poor,Nitric Acid (Concentrated)
10,Cast iron,D - Poor,Nitric Acid (Concentrated)
11,Ceramic Al203,A - Excellent,Nitric Acid (Concentrated)
12,Ceramic magnet,N/A,Nitric Acid (Concentrated)
13,ChemRaz (FFKM),N/A,Nitric Acid (Concentrated)
14,Copper,D - Poor,Nitric Acid (Concentrated)
15,CPVC,A - Excellent,Nitric Acid (Concentrated)
16,EPDM,A1 - Excellent,Nitric Acid (Concentrated)
17,Epoxy,A1 - Excellent,Nitric Acid (Concentrated)
18,Fluorocarbon (FKM),A - Excellent,Nitric Acid (Concentrated)
19,Hastelloy-C®,A1 - Excellent,Nitric Acid (Concentrated)
20,Hypalon®,B - Good,Nitric Acid (Concentrated)
21,Hytrel®,C - Fair,Nitric Acid (Concentrated)
22,Kalrez,A - Excellent,Nitric Acid (Concentrated)
23,Kel-F®,A1 - Excellent,Nitric Acid (Concentrated)
24,LDPE,B - Good,Nitric Acid (Concentrated)
25,Natural rubber,D - Poor,Nitric Acid (Concentrated)
26,Neoprene,B - Good,Nitric Acid (Concentrated)
27,NORYL®,A - Excellent,Nitric Acid (Concentrated)
28,Nylon,D - Poor,Nitric Acid (Concentrated)
29,Polycarbonate,A - Excellent,Nitric Acid (Concentrated)
30,Polyetherether Ketone (PEEK),A - Excellent,Nitric Acid (Concentrated)
31,Polypropylene,A - Excellent,Nitric Acid (Concentrated)
32,Polyurethane,D - Poor,Nitric Acid (Concentrated)
33,PPS (Ryton®),B1 - Good,Nitric Acid (Concentrated)
34,PTFE,A - Excellent,Nitric Acid (Concentrated)
35,PVC,A1 - Excellent,Nitric Acid (Concentrated)
36,PVDF (Kynar®),A1 - Excellent,Nitric Acid (Concentrated)
37,Silicone,C - Fair,Nitric Acid (Concentrated)
38,stainless steel - 304,A - Excellent,Nitric Acid (Concentrated)
39,stainless steel - 316,A - Excellent,Nitric Acid (Concentrated)
40,Titanium,A1 - Excellent,Nitric Acid (Concentrated)
41,Tygon®,D - Poor,Nitric Acid (Concentrated)
42,Viton®,A - Excellent,Nitric Acid (Concentrated)

File: data/cole/Nitrobenzene.csv
,material,compatibility,chemical
0,,,Nitrobenzene
1,ABS plastic,D - Poor,Nitrobenzene
2,Acetal (Delrin®),D - Poor,Nitrobenzene
3,Aluminum,D - Poor,Nitrobenzene
4,Brass,D - Poor,Nitrobenzene
5,Bronze,D - Poor,Nitrobenzene
6,Buna N (Nitrile),D - Poor,Nitrobenzene
7,Carbon graphite,D - Poor,Nitrobenzene
8,Carbon Steel,D - Poor,Nitrobenzene
9,Carpenter 20,D - Poor,Nitrobenzene
10,Cast iron,D - Poor,Nitrobenzene
11,Ceramic Al203,A - Excellent,Nitrobenzene
12,Ceramic magnet,C - Fair,Nitrobenzene
13,ChemRaz (FFKM),B - Good,Nitrobenzene
14,Copper,D - Poor,Nitrobenzene
15,CPVC,D - Poor,Nitrobenzene
16,EPDM,D - Poor,Nitrobenzene
17,Epoxy,D - Poor,Nitrobenzene
18,Fluorocarbon (FKM),A - Excellent,Nitrobenzene
19,Hastelloy-C®,B1 - Good,Nitrobenzene
20,Hypalon®,D - Poor,Nitrobenzene
21,Hytrel®,D - Poor,Nitrobenzene
22,Kalrez,A - Excellent,Nitrobenzene
23,Kel-F®,A1 - Excellent,Nitrobenzene
24,LDPE,C1 - Fair,Nitrobenzene
25,Natural rubber,D - Poor,Nitrobenzene
26,Neoprene,D - Poor,Nitrobenzene
27,NORYL®,B1 - Good,Nitrobenzene
28,Nylon,D - Poor,Nitrobenzene
29,Polycarbonate,C1 - Fair,Nitrobenzene
30,Polyetherether Ketone (PEEK),D - Poor,Nitrobenzene
31,Polypropylene,D - Poor,Nitrobenzene
32,Polyurethane,D - Poor,Nitrobenzene
33,PPS (Ryton®),C - Fair,Nitrobenzene
34,PTFE,A - Excellent,Nitrobenzene
35,PVC,B1 - Good,Nitrobenzene
36,PVDF (Kynar®),A1 - Excellent,Nitrobenzene
37,Silicone,D - Poor,Nitrobenzene
38,stainless steel - 304,A1 - Excellent,Nitrobenzene
39,stainless steel - 316,A1 - Excellent,Nitrobenzene
40,Titanium,A1 - Excellent,Nitrobenzene
41,Tygon®,D - Poor,Nitrobenzene
42,Viton®,A - Excellent,Nitrobenzene

File: data/cole/Nitrogen Fertilizer.csv
,material,compatibility,chemical
0,,,Nitrogen Fertilizer
1,ABS plastic,N/A,Nitrogen Fertilizer
2,Acetal (Delrin®),N/A,Nitrogen Fertilizer
3,Aluminum,N/A,Nitrogen Fertilizer
4,Brass,N/A,Nitrogen Fertilizer
5,Bronze,N/A,Nitrogen Fertilizer
6,Buna N (Nitrile),N/A,Nitrogen Fertilizer
7,Carbon graphite,N/A,Nitrogen Fertilizer
8,Carbon Steel,A - Excellent,Nitrogen Fertilizer
9,Carpenter 20,N/A,Nitrogen Fertilizer
10,Cast iron,N/A,Nitrogen Fertilizer
11,Ceramic Al203,N/A,Nitrogen Fertilizer
12,Ceramic magnet,N/A,Nitrogen Fertilizer
13,ChemRaz (FFKM),N/A,Nitrogen Fertilizer
14,Copper,N/A,Nitrogen Fertilizer
15,CPVC,N/A,Nitrogen Fertilizer
16,EPDM,N/A,Nitrogen Fertilizer
17,Epoxy,N/A,Nitrogen Fertilizer
18,Fluorocarbon (FKM),N/A,Nitrogen Fertilizer
19,Hastelloy-C®,N/A,Nitrogen Fertilizer
20,Hypalon®,N/A,Nitrogen Fertilizer
21,Hytrel®,N/A,Nitrogen Fertilizer
22,Kalrez,N/A,Nitrogen Fertilizer
23,Kel-F®,N/A,Nitrogen Fertilizer
24,LDPE,N/A,Nitrogen Fertilizer
25,Natural rubber,N/A,Nitrogen Fertilizer
26,Neoprene,N/A,Nitrogen Fertilizer
27,NORYL®,N/A,Nitrogen Fertilizer
28,Nylon,N/A,Nitrogen Fertilizer
29,Polycarbonate,N/A,Nitrogen Fertilizer
30,Polyetherether Ketone (PEEK),N/A,Nitrogen Fertilizer
31,Polypropylene,N/A,Nitrogen Fertilizer
32,Polyurethane,N/A,Nitrogen Fertilizer
33,PPS (Ryton®),N/A,Nitrogen Fertilizer
34,PTFE,A - Excellent,Nitrogen Fertilizer
35,PVC,N/A,Nitrogen Fertilizer
36,PVDF (Kynar®),N/A,Nitrogen Fertilizer
37,Silicone,N/A,Nitrogen Fertilizer
38,stainless steel - 304,N/A,Nitrogen Fertilizer
39,stainless steel - 316,N/A,Nitrogen Fertilizer
40,Titanium,N/A,Nitrogen Fertilizer
41,Tygon®,N/A,Nitrogen Fertilizer
42,Viton®,N/A,Nitrogen Fertilizer

File: data/cole/Nitromethane.csv
,material,compatibility,chemical
0,,,Nitromethane
1,ABS plastic,D - Poor,Nitromethane
2,Acetal (Delrin®),A - Excellent,Nitromethane
3,Aluminum,A - Excellent,Nitromethane
4,Brass,N/A,Nitromethane
5,Bronze,N/A,Nitromethane
6,Buna N (Nitrile),D - Poor,Nitromethane
7,Carbon graphite,A2 - Excellent,Nitromethane
8,Carbon Steel,B - Good,Nitromethane
9,Carpenter 20,N/A,Nitromethane
10,Cast iron,N/A,Nitromethane
11,Ceramic Al203,N/A,Nitromethane
12,Ceramic magnet,N/A,Nitromethane
13,ChemRaz (FFKM),A - Excellent,Nitromethane
14,Copper,A - Excellent,Nitromethane
15,CPVC,N/A,Nitromethane
16,EPDM,B2 - Good,Nitromethane
17,Epoxy,N/A,Nitromethane
18,Fluorocarbon (FKM),D - Poor,Nitromethane
19,Hastelloy-C®,A - Excellent,Nitromethane
20,Hypalon®,N/A,Nitromethane
21,Hytrel®,C - Fair,Nitromethane
22,Kalrez,A - Excellent,Nitromethane
23,Kel-F®,A - Excellent,Nitromethane
24,LDPE,A - Excellent,Nitromethane
25,Natural rubber,B1 - Good,Nitromethane
26,Neoprene,D - Poor,Nitromethane
27,NORYL®,D - Poor,Nitromethane
28,Nylon,B1 - Good,Nitromethane
29,Polycarbonate,D - Poor,Nitromethane
30,Polyetherether Ketone (PEEK),A - Excellent,Nitromethane
31,Polypropylene,B2 - Good,Nitromethane
32,Polyurethane,D - Poor,Nitromethane
33,PPS (Ryton®),A2 - Excellent,Nitromethane
34,PTFE,A - Excellent,Nitromethane
35,PVC,B2 - Good,Nitromethane
36,PVDF (Kynar®),A2 - Excellent,Nitromethane
37,Silicone,D - Poor,Nitromethane
38,stainless steel - 304,A - Excellent,Nitromethane
39,stainless steel - 316,A1 - Excellent,Nitromethane
40,Titanium,N/A,Nitromethane
41,Tygon®,B2 - Good,Nitromethane
42,Viton®,D - Poor,Nitromethane

File: data/cole/Nitrous Acid.csv
,material,compatibility,chemical
0,,,Nitrous Acid
1,ABS plastic,D - Poor,Nitrous Acid
2,Acetal (Delrin®),N/A,Nitrous Acid
3,Aluminum,D - Poor,Nitrous Acid
4,Brass,D - Poor,Nitrous Acid
5,Bronze,B - Good,Nitrous Acid
6,Buna N (Nitrile),N/A,Nitrous Acid
7,Carbon graphite,N/A,Nitrous Acid
8,Carbon Steel,D - Poor,Nitrous Acid
9,Carpenter 20,A - Excellent,Nitrous Acid
10,Cast iron,N/A,Nitrous Acid
11,Ceramic Al203,N/A,Nitrous Acid
12,Ceramic magnet,N/A,Nitrous Acid
13,ChemRaz (FFKM),A - Excellent,Nitrous Acid
14,Copper,C - Fair,Nitrous Acid
15,CPVC,A - Excellent,Nitrous Acid
16,EPDM,A - Excellent,Nitrous Acid
17,Epoxy,D - Poor,Nitrous Acid
18,Fluorocarbon (FKM),A - Excellent,Nitrous Acid
19,Hastelloy-C®,D - Poor,Nitrous Acid
20,Hypalon®,N/A,Nitrous Acid
21,Hytrel®,N/A,Nitrous Acid
22,Kalrez,A - Excellent,Nitrous Acid
23,Kel-F®,B - Good,Nitrous Acid
24,LDPE,N/A,Nitrous Acid
25,Natural rubber,C - Fair,Nitrous Acid
26,Neoprene,D - Poor,Nitrous Acid
27,NORYL®,N/A,Nitrous Acid
28,Nylon,N/A,Nitrous Acid
29,Polycarbonate,N/A,Nitrous Acid
30,Polyetherether Ketone (PEEK),N/A,Nitrous Acid
31,Polypropylene,A - Excellent,Nitrous Acid
32,Polyurethane,N/A,Nitrous Acid
33,PPS (Ryton®),N/A,Nitrous Acid
34,PTFE,A - Excellent,Nitrous Acid
35,PVC,A - Excellent,Nitrous Acid
36,PVDF (Kynar®),B - Good,Nitrous Acid
37,Silicone,N/A,Nitrous Acid
38,stainless steel - 304,B - Good,Nitrous Acid
39,stainless steel - 316,B - Good,Nitrous Acid
40,Titanium,N/A,Nitrous Acid
41,Tygon®,A - Excellent,Nitrous Acid
42,Viton®,B - Good,Nitrous Acid
