Repository: lachlanmonty/ChemicalCompatibilityDatabase

# ChemicalCompatibilityDatabase

## Goal

- Quickly check chemical compatibility of materials
- Combine chemical compatibility databases into a single database

## To Do

- [ ] Add [Sandvik corrosion tables](https://www.materials.sandvik/en/materials-center/corrosion-tables/ "Sandvik corrosion tables")
- [ ] Add the formula for each chemical in the [Cole-Parmer](https://www.coleparmer.com/Chemical-Resistance "Cole-Parmer") database. This should allow for easier lookups with stream table data.
- [ ] Add concentrations
- [ ] Add content of impurities, e.g. Cl-, oxidizing agents etc
- [ ] Add temperature dependent compatibility checks

File: data/cole/Oils_Aniline.csv
,material,compatibility,chemical
0,,,Oils:Aniline
1,ABS plastic,D - Poor,Oils:Aniline
2,Acetal (Delrin®),D - Poor,Oils:Aniline
3,Aluminum,D - Poor,Oils:Aniline
4,Brass,D - Poor,Oils:Aniline
5,Bronze,A - Excellent,Oils:Aniline
6,Buna N (Nitrile),D - Poor,Oils:Aniline
7,Carbon graphite,N/A,Oils:Aniline
8,Carbon Steel,A - Excellent,Oils:Aniline
9,Carpenter 20,A - Excellent,Oils:Aniline
10,Cast iron,A - Excellent,Oils:Aniline
11,Ceramic Al203,N/A,Oils:Aniline
12,Ceramic magnet,N/A,Oils:Aniline
13,ChemRaz (FFKM),A - Excellent,Oils:Aniline
14,Copper,D - Poor,Oils:Aniline
15,CPVC,N/A,Oils:Aniline
16,EPDM,B - Good,Oils:Aniline
17,Epoxy,A - Excellent,Oils:Aniline
18,Fluorocarbon (FKM),C - Fair,Oils:Aniline
19,Hastelloy-C®,B - Good,Oils:Aniline
20,Hypalon®,D - Poor,Oils:Aniline
21,Hytrel®,D - Poor,Oils:Aniline
22,Kalrez,N/A,Oils:Aniline
23,Kel-F®,N/A,Oils:Aniline
24,LDPE,N/A,Oils:Aniline
25,Natural rubber,D - Poor,Oils:Aniline
26,Neoprene,D - Poor,Oils:Aniline
27,NORYL®,D - Poor,Oils:Aniline
28,Nylon,A - Excellent,Oils:Aniline
29,Polycarbonate,N/A,Oils:Aniline
30,Polyetherether Ketone (PEEK),A - Excellent,Oils:Aniline
31,Polypropylene,A - Excellent,Oils:Aniline
32,Polyurethane,D - Poor,Oils:Aniline
33,PPS (Ryton®),N/A,Oils:Aniline
34,PTFE,A - Excellent,Oils:Aniline
35,PVC,D - Poor,Oils:Aniline
36,PVDF (Kynar®),A - Excellent,Oils:Aniline
37,Silicone,D - Poor,Oils:Aniline
38,stainless steel - 304,A - Excellent,Oils:Aniline
39,stainless steel - 316,A - Excellent,Oils:Aniline
40,Titanium,D - Poor,Oils:Aniline
41,Tygon®,D - Poor,Oils:Aniline
42,Viton®,C - Fair,Oils:Aniline

File: data/cole/Oils_Anise.csv
,material,compatibility,chemical
0,,,Oils:Anise
1,ABS plastic,N/A,Oils:Anise
2,Acetal (Delrin®),D - Poor,Oils:Anise
3,Aluminum,N/A,Oils:Anise
4,Brass,N/A,Oils:Anise
5,Bronze,A - Excellent,Oils:Anise
6,Buna N (Nitrile),N/A,Oils:Anise
7,Carbon graphite,N/A,Oils:Anise
8,Carbon Steel,N/A,Oils:Anise
9,Carpenter 20,A - Excellent,Oils:Anise
10,Cast iron,A - Excellent,Oils:Anise
11,Ceramic Al203,N/A,Oils:Anise
12,Ceramic magnet,N/A,Oils:Anise
13,ChemRaz (FFKM),N/A,Oils:Anise
14,Copper,N/A,Oils:Anise
15,CPVC,N/A,Oils:Anise
16,EPDM,N/A,Oils:Anise
17,Epoxy,A - Excellent,Oils:Anise
18,Fluorocarbon (FKM),N/A,Oils:Anise
19,Hastelloy-C®,N/A,Oils:Anise
20,Hypalon®,N/A,Oils:Anise
21,Hytrel®,N/A,Oils:Anise
22,Kalrez,N/A,Oils:Anise
23,Kel-F®,N/A,Oils:Anise
24,LDPE,N/A,Oils:Anise
25,Natural rubber,N/A,Oils:Anise
26,Neoprene,D - Poor,Oils:Anise
27,NORYL®,N/A,Oils:Anise
28,Nylon,N/A,Oils:Anise
29,Polycarbonate,N/A,Oils:Anise
30,Polyetherether Ketone (PEEK),N/A,Oils:Anise
31,Polypropylene,N/A,Oils:Anise
32,Polyurethane,N/A,Oils:Anise
33,PPS (Ryton®),N/A,Oils:Anise
34,PTFE,N/A,Oils:Anise
35,PVC,N/A,Oils:Anise
36,PVDF (Kynar®),N/A,Oils:Anise
37,Silicone,N/A,Oils:Anise
38,stainless steel - 304,N/A,Oils:Anise
39,stainless steel - 316,A - Excellent,Oils:Anise
40,Titanium,N/A,Oils:Anise
41,Tygon®,N/A,Oils:Anise
42,Viton®,N/A,Oils:Anise

File: data/cole/Oils_Bay.csv
,material,compatibility,chemical
0,,,Oils:Bay
1,ABS plastic,N/A,Oils:Bay
2,Acetal (Delrin®),D - Poor,Oils:Bay
3,Aluminum,N/A,Oils:Bay
4,Brass,N/A,Oils:Bay
5,Bronze,A - Excellent,Oils:Bay
6,Buna N (Nitrile),N/A,Oils:Bay
7,Carbon graphite,N/A,Oils:Bay
8,Carbon Steel,N/A,Oils:Bay
9,Carpenter 20,A - Excellent,Oils:Bay
10,Cast iron,A - Excellent,Oils:Bay
11,Ceramic Al203,N/A,Oils:Bay
12,Ceramic magnet,N/A,Oils:Bay
13,ChemRaz (FFKM),N/A,Oils:Bay
14,Copper,N/A,Oils:Bay
15,CPVC,N/A,Oils:Bay
16,EPDM,N/A,Oils:Bay
17,Epoxy,A - Excellent,Oils:Bay
18,Fluorocarbon (FKM),A - Excellent,Oils:Bay
19,Hastelloy-C®,N/A,Oils:Bay
20,Hypalon®,N/A,Oils:Bay
21,Hytrel®,N/A,Oils:Bay
22,Kalrez,N/A,Oils:Bay
23,Kel-F®,N/A,Oils:Bay
24,LDPE,N/A,Oils:Bay
25,Natural rubber,N/A,Oils:Bay
26,Neoprene,D - Poor,Oils:Bay
27,NORYL®,N/A,Oils:Bay
28,Nylon,N/A,Oils:Bay
29,Polycarbonate,N/A,Oils:Bay
30,Polyetherether Ketone (PEEK),N/A,Oils:Bay
31,Polypropylene,N/A,Oils:Bay
32,Polyurethane,N/A,Oils:Bay
33,PPS (Ryton®),N/A,Oils:Bay
34,PTFE,N/A,Oils:Bay
35,PVC,N/A,Oils:Bay
36,PVDF (Kynar®),A - Excellent,Oils:Bay
37,Silicone,N/A,Oils:Bay
38,stainless steel - 304,N/A,Oils:Bay
39,stainless steel - 316,A - Excellent,Oils:Bay
40,Titanium,N/A,Oils:Bay
41,Tygon®,N/A,Oils:Bay
42,Viton®,A - Excellent,Oils:Bay

File: data/cole/Oils_Bone.csv
,material,compatibility,chemical
0,,,Oils:Bone
1,ABS plastic,N/A,Oils:Bone
2,Acetal (Delrin®),D - Poor,Oils:Bone
3,Aluminum,N/A,Oils:Bone
4,Brass,N/A,Oils:Bone
5,Bronze,A - Excellent,Oils:Bone
6,Buna N (Nitrile),A - Excellent,Oils:Bone
7,Carbon graphite,N/A,Oils:Bone
8,Carbon Steel,N/A,Oils:Bone
9,Carpenter 20,A - Excellent,Oils:Bone
10,Cast iron,A - Excellent,Oils:Bone
11,Ceramic Al203,N/A,Oils:Bone
12,Ceramic magnet,N/A,Oils:Bone
13,ChemRaz (FFKM),N/A,Oils:Bone
14,Copper,N/A,Oils:Bone
15,CPVC,N/A,Oils:Bone
16,EPDM,N/A,Oils:Bone
17,Epoxy,A - Excellent,Oils:Bone
18,Fluorocarbon (FKM),A - Excellent,Oils:Bone
19,Hastelloy-C®,N/A,Oils:Bone
20,Hypalon®,N/A,Oils:Bone
21,Hytrel®,N/A,Oils:Bone
22,Kalrez,N/A,Oils:Bone
23,Kel-F®,N/A,Oils:Bone
24,LDPE,N/A,Oils:Bone
25,Natural rubber,N/A,Oils:Bone
26,Neoprene,D - Poor,Oils:Bone
27,NORYL®,N/A,Oils:Bone
28,Nylon,N/A,Oils:Bone
29,Polycarbonate,N/A,Oils:Bone
30,Polyetherether Ketone (PEEK),N/A,Oils:Bone
31,Polypropylene,A - Excellent,Oils:Bone
32,Polyurethane,N/A,Oils:Bone
33,PPS (Ryton®),N/A,Oils:Bone
34,PTFE,A - Excellent,Oils:Bone
35,PVC,N/A,Oils:Bone
36,PVDF (Kynar®),A - Excellent,Oils:Bone
37,Silicone,N/A,Oils:Bone
38,stainless steel - 304,N/A,Oils:Bone
39,stainless steel - 316,A - Excellent,Oils:Bone
40,Titanium,N/A,Oils:Bone
41,Tygon®,A - Excellent,Oils:Bone
42,Viton®,A - Excellent,Oils:Bone

File: data/cole/Oils_Castor.csv
,material,compatibility,chemical
0,,,Oils:Castor
1,ABS plastic,A - Excellent,Oils:Castor
2,Acetal (Delrin®),A - Excellent,Oils:Castor
3,Aluminum,A - Excellent,Oils:Castor
4,Brass,A - Excellent,Oils:Castor
5,Bronze,N/A,Oils:Castor
6,Buna N (Nitrile),B - Good,Oils:Castor
7,Carbon graphite,N/A,Oils:Castor
8,Carbon Steel,N/A,Oils:Castor
9,Carpenter 20,A - Excellent,Oils:Castor
10,Cast iron,A - Excellent,Oils:Castor
11,Ceramic Al203,A - Excellent,Oils:Castor
12,Ceramic magnet,A - Excellent,Oils:Castor
13,ChemRaz (FFKM),A - Excellent,Oils:Castor
14,Copper,A - Excellent,Oils:Castor
15,CPVC,C - Fair,Oils:Castor
16,EPDM,B - Good,Oils:Castor
17,Epoxy,A - Excellent,Oils:Castor
18,Fluorocarbon (FKM),A - Excellent,Oils:Castor
19,Hastelloy-C®,N/A,Oils:Castor
20,Hypalon®,A - Excellent,Oils:Castor
21,Hytrel®,B1 - Good,Oils:Castor
22,Kalrez,A - Excellent,Oils:Castor
23,Kel-F®,N/A,Oils:Castor
24,LDPE,N/A,Oils:Castor
25,Natural rubber,A - Excellent,Oils:Castor
26,Neoprene,A - Excellent,Oils:Castor
27,NORYL®,N/A,Oils:Castor
28,Nylon,A - Excellent,Oils:Castor
29,Polycarbonate,N/A,Oils:Castor
30,Polyetherether Ketone (PEEK),A - Excellent,Oils:Castor
31,Polypropylene,A - Excellent,Oils:Castor
32,Polyurethane,A - Excellent,Oils:Castor
33,PPS (Ryton®),N/A,Oils:Castor
34,PTFE,A - Excellent,Oils:Castor
35,PVC,A - Excellent,Oils:Castor
36,PVDF (Kynar®),A - Excellent,Oils:Castor
37,Silicone,A - Excellent,Oils:Castor
38,stainless steel - 304,A - Excellent,Oils:Castor
39,stainless steel - 316,A - Excellent,Oils:Castor
40,Titanium,A - Excellent,Oils:Castor
41,Tygon®,A - Excellent,Oils:Castor
42,Viton®,A - Excellent,Oils:Castor

File: data/cole/Oils_Cinnamon.csv
,material,compatibility,chemical
0,,,Oils:Cinnamon
1,ABS plastic,N/A,Oils:Cinnamon
2,Acetal (Delrin®),D - Poor,Oils:Cinnamon
3,Aluminum,N/A,Oils:Cinnamon
4,Brass,N/A,Oils:Cinnamon
5,Bronze,N/A,Oils:Cinnamon
6,Buna N (Nitrile),N/A,Oils:Cinnamon
7,Carbon graphite,N/A,Oils:Cinnamon
8,Carbon Steel,N/A,Oils:Cinnamon
9,Carpenter 20,A - Excellent,Oils:Cinnamon
10,Cast iron,N/A,Oils:Cinnamon
11,Ceramic Al203,N/A,Oils:Cinnamon
12,Ceramic magnet,N/A,Oils:Cinnamon
13,ChemRaz (FFKM),N/A,Oils:Cinnamon
14,Copper,N/A,Oils:Cinnamon
15,CPVC,N/A,Oils:Cinnamon
16,EPDM,N/A,Oils:Cinnamon
17,Epoxy,A - Excellent,Oils:Cinnamon
18,Fluorocarbon (FKM),N/A,Oils:Cinnamon
19,Hastelloy-C®,N/A,Oils:Cinnamon
20,Hypalon®,N/A,Oils:Cinnamon
21,Hytrel®,N/A,Oils:Cinnamon
22,Kalrez,N/A,Oils:Cinnamon
23,Kel-F®,N/A,Oils:Cinnamon
24,LDPE,D - Poor,Oils:Cinnamon
25,Natural rubber,N/A,Oils:Cinnamon
26,Neoprene,C - Fair,Oils:Cinnamon
27,NORYL®,N/A,Oils:Cinnamon
28,Nylon,N/A,Oils:Cinnamon
29,Polycarbonate,D - Poor,Oils:Cinnamon
30,Polyetherether Ketone (PEEK),N/A,Oils:Cinnamon
31,Polypropylene,D - Poor,Oils:Cinnamon
32,Polyurethane,N/A,Oils:Cinnamon
33,PPS (Ryton®),N/A,Oils:Cinnamon
34,PTFE,A - Excellent,Oils:Cinnamon
35,PVC,D - Poor,Oils:Cinnamon
36,PVDF (Kynar®),N/A,Oils:Cinnamon
37,Silicone,N/A,Oils:Cinnamon
38,stainless steel - 304,A - Excellent,Oils:Cinnamon
39,stainless steel - 316,A - Excellent,Oils:Cinnamon
40,Titanium,N/A,Oils:Cinnamon
41,Tygon®,N/A,Oils:Cinnamon
42,Viton®,A - Excellent,Oils:Cinnamon

File: data/cole/Oils_Citric.csv
,material,compatibility,chemical
0,,,Oils:Citric
1,ABS plastic,D - Poor,Oils:Citric
2,Acetal (Delrin®),A - Excellent,Oils:Citric
3,Aluminum,A - Excellent,Oils:Citric
4,Brass,B - Good,Oils:Citric
5,Bronze,N/A,Oils:Citric
6,Buna N (Nitrile),D - Poor,Oils:Citric
7,Carbon graphite,N/A,Oils:Citric
8,Carbon Steel,D - Poor,Oils:Citric
9,Carpenter 20,D - Poor,Oils:Citric
10,Cast iron,D - Poor,Oils:Citric
11,Ceramic Al203,N/A,Oils:Citric
12,Ceramic magnet,N/A,Oils:Citric
13,ChemRaz (FFKM),N/A,Oils:Citric
14,Copper,N/A,Oils:Citric
15,CPVC,N/A,Oils:Citric
16,EPDM,B - Good,Oils:Citric
17,Epoxy,A - Excellent,Oils:Citric
18,Fluorocarbon (FKM),A - Excellent,Oils:Citric
19,Hastelloy-C®,A - Excellent,Oils:Citric
20,Hypalon®,N/A,Oils:Citric
21,Hytrel®,N/A,Oils:Citric
22,Kalrez,N/A,Oils:Citric
23,Kel-F®,N/A,Oils:Citric
24,LDPE,A - Excellent,Oils:Citric
25,Natural rubber,N/A,Oils:Citric
26,Neoprene,D - Poor,Oils:Citric
27,NORYL®,A - Excellent,Oils:Citric
28,Nylon,A - Excellent,Oils:Citric
29,Polycarbonate,A - Excellent,Oils:Citric
30,Polyetherether Ketone (PEEK),N/A,Oils:Citric
31,Polypropylene,A - Excellent,Oils:Citric
32,Polyurethane,N/A,Oils:Citric
33,PPS (Ryton®),N/A,Oils:Citric
34,PTFE,A - Excellent,Oils:Citric
35,PVC,B - Good,Oils:Citric
36,PVDF (Kynar®),A - Excellent,Oils:Citric
37,Silicone,N/A,Oils:Citric
38,stainless steel - 304,A - Excellent,Oils:Citric
39,stainless steel - 316,A - Excellent,Oils:Citric
40,Titanium,N/A,Oils:Citric
41,Tygon®,D - Poor,Oils:Citric
42,Viton®,A - Excellent,Oils:Citric

File: data/cole/Oils_Clove.csv
,material,compatibility,chemical
0,,,Oils:Clove
1,ABS plastic,N/A,Oils:Clove
2,Acetal (Delrin®),N/A,Oils:Clove
3,Aluminum,B - Good,Oils:Clove
4,Brass,N/A,Oils:Clove
5,Bronze,N/A,Oils:Clove
6,Buna N (Nitrile),A - Excellent,Oils:Clove
7,Carbon graphite,N/A,Oils:Clove
8,Carbon Steel,N/A,Oils:Clove
9,Carpenter 20,A - Excellent,Oils:Clove
10,Cast iron,N/A,Oils:Clove
11,Ceramic Al203,N/A,Oils:Clove
12,Ceramic magnet,N/A,Oils:Clove
13,ChemRaz (FFKM),N/A,Oils:Clove
14,Copper,N/A,Oils:Clove
15,CPVC,N/A,Oils:Clove
16,EPDM,N/A,Oils:Clove
17,Epoxy,A - Excellent,Oils:Clove
18,Fluorocarbon (FKM),N/A,Oils:Clove
19,Hastelloy-C®,A - Excellent,Oils:Clove
20,Hypalon®,N/A,Oils:Clove
21,Hytrel®,N/A,Oils:Clove
22,Kalrez,N/A,Oils:Clove
23,Kel-F®,N/A,Oils:Clove
24,LDPE,N/A,Oils:Clove
25,Natural rubber,N/A,Oils:Clove
26,Neoprene,C - Fair,Oils:Clove
27,NORYL®,N/A,Oils:Clove
28,Nylon,N/A,Oils:Clove
29,Polycarbonate,N/A,Oils:Clove
30,Polyetherether Ketone (PEEK),N/A,Oils:Clove
31,Polypropylene,N/A,Oils:Clove
32,Polyurethane,N/A,Oils:Clove
33,PPS (Ryton®),N/A,Oils:Clove
34,PTFE,A - Excellent,Oils:Clove
35,PVC,N/A,Oils:Clove
36,PVDF (Kynar®),N/A,Oils:Clove
37,Silicone,N/A,Oils:Clove
38,stainless steel - 304,A - Excellent,Oils:Clove
39,stainless steel - 316,A - Excellent,Oils:Clove
40,Titanium,N/A,Oils:Clove
41,Tygon®,N/A,Oils:Clove
42,Viton®,A - Excellent,Oils:Clove

File: data/cole/Oils_Coconut.csv
,material,compatibility,chemical
0,,,Oils:Coconut
1,ABS plastic,N/A,Oils:Coconut
2,Acetal (Delrin®),N/A,Oils:Coconut
3,Aluminum,B - Good,Oils:Coconut
4,Brass,N/A,Oils:Coconut
5,Bronze,N/A,Oils:Coconut
6,Buna N (Nitrile),A - Excellent,Oils:Coconut
7,Carbon graphite,N/A,Oils:Coconut
8,Carbon Steel,N/A,Oils:Coconut
9,Carpenter 20,A - Excellent,Oils:Coconut
10,Cast iron,N/A,Oils:Coconut
11,Ceramic Al203,N/A,Oils:Coconut
12,Ceramic magnet,N/A,Oils:Coconut
13,ChemRaz (FFKM),N/A,Oils:Coconut
14,Copper,N/A,Oils:Coconut
15,CPVC,N/A,Oils:Coconut
16,EPDM,N/A,Oils:Coconut
17,Epoxy,A - Excellent,Oils:Coconut
18,Fluorocarbon (FKM),N/A,Oils:Coconut
19,Hastelloy-C®,A - Excellent,Oils:Coconut
20,Hypalon®,N/A,Oils:Coconut
21,Hytrel®,N/A,Oils:Coconut
22,Kalrez,N/A,Oils:Coconut
23,Kel-F®,N/A,Oils:Coconut
24,LDPE,N/A,Oils:Coconut
25,Natural rubber,N/A,Oils:Coconut
26,Neoprene,C - Fair,Oils:Coconut
27,NORYL®,N/A,Oils:Coconut
28,Nylon,N/A,Oils:Coconut
29,Polycarbonate,N/A,Oils:Coconut
30,Polyetherether Ketone (PEEK),N/A,Oils:Coconut
31,Polypropylene,N/A,Oils:Coconut
32,Polyurethane,N/A,Oils:Coconut
33,PPS (Ryton®),N/A,Oils:Coconut
34,PTFE,A - Excellent,Oils:Coconut
35,PVC,N/A,Oils:Coconut
36,PVDF (Kynar®),N/A,Oils:Coconut
37,Silicone,N/A,Oils:Coconut
38,stainless steel - 304,A - Excellent,Oils:Coconut
39,stainless steel - 316,A - Excellent,Oils:Coconut
40,Titanium,N/A,Oils:Coconut
41,Tygon®,N/A,Oils:Coconut
42,Viton®,A - Excellent,Oils:Coconut

File: data/cole/Oils_Cod Liver.csv
,material,compatibility,chemical
0,,,Oils:Cod Liver
1,ABS plastic,A - Excellent,Oils:Cod Liver
2,Acetal (Delrin®),B - Good,Oils:Cod Liver
3,Aluminum,A - Excellent,Oils:Cod Liver
4,Brass,N/A,Oils:Cod Liver
5,Bronze,N/A,Oils:Cod Liver
6,Buna N (Nitrile),A - Excellent,Oils:Cod Liver
7,Carbon graphite,N/A,Oils:Cod Liver
8,Carbon Steel,N/A,Oils:Cod Liver
9,Carpenter 20,A - Excellent,Oils:Cod Liver
10,Cast iron,N/A,Oils:Cod Liver
11,Ceramic Al203,N/A,Oils:Cod Liver
12,Ceramic magnet,N/A,Oils:Cod Liver
13,ChemRaz (FFKM),A - Excellent,Oils:Cod Liver
14,Copper,N/A,Oils:Cod Liver
15,CPVC,A1 - Excellent,Oils:Cod Liver
16,EPDM,A - Excellent,Oils:Cod Liver
17,Epoxy,A - Excellent,Oils:Cod Liver
18,Fluorocarbon (FKM),A - Excellent,Oils:Cod Liver
19,Hastelloy-C®,A - Excellent,Oils:Cod Liver
20,Hypalon®,B - Good,Oils:Cod Liver
21,Hytrel®,N/A,Oils:Cod Liver
22,Kalrez,A - Excellent,Oils:Cod Liver
23,Kel-F®,N/A,Oils:Cod Liver
24,LDPE,N/A,Oils:Cod Liver
25,Natural rubber,D - Poor,Oils:Cod Liver
26,Neoprene,B - Good,Oils:Cod Liver
27,NORYL®,N/A,Oils:Cod Liver
28,Nylon,N/A,Oils:Cod Liver
29,Polycarbonate,N/A,Oils:Cod Liver
30,Polyetherether Ketone (PEEK),N/A,Oils:Cod Liver
31,Polypropylene,A1 - Excellent,Oils:Cod Liver
32,Polyurethane,A - Excellent,Oils:Cod Liver
33,PPS (Ryton®),N/A,Oils:Cod Liver
34,PTFE,A - Excellent,Oils:Cod Liver
35,PVC,A1 - Excellent,Oils:Cod Liver
36,PVDF (Kynar®),A - Excellent,Oils:Cod Liver
37,Silicone,B - Good,Oils:Cod Liver
38,stainless steel - 304,A - Excellent,Oils:Cod Liver
39,stainless steel - 316,A - Excellent,Oils:Cod Liver
40,Titanium,N/A,Oils:Cod Liver
41,Tygon®,N/A,Oils:Cod Liver
42,Viton®,A - Excellent,Oils:Cod Liver

File: data/cole/Oils_Corn.csv
,material,compatibility,chemical
0,,,Oils:Corn
1,ABS plastic,B - Good,Oils:Corn
2,Acetal (Delrin®),A - Excellent,Oils:Corn
3,Aluminum,A - Excellent,Oils:Corn
4,Brass,N/A,Oils:Corn
5,Bronze,N/A,Oils:Corn
6,Buna N (Nitrile),D - Poor,Oils:Corn
7,Carbon graphite,N/A,Oils:Corn
8,Carbon Steel,N/A,Oils:Corn
9,Carpenter 20,C - Fair,Oils:Corn
10,Cast iron,A - Excellent,Oils:Corn
11,Ceramic Al203,N/A,Oils:Corn
12,Ceramic magnet,N/A,Oils:Corn
13,ChemRaz (FFKM),A - Excellent,Oils:Corn
14,Copper,B - Good,Oils:Corn
15,CPVC,N/A,Oils:Corn
16,EPDM,C - Fair,Oils:Corn
17,Epoxy,A - Excellent,Oils:Corn
18,Fluorocarbon (FKM),A - Excellent,Oils:Corn
19,Hastelloy-C®,A - Excellent,Oils:Corn
20,Hypalon®,B - Good,Oils:Corn
21,Hytrel®,A - Excellent,Oils:Corn
22,Kalrez,A - Excellent,Oils:Corn
23,Kel-F®,N/A,Oils:Corn
24,LDPE,A - Excellent,Oils:Corn
25,Natural rubber,D - Poor,Oils:Corn
26,Neoprene,A - Excellent,Oils:Corn
27,NORYL®,A - Excellent,Oils:Corn
28,Nylon,A - Excellent,Oils:Corn
29,Polycarbonate,N/A,Oils:Corn
30,Polyetherether Ketone (PEEK),N/A,Oils:Corn
31,Polypropylene,A2 - Excellent,Oils:Corn
32,Polyurethane,A - Excellent,Oils:Corn
33,PPS (Ryton®),N/A,Oils:Corn
34,PTFE,A - Excellent,Oils:Corn
35,PVC,B - Good,Oils:Corn
36,PVDF (Kynar®),A - Excellent,Oils:Corn
37,Silicone,A - Excellent,Oils:Corn
38,stainless steel - 304,A - Excellent,Oils:Corn
39,stainless steel - 316,A - Excellent,Oils:Corn
40,Titanium,N/A,Oils:Corn
41,Tygon®,B - Good,Oils:Corn
42,Viton®,B - Good,Oils:Corn

File: data/cole/Oils_Cottonseed.csv
,material,compatibility,chemical
0,,,Oils:Cottonseed
1,ABS plastic,B - Good,Oils:Cottonseed
2,Acetal (Delrin®),A - Excellent,Oils:Cottonseed
3,Aluminum,A - Excellent,Oils:Cottonseed
4,Brass,N/A,Oils:Cottonseed
5,Bronze,N/A,Oils:Cottonseed
6,Buna N (Nitrile),D - Poor,Oils:Cottonseed
7,Carbon graphite,N/A,Oils:Cottonseed
8,Carbon Steel,N/A,Oils:Cottonseed
9,Carpenter 20,C - Fair,Oils:Cottonseed
10,Cast iron,A - Excellent,Oils:Cottonseed
11,Ceramic Al203,N/A,Oils:Cottonseed
12,Ceramic magnet,N/A,Oils:Cottonseed
13,ChemRaz (FFKM),A - Excellent,Oils:Cottonseed
14,Copper,B - Good,Oils:Cottonseed
15,CPVC,N/A,Oils:Cottonseed
16,EPDM,C - Fair,Oils:Cottonseed
17,Epoxy,A - Excellent,Oils:Cottonseed
18,Fluorocarbon (FKM),A - Excellent,Oils:Cottonseed
19,Hastelloy-C®,A - Excellent,Oils:Cottonseed
20,Hypalon®,B - Good,Oils:Cottonseed
21,Hytrel®,A - Excellent,Oils:Cottonseed
22,Kalrez,A - Excellent,Oils:Cottonseed
23,Kel-F®,N/A,Oils:Cottonseed
24,LDPE,A - Excellent,Oils:Cottonseed
25,Natural rubber,D - Poor,Oils:Cottonseed
26,Neoprene,A - Excellent,Oils:Cottonseed
27,NORYL®,A - Excellent,Oils:Cottonseed
28,Nylon,A - Excellent,Oils:Cottonseed
29,Polycarbonate,N/A,Oils:Cottonseed
30,Polyetherether Ketone (PEEK),N/A,Oils:Cottonseed
31,Polypropylene,A2 - Excellent,Oils:Cottonseed
32,Polyurethane,A - Excellent,Oils:Cottonseed
33,PPS (Ryton®),N/A,Oils:Cottonseed
34,PTFE,A - Excellent,Oils:Cottonseed
35,PVC,B - Good,Oils:Cottonseed
36,PVDF (Kynar®),A - Excellent,Oils:Cottonseed
37,Silicone,A - Excellent,Oils:Cottonseed
38,stainless steel - 304,A - Excellent,Oils:Cottonseed
39,stainless steel - 316,A - Excellent,Oils:Cottonseed
40,Titanium,N/A,Oils:Cottonseed
41,Tygon®,B - Good,Oils:Cottonseed
42,Viton®,B - Good,Oils:Cottonseed

File: data/cole/Oils_Creosote.csv
,material,compatibility,chemical
0,,,Oils:Creosote
1,ABS plastic,N/A,Oils:Creosote
2,Acetal (Delrin®),D - Poor,Oils:Creosote
3,Aluminum,B - Good,Oils:Creosote
4,Brass,N/A,Oils:Creosote
5,Bronze,A - Excellent,Oils:Creosote
6,Buna N (Nitrile),D - Poor,Oils:Creosote
7,Carbon graphite,A - Excellent,Oils:Creosote
8,Carbon Steel,B - Good,Oils:Creosote
9,Carpenter 20,C - Fair,Oils:Creosote
10,Cast iron,N/A,Oils:Creosote
11,Ceramic Al203,N/A,Oils:Creosote
12,Ceramic magnet,N/A,Oils:Creosote
13,ChemRaz (FFKM),A - Excellent,Oils:Creosote
14,Copper,N/A,Oils:Creosote
15,CPVC,N/A,Oils:Creosote
16,EPDM,D - Poor,Oils:Creosote
17,Epoxy,A - Excellent,Oils:Creosote
18,Fluorocarbon (FKM),A - Excellent,Oils:Creosote
19,Hastelloy-C®,B - Good,Oils:Creosote
20,Hypalon®,D - Poor,Oils:Creosote
21,Hytrel®,D - Poor,Oils:Creosote
22,Kalrez,A - Excellent,Oils:Creosote
23,Kel-F®,A - Excellent,Oils:Creosote
24,LDPE,C - Fair,Oils:Creosote
25,Natural rubber,D - Poor,Oils:Creosote
26,Neoprene,C - Fair,Oils:Creosote
27,NORYL®,D - Poor,Oils:Creosote
28,Nylon,D - Poor,Oils:Creosote
29,Polycarbonate,N/A,Oils:Creosote
30,Polyetherether Ketone (PEEK),A - Excellent,Oils:Creosote
31,Polypropylene,C - Fair,Oils:Creosote
32,Polyurethane,D - Poor,Oils:Creosote
33,PPS (Ryton®),N/A,Oils:Creosote
34,PTFE,A - Excellent,Oils:Creosote
35,PVC,C - Fair,Oils:Creosote
36,PVDF (Kynar®),N/A,Oils:Creosote
37,Silicone,D - Poor,Oils:Creosote
38,stainless steel - 304,B - Good,Oils:Creosote
39,stainless steel - 316,B - Good,Oils:Creosote
40,Titanium,A - Excellent,Oils:Creosote
41,Tygon®,N/A,Oils:Creosote
42,Viton®,A - Excellent,Oils:Creosote

File: data/cole/Oils_Diesel Fuel (20, 30, 40, 50).csv
,material,compatibility,chemical
0,,,"Oils:Diesel Fuel (20, 30, 40, 50)"
1,ABS plastic,N/A,"Oils:Diesel Fuel (20, 30, 40, 50)"
2,Acetal (Delrin®),D - Poor,"Oils:Diesel Fuel (20, 30, 40, 50)"
3,Aluminum,A - Excellent,"Oils:Diesel Fuel (20, 30, 40, 50)"
4,Brass,N/A,"Oils:Diesel Fuel (20, 30, 40, 50)"
5,Bronze,A - Excellent,"Oils:Diesel Fuel (20, 30, 40, 50)"
6,Buna N (Nitrile),A - Excellent,"Oils:Diesel Fuel (20, 30, 40, 50)"
7,Carbon graphite,A - Excellent,"Oils:Diesel Fuel (20, 30, 40, 50)"
8,Carbon Steel,A - Excellent,"Oils:Diesel Fuel (20, 30, 40, 50)"
9,Carpenter 20,A - Excellent,"Oils:Diesel Fuel (20, 30, 40, 50)"
10,Cast iron,A - Excellent,"Oils:Diesel Fuel (20, 30, 40, 50)"
11,Ceramic Al203,N/A,"Oils:Diesel Fuel (20, 30, 40, 50)"
12,Ceramic magnet,N/A,"Oils:Diesel Fuel (20, 30, 40, 50)"
13,ChemRaz (FFKM),A - Excellent,"Oils:Diesel Fuel (20, 30, 40, 50)"
14,Copper,N/A,"Oils:Diesel Fuel (20, 30, 40, 50)"
15,CPVC,N/A,"Oils:Diesel Fuel (20, 30, 40, 50)"
16,EPDM,D - Poor,"Oils:Diesel Fuel (20, 30, 40, 50)"
17,Epoxy,A1 - Excellent,"Oils:Diesel Fuel (20, 30, 40, 50)"
18,Fluorocarbon (FKM),A - Excellent,"Oils:Diesel Fuel (20, 30, 40, 50)"
19,Hastelloy-C®,B - Good,"Oils:Diesel Fuel (20, 30, 40, 50)"
20,Hypalon®,B - Good,"Oils:Diesel Fuel (20, 30, 40, 50)"
21,Hytrel®,A1 - Excellent,"Oils:Diesel Fuel (20, 30, 40, 50)"
22,Kalrez,A - Excellent,"Oils:Diesel Fuel (20, 30, 40, 50)"
23,Kel-F®,A1 - Excellent,"Oils:Diesel Fuel (20, 30, 40, 50)"
24,LDPE,A - Excellent,"Oils:Diesel Fuel (20, 30, 40, 50)"
25,Natural rubber,D - Poor,"Oils:Diesel Fuel (20, 30, 40, 50)"
26,Neoprene,B - Good,"Oils:Diesel Fuel (20, 30, 40, 50)"
27,NORYL®,D - Poor,"Oils:Diesel Fuel (20, 30, 40, 50)"
28,Nylon,A - Excellent,"Oils:Diesel Fuel (20, 30, 40, 50)"
29,Polycarbonate,N/A,"Oils:Diesel Fuel (20, 30, 40, 50)"
30,Polyetherether Ketone (PEEK),A - Excellent,"Oils:Diesel Fuel (20, 30, 40, 50)"
31,Polypropylene,A1 - Excellent,"Oils:Diesel Fuel (20, 30, 40, 50)"
32,Polyurethane,C - Fair,"Oils:Diesel Fuel (20, 30, 40, 50)"
33,PPS (Ryton®),A - Excellent,"Oils:Diesel Fuel (20, 30, 40, 50)"
34,PTFE,A - Excellent,"Oils:Diesel Fuel (20, 30, 40, 50)"
35,PVC,B - Good,"Oils:Diesel Fuel (20, 30, 40, 50)"
36,PVDF (Kynar®),A - Excellent,"Oils:Diesel Fuel (20, 30, 40, 50)"
37,Silicone,D - Poor,"Oils:Diesel Fuel (20, 30, 40, 50)"
38,stainless steel - 304,A - Excellent,"Oils:Diesel Fuel (20, 30, 40, 50)"
39,stainless steel - 316,A - Excellent,"Oils:Diesel Fuel (20, 30, 40, 50)"
40,Titanium,B - Good,"Oils:Diesel Fuel (20, 30, 40, 50)"
41,Tygon®,A - Excellent,"Oils:Diesel Fuel (20, 30, 40, 50)"
42,Viton®,A - Excellent,"Oils:Diesel Fuel (20, 30, 40, 50)"

File: data/cole/Oils_Fuel (1, 2, 3, 5A, 5B, 6).csv
,material,compatibility,chemical
0,,,"Oils:Fuel (1, 2, 3, 5A, 5B, 6)"
1,ABS plastic,D - Poor,"Oils:Fuel (1, 2, 3, 5A, 5B, 6)"
2,Acetal (Delrin®),D - Poor,"Oils:Fuel (1, 2, 3, 5A, 5B, 6)"
3,Aluminum,C1 - Fair,"Oils:Fuel (1, 2, 3, 5A, 5B, 6)"
4,Brass,B - Good,"Oils:Fuel (1, 2, 3, 5A, 5B, 6)"
5,Bronze,A - Excellent,"Oils:Fuel (1, 2, 3, 5A, 5B, 6)"
6,Buna N (Nitrile),B - Good,"Oils:Fuel (1, 2, 3, 5A, 5B, 6)"
7,Carbon graphite,A - Excellent,"Oils:Fuel (1, 2, 3, 5A, 5B, 6)"
8,Carbon Steel,A - Excellent,"Oils:Fuel (1, 2, 3, 5A, 5B, 6)"
9,Carpenter 20,A - Excellent,"Oils:Fuel (1, 2, 3, 5A, 5B, 6)"
10,Cast iron,A - Excellent,"Oils:Fuel (1, 2, 3, 5A, 5B, 6)"
11,Ceramic Al203,N/A,"Oils:Fuel (1, 2, 3, 5A, 5B, 6)"
12,Ceramic magnet,N/A,"Oils:Fuel (1, 2, 3, 5A, 5B, 6)"
13,ChemRaz (FFKM),A - Excellent,"Oils:Fuel (1, 2, 3, 5A, 5B, 6)"
14,Copper,A - Excellent,"Oils:Fuel (1, 2, 3, 5A, 5B, 6)"
15,CPVC,N/A,"Oils:Fuel (1, 2, 3, 5A, 5B, 6)"
16,EPDM,D - Poor,"Oils:Fuel (1, 2, 3, 5A, 5B, 6)"
17,Epoxy,A1 - Excellent,"Oils:Fuel (1, 2, 3, 5A, 5B, 6)"
18,Fluorocarbon (FKM),A - Excellent,"Oils:Fuel (1, 2, 3, 5A, 5B, 6)"
19,Hastelloy-C®,A1 - Excellent,"Oils:Fuel (1, 2, 3, 5A, 5B, 6)"
20,Hypalon®,D - Poor,"Oils:Fuel (1, 2, 3, 5A, 5B, 6)"
21,Hytrel®,A - Excellent,"Oils:Fuel (1, 2, 3, 5A, 5B, 6)"
22,Kalrez,A - Excellent,"Oils:Fuel (1, 2, 3, 5A, 5B, 6)"
23,Kel-F®,A - Excellent,"Oils:Fuel (1, 2, 3, 5A, 5B, 6)"
24,LDPE,B - Good,"Oils:Fuel (1, 2, 3, 5A, 5B, 6)"
25,Natural rubber,D - Poor,"Oils:Fuel (1, 2, 3, 5A, 5B, 6)"
26,Neoprene,D - Poor,"Oils:Fuel (1, 2, 3, 5A, 5B, 6)"
27,NORYL®,A1 - Excellent,"Oils:Fuel (1, 2, 3, 5A, 5B, 6)"
28,Nylon,A - Excellent,"Oils:Fuel (1, 2, 3, 5A, 5B, 6)"
29,Polycarbonate,B - Good,"Oils:Fuel (1, 2, 3, 5A, 5B, 6)"
30,Polyetherether Ketone (PEEK),A - Excellent,"Oils:Fuel (1, 2, 3, 5A, 5B, 6)"
31,Polypropylene,B - Good,"Oils:Fuel (1, 2, 3, 5A, 5B, 6)"
32,Polyurethane,D - Poor,"Oils:Fuel (1, 2, 3, 5A, 5B, 6)"
33,PPS (Ryton®),A - Excellent,"Oils:Fuel (1, 2, 3, 5A, 5B, 6)"
34,PTFE,A - Excellent,"Oils:Fuel (1, 2, 3, 5A, 5B, 6)"
35,PVC,A2 - Excellent,"Oils:Fuel (1, 2, 3, 5A, 5B, 6)"
36,PVDF (Kynar®),B - Good,"Oils:Fuel (1, 2, 3, 5A, 5B, 6)"
37,Silicone,C - Fair,"Oils:Fuel (1, 2, 3, 5A, 5B, 6)"
38,stainless steel - 304,A - Excellent,"Oils:Fuel (1, 2, 3, 5A, 5B, 6)"
39,stainless steel - 316,A - Excellent,"Oils:Fuel (1, 2, 3, 5A, 5B, 6)"
40,Titanium,B - Good,"Oils:Fuel (1, 2, 3, 5A, 5B, 6)"
41,Tygon®,A - Excellent,"Oils:Fuel (1, 2, 3, 5A, 5B, 6)"
42,Viton®,B - Good,"Oils:Fuel (1, 2, 3, 5A, 5B, 6)"

File: data/cole/Oils_Ginger.csv
,material,compatibility,chemical
0,,,Oils:Ginger
1,ABS plastic,N/A,Oils:Ginger
2,Acetal (Delrin®),A - Excellent,Oils:Ginger
3,Aluminum,N/A,Oils:Ginger
4,Brass,N/A,Oils:Ginger
5,Bronze,D - Poor,Oils:Ginger
6,Buna N (Nitrile),A - Excellent,Oils:Ginger
7,Carbon graphite,N/A,Oils:Ginger
8,Carbon Steel,N/A,Oils:Ginger
9,Carpenter 20,D - Poor,Oils:Ginger
10,Cast iron,N/A,Oils:Ginger
11,Ceramic Al203,N/A,Oils:Ginger
12,Ceramic magnet,N/A,Oils:Ginger
13,ChemRaz (FFKM),N/A,Oils:Ginger
14,Copper,N/A,Oils:Ginger
15,CPVC,N/A,Oils:Ginger
16,EPDM,A - Excellent,Oils:Ginger
17,Epoxy,A - Excellent,Oils:Ginger
18,Fluorocarbon (FKM),N/A,Oils:Ginger
19,Hastelloy-C®,N/A,Oils:Ginger
20,Hypalon®,N/A,Oils:Ginger
21,Hytrel®,N/A,Oils:Ginger
22,Kalrez,N/A,Oils:Ginger
23,Kel-F®,N/A,Oils:Ginger
24,LDPE,N/A,Oils:Ginger
25,Natural rubber,N/A,Oils:Ginger
26,Neoprene,A - Excellent,Oils:Ginger
27,NORYL®,N/A,Oils:Ginger
28,Nylon,N/A,Oils:Ginger
29,Polycarbonate,N/A,Oils:Ginger
30,Polyetherether Ketone (PEEK),N/A,Oils:Ginger
31,Polypropylene,N/A,Oils:Ginger
32,Polyurethane,N/A,Oils:Ginger
33,PPS (Ryton®),N/A,Oils:Ginger
34,PTFE,A - Excellent,Oils:Ginger
35,PVC,N/A,Oils:Ginger
36,PVDF (Kynar®),A - Excellent,Oils:Ginger
37,Silicone,N/A,Oils:Ginger
38,stainless steel - 304,D - Poor,Oils:Ginger
39,stainless steel - 316,D - Poor,Oils:Ginger
40,Titanium,N/A,Oils:Ginger
41,Tygon®,N/A,Oils:Ginger
42,Viton®,A - Excellent,Oils:Ginger

File: data/cole/Oils_Hydraulic Oil (Petro).csv
,material,compatibility,chemical
0,,,Oils:Hydraulic Oil (Petro)
1,ABS plastic,N/A,Oils:Hydraulic Oil (Petro)
2,Acetal (Delrin®),B - Good,Oils:Hydraulic Oil (Petro)
3,Aluminum,A - Excellent,Oils:Hydraulic Oil (Petro)
4,Brass,A - Excellent,Oils:Hydraulic Oil (Petro)
5,Bronze,A - Excellent,Oils:Hydraulic Oil (Petro)
6,Buna N (Nitrile),A - Excellent,Oils:Hydraulic Oil (Petro)
7,Carbon graphite,B - Good,Oils:Hydraulic Oil (Petro)
8,Carbon Steel,A - Excellent,Oils:Hydraulic Oil (Petro)
9,Carpenter 20,A - Excellent,Oils:Hydraulic Oil (Petro)
10,Cast iron,A - Excellent,Oils:Hydraulic Oil (Petro)
11,Ceramic Al203,N/A,Oils:Hydraulic Oil (Petro)
12,Ceramic magnet,N/A,Oils:Hydraulic Oil (Petro)
13,ChemRaz (FFKM),A - Excellent,Oils:Hydraulic Oil (Petro)
14,Copper,A - Excellent,Oils:Hydraulic Oil (Petro)
15,CPVC,N/A,Oils:Hydraulic Oil (Petro)
16,EPDM,D - Poor,Oils:Hydraulic Oil (Petro)
17,Epoxy,A - Excellent,Oils:Hydraulic Oil (Petro)
18,Fluorocarbon (FKM),A - Excellent,Oils:Hydraulic Oil (Petro)
19,Hastelloy-C®,A - Excellent,Oils:Hydraulic Oil (Petro)
20,Hypalon®,A - Excellent,Oils:Hydraulic Oil (Petro)
21,Hytrel®,N/A,Oils:Hydraulic Oil (Petro)
22,Kalrez,A - Excellent,Oils:Hydraulic Oil (Petro)
23,Kel-F®,N/A,Oils:Hydraulic Oil (Petro)
24,LDPE,C - Fair,Oils:Hydraulic Oil (Petro)
25,Natural rubber,D - Poor,Oils:Hydraulic Oil (Petro)
26,Neoprene,A - Excellent,Oils:Hydraulic Oil (Petro)
27,NORYL®,N/A,Oils:Hydraulic Oil (Petro)
28,Nylon,A1 - Excellent,Oils:Hydraulic Oil (Petro)
29,Polycarbonate,N/A,Oils:Hydraulic Oil (Petro)
30,Polyetherether Ketone (PEEK),A - Excellent,Oils:Hydraulic Oil (Petro)
31,Polypropylene,D - Poor,Oils:Hydraulic Oil (Petro)
32,Polyurethane,N/A,Oils:Hydraulic Oil (Petro)
33,PPS (Ryton®),D - Poor,Oils:Hydraulic Oil (Petro)
34,PTFE,A - Excellent,Oils:Hydraulic Oil (Petro)
35,PVC,A - Excellent,Oils:Hydraulic Oil (Petro)
36,PVDF (Kynar®),A - Excellent,Oils:Hydraulic Oil (Petro)
37,Silicone,B - Good,Oils:Hydraulic Oil (Petro)
38,stainless steel - 304,A - Excellent,Oils:Hydraulic Oil (Petro)
39,stainless steel - 316,A - Excellent,Oils:Hydraulic Oil (Petro)
40,Titanium,N/A,Oils:Hydraulic Oil (Petro)
41,Tygon®,A - Excellent,Oils:Hydraulic Oil (Petro)
42,Viton®,A - Excellent,Oils:Hydraulic Oil (Petro)

File: data/cole/Oils_Hydraulic Oil (Synthetic).csv
,material,compatibility,chemical
0,,,Oils:Hydraulic Oil (Synthetic)
1,ABS plastic,N/A,Oils:Hydraulic Oil (Synthetic)
2,Acetal (Delrin®),N/A,Oils:Hydraulic Oil (Synthetic)
3,Aluminum,A - Excellent,Oils:Hydraulic Oil (Synthetic)
4,Brass,A - Excellent,Oils:Hydraulic Oil (Synthetic)
5,Bronze,A - Excellent,Oils:Hydraulic Oil (Synthetic)
6,Buna N (Nitrile),D - Poor,Oils:Hydraulic Oil (Synthetic)
7,Carbon graphite,B - Good,Oils:Hydraulic Oil (Synthetic)
8,Carbon Steel,A - Excellent,Oils:Hydraulic Oil (Synthetic)
9,Carpenter 20,A - Excellent,Oils:Hydraulic Oil (Synthetic)
10,Cast iron,N/A,Oils:Hydraulic Oil (Synthetic)
11,Ceramic Al203,N/A,Oils:Hydraulic Oil (Synthetic)
12,Ceramic magnet,N/A,Oils:Hydraulic Oil (Synthetic)
13,ChemRaz (FFKM),N/A,Oils:Hydraulic Oil (Synthetic)
14,Copper,A - Excellent,Oils:Hydraulic Oil (Synthetic)
15,CPVC,N/A,Oils:Hydraulic Oil (Synthetic)
16,EPDM,A - Excellent,Oils:Hydraulic Oil (Synthetic)
17,Epoxy,A - Excellent,Oils:Hydraulic Oil (Synthetic)
18,Fluorocarbon (FKM),N/A,Oils:Hydraulic Oil (Synthetic)
19,Hastelloy-C®,A - Excellent,Oils:Hydraulic Oil (Synthetic)
20,Hypalon®,A - Excellent,Oils:Hydraulic Oil (Synthetic)
21,Hytrel®,N/A,Oils:Hydraulic Oil (Synthetic)
22,Kalrez,A - Excellent,Oils:Hydraulic Oil (Synthetic)
23,Kel-F®,N/A,Oils:Hydraulic Oil (Synthetic)
24,LDPE,A - Excellent,Oils:Hydraulic Oil (Synthetic)
25,Natural rubber,D - Poor,Oils:Hydraulic Oil (Synthetic)
26,Neoprene,A - Excellent,Oils:Hydraulic Oil (Synthetic)
27,NORYL®,N/A,Oils:Hydraulic Oil (Synthetic)
28,Nylon,A1 - Excellent,Oils:Hydraulic Oil (Synthetic)
29,Polycarbonate,N/A,Oils:Hydraulic Oil (Synthetic)
30,Polyetherether Ketone (PEEK),A - Excellent,Oils:Hydraulic Oil (Synthetic)
31,Polypropylene,D - Poor,Oils:Hydraulic Oil (Synthetic)
32,Polyurethane,N/A,Oils:Hydraulic Oil (Synthetic)
33,PPS (Ryton®),N/A,Oils:Hydraulic Oil (Synthetic)
34,PTFE,A - Excellent,Oils:Hydraulic Oil (Synthetic)
35,PVC,A - Excellent,Oils:Hydraulic Oil (Synthetic)
36,PVDF (Kynar®),A - Excellent,Oils:Hydraulic Oil (Synthetic)
37,Silicone,B - Good,Oils:Hydraulic Oil (Synthetic)
38,stainless steel - 304,A - Excellent,Oils:Hydraulic Oil (Synthetic)
39,stainless steel - 316,A - Excellent,Oils:Hydraulic Oil (Synthetic)
40,Titanium,N/A,Oils:Hydraulic Oil (Synthetic)
41,Tygon®,A - Excellent,Oils:Hydraulic Oil (Synthetic)
42,Viton®,A - Excellent,Oils:Hydraulic Oil (Synthetic)

File: data/cole/Oils_Lemon.csv
,material,compatibility,chemical
0,,,Oils:Lemon
1,ABS plastic,C - Fair,Oils:Lemon
2,Acetal (Delrin®),D - Poor,Oils:Lemon
3,Aluminum,A - Excellent,Oils:Lemon
4,Brass,N/A,Oils:Lemon
5,Bronze,A - Excellent,Oils:Lemon
6,Buna N (Nitrile),N/A,Oils:Lemon
7,Carbon graphite,N/A,Oils:Lemon
8,Carbon Steel,N/A,Oils:Lemon
9,Carpenter 20,A - Excellent,Oils:Lemon
10,Cast iron,N/A,Oils:Lemon
11,Ceramic Al203,N/A,Oils:Lemon
12,Ceramic magnet,N/A,Oils:Lemon
13,ChemRaz (FFKM),N/A,Oils:Lemon
14,Copper,N/A,Oils:Lemon
15,CPVC,N/A,Oils:Lemon
16,EPDM,D - Poor,Oils:Lemon
17,Epoxy,A - Excellent,Oils:Lemon
18,Fluorocarbon (FKM),A - Excellent,Oils:Lemon
19,Hastelloy-C®,N/A,Oils:Lemon
20,Hypalon®,N/A,Oils:Lemon
21,Hytrel®,N/A,Oils:Lemon
22,Kalrez,N/A,Oils:Lemon
23,Kel-F®,N/A,Oils:Lemon
24,LDPE,N/A,Oils:Lemon
25,Natural rubber,N/A,Oils:Lemon
26,Neoprene,D - Poor,Oils:Lemon
27,NORYL®,N/A,Oils:Lemon
28,Nylon,N/A,Oils:Lemon
29,Polycarbonate,N/A,Oils:Lemon
30,Polyetherether Ketone (PEEK),N/A,Oils:Lemon
31,Polypropylene,N/A,Oils:Lemon
32,Polyurethane,N/A,Oils:Lemon
33,PPS (Ryton®),N/A,Oils:Lemon
34,PTFE,A - Excellent,Oils:Lemon
35,PVC,N/A,Oils:Lemon
36,PVDF (Kynar®),A - Excellent,Oils:Lemon
37,Silicone,N/A,Oils:Lemon
38,stainless steel - 304,A - Excellent,Oils:Lemon
39,stainless steel - 316,A - Excellent,Oils:Lemon
40,Titanium,N/A,Oils:Lemon
41,Tygon®,N/A,Oils:Lemon
42,Viton®,A - Excellent,Oils:Lemon

File: data/cole/Oils_Linseed.csv
,material,compatibility,chemical
0,,,Oils:Linseed
1,ABS plastic,N/A,Oils:Linseed
2,Acetal (Delrin®),A - Excellent,Oils:Linseed
3,Aluminum,B - Good,Oils:Linseed
4,Brass,B - Good,Oils:Linseed
5,Bronze,A - Excellent,Oils:Linseed
6,Buna N (Nitrile),A - Excellent,Oils:Linseed
7,Carbon graphite,A - Excellent,Oils:Linseed
8,Carbon Steel,A - Excellent,Oils:Linseed
9,Carpenter 20,A - Excellent,Oils:Linseed
10,Cast iron,N/A,Oils:Linseed
11,Ceramic Al203,A - Excellent,Oils:Linseed
12,Ceramic magnet,A - Excellent,Oils:Linseed
13,ChemRaz (FFKM),A - Excellent,Oils:Linseed
14,Copper,B - Good,Oils:Linseed
15,CPVC,C - Fair,Oils:Linseed
16,EPDM,D - Poor,Oils:Linseed
17,Epoxy,A - Excellent,Oils:Linseed
18,Fluorocarbon (FKM),A - Excellent,Oils:Linseed
19,Hastelloy-C®,B - Good,Oils:Linseed
20,Hypalon®,C - Fair,Oils:Linseed
21,Hytrel®,B1 - Good,Oils:Linseed
22,Kalrez,A - Excellent,Oils:Linseed
23,Kel-F®,N/A,Oils:Linseed
24,LDPE,A - Excellent,Oils:Linseed
25,Natural rubber,D - Poor,Oils:Linseed
26,Neoprene,D - Poor,Oils:Linseed
27,NORYL®,A1 - Excellent,Oils:Linseed
28,Nylon,A1 - Excellent,Oils:Linseed
29,Polycarbonate,N/A,Oils:Linseed
30,Polyetherether Ketone (PEEK),A - Excellent,Oils:Linseed
31,Polypropylene,A - Excellent,Oils:Linseed
32,Polyurethane,B - Good,Oils:Linseed
33,PPS (Ryton®),B - Good,Oils:Linseed
34,PTFE,A - Excellent,Oils:Linseed
35,PVC,A2 - Excellent,Oils:Linseed
36,PVDF (Kynar®),A - Excellent,Oils:Linseed
37,Silicone,A - Excellent,Oils:Linseed
38,stainless steel - 304,A - Excellent,Oils:Linseed
39,stainless steel - 316,A - Excellent,Oils:Linseed
40,Titanium,A - Excellent,Oils:Linseed
41,Tygon®,A - Excellent,Oils:Linseed
42,Viton®,A - Excellent,Oils:Linseed

File: data/cole/Oils_Mineral.csv
,material,compatibility,chemical
0,,,Oils:Mineral
1,ABS plastic,A - Excellent,Oils:Mineral
2,Acetal (Delrin®),A - Excellent,Oils:Mineral
3,Aluminum,A - Excellent,Oils:Mineral
4,Brass,A - Excellent,Oils:Mineral
5,Bronze,A - Excellent,Oils:Mineral
6,Buna N (Nitrile),A - Excellent,Oils:Mineral
7,Carbon graphite,A - Excellent,Oils:Mineral
8,Carbon Steel,B - Good,Oils:Mineral
9,Carpenter 20,A - Excellent,Oils:Mineral
10,Cast iron,N/A,Oils:Mineral
11,Ceramic Al203,A - Excellent,Oils:Mineral
12,Ceramic magnet,A - Excellent,Oils:Mineral
13,ChemRaz (FFKM),A - Excellent,Oils:Mineral
14,Copper,B - Good,Oils:Mineral
15,CPVC,A - Excellent,Oils:Mineral
16,EPDM,D - Poor,Oils:Mineral
17,Epoxy,A - Excellent,Oils:Mineral
18,Fluorocarbon (FKM),A - Excellent,Oils:Mineral
19,Hastelloy-C®,A - Excellent,Oils:Mineral
20,Hypalon®,B - Good,Oils:Mineral
21,Hytrel®,A - Excellent,Oils:Mineral
22,Kalrez,A - Excellent,Oils:Mineral
23,Kel-F®,A - Excellent,Oils:Mineral
24,LDPE,B1 - Good,Oils:Mineral
25,Natural rubber,D - Poor,Oils:Mineral
26,Neoprene,B - Good,Oils:Mineral
27,NORYL®,A1 - Excellent,Oils:Mineral
28,Nylon,A - Excellent,Oils:Mineral
29,Polycarbonate,B - Good,Oils:Mineral
30,Polyetherether Ketone (PEEK),A - Excellent,Oils:Mineral
31,Polypropylene,A - Excellent,Oils:Mineral
32,Polyurethane,A - Excellent,Oils:Mineral
33,PPS (Ryton®),A - Excellent,Oils:Mineral
34,PTFE,A - Excellent,Oils:Mineral
35,PVC,B - Good,Oils:Mineral
36,PVDF (Kynar®),A - Excellent,Oils:Mineral
37,Silicone,C - Fair,Oils:Mineral
38,stainless steel - 304,A - Excellent,Oils:Mineral
39,stainless steel - 316,A - Excellent,Oils:Mineral
40,Titanium,A - Excellent,Oils:Mineral
41,Tygon®,B - Good,Oils:Mineral
42,Viton®,A - Excellent,Oils:Mineral

File: data/cole/Oils_Olive.csv
,material,compatibility,chemical
0,,,Oils:Olive
1,ABS plastic,A - Excellent,Oils:Olive
2,Acetal (Delrin®),A - Excellent,Oils:Olive
3,Aluminum,A - Excellent,Oils:Olive
4,Brass,N/A,Oils:Olive
5,Bronze,A - Excellent,Oils:Olive
6,Buna N (Nitrile),D - Poor,Oils:Olive
7,Carbon graphite,A - Excellent,Oils:Olive
8,Carbon Steel,N/A,Oils:Olive
9,Carpenter 20,A - Excellent,Oils:Olive
10,Cast iron,N/A,Oils:Olive
11,Ceramic Al203,A - Excellent,Oils:Olive
12,Ceramic magnet,N/A,Oils:Olive
13,ChemRaz (FFKM),A - Excellent,Oils:Olive
14,Copper,N/A,Oils:Olive
15,CPVC,C - Fair,Oils:Olive
16,EPDM,D - Poor,Oils:Olive
17,Epoxy,A - Excellent,Oils:Olive
18,Fluorocarbon (FKM),A - Excellent,Oils:Olive
19,Hastelloy-C®,A - Excellent,Oils:Olive
20,Hypalon®,B - Good,Oils:Olive
21,Hytrel®,N/A,Oils:Olive
22,Kalrez,A - Excellent,Oils:Olive
23,Kel-F®,N/A,Oils:Olive
24,LDPE,A1 - Excellent,Oils:Olive
25,Natural rubber,D - Poor,Oils:Olive
26,Neoprene,B - Good,Oils:Olive
27,NORYL®,A2 - Excellent,Oils:Olive
28,Nylon,A1 - Excellent,Oils:Olive
29,Polycarbonate,A2 - Excellent,Oils:Olive
30,Polyetherether Ketone (PEEK),N/A,Oils:Olive
31,Polypropylene,A - Excellent,Oils:Olive
32,Polyurethane,A - Excellent,Oils:Olive
33,PPS (Ryton®),N/A,Oils:Olive
34,PTFE,A1 - Excellent,Oils:Olive
35,PVC,C - Fair,Oils:Olive
36,PVDF (Kynar®),N/A,Oils:Olive
37,Silicone,D - Poor,Oils:Olive
38,stainless steel - 304,A - Excellent,Oils:Olive
39,stainless steel - 316,A - Excellent,Oils:Olive
40,Titanium,A - Excellent,Oils:Olive
41,Tygon®,B - Good,Oils:Olive
42,Viton®,A - Excellent,Oils:Olive

File: data/cole/Oils_Orange.csv
,material,compatibility,chemical
0,,,Oils:Orange
1,ABS plastic,N/A,Oils:Orange
2,Acetal (Delrin®),D - Poor,Oils:Orange
3,Aluminum,A - Excellent,Oils:Orange
4,Brass,N/A,Oils:Orange
5,Bronze,A - Excellent,Oils:Orange
6,Buna N (Nitrile),A - Excellent,Oils:Orange
7,Carbon graphite,N/A,Oils:Orange
8,Carbon Steel,N/A,Oils:Orange
9,Carpenter 20,A - Excellent,Oils:Orange
10,Cast iron,N/A,Oils:Orange
11,Ceramic Al203,N/A,Oils:Orange
12,Ceramic magnet,N/A,Oils:Orange
13,ChemRaz (FFKM),N/A,Oils:Orange
14,Copper,N/A,Oils:Orange
15,CPVC,N/A,Oils:Orange
16,EPDM,N/A,Oils:Orange
17,Epoxy,A - Excellent,Oils:Orange
18,Fluorocarbon (FKM),A - Excellent,Oils:Orange
19,Hastelloy-C®,A - Excellent,Oils:Orange
20,Hypalon®,N/A,Oils:Orange
21,Hytrel®,N/A,Oils:Orange
22,Kalrez,N/A,Oils:Orange
23,Kel-F®,N/A,Oils:Orange
24,LDPE,C1 - Fair,Oils:Orange
25,Natural rubber,N/A,Oils:Orange
26,Neoprene,C - Fair,Oils:Orange
27,NORYL®,N/A,Oils:Orange
28,Nylon,N/A,Oils:Orange
29,Polycarbonate,C1 - Fair,Oils:Orange
30,Polyetherether Ketone (PEEK),N/A,Oils:Orange
31,Polypropylene,A - Excellent,Oils:Orange
32,Polyurethane,N/A,Oils:Orange
33,PPS (Ryton®),N/A,Oils:Orange
34,PTFE,N/A,Oils:Orange
35,PVC,C1 - Fair,Oils:Orange
36,PVDF (Kynar®),A - Excellent,Oils:Orange
37,Silicone,D - Poor,Oils:Orange
38,stainless steel - 304,A - Excellent,Oils:Orange
39,stainless steel - 316,A - Excellent,Oils:Orange
40,Titanium,A - Excellent,Oils:Orange
41,Tygon®,N/A,Oils:Orange
42,Viton®,A - Excellent,Oils:Orange
