Repository: lachlanmonty/ChemicalCompatibilityDatabase

# ChemicalCompatibilityDatabase

## Goal

- Quickly check chemical compatibility of materials
- Combine chemical compatibility databases into a single database

## To Do

- [ ] Add [Sandvik corrosion tables](https://www.materials.sandvik/en/materials-center/corrosion-tables/ "Sandvik corrosion tables")
- [ ] Add the formula for each chemical in the [Cole-Parmer](https://www.coleparmer.com/Chemical-Resistance "Cole-Parmer") database. This should allow for easier lookups with stream table data.
- [ ] Add concentrations
- [ ] Add content of impurities, e.g. Cl-, oxidizing agents etc
- [ ] Add temperature dependent compatibility checks

File: data/cole/Oils_Palm.csv
,material,compatibility,chemical
0,,,Oils:Palm
1,ABS plastic,A - Excellent,Oils:Palm
2,Acetal (Delrin®),A - Excellent,Oils:Palm
3,Aluminum,N/A,Oils:Palm
4,Brass,N/A,Oils:Palm
5,Bronze,A - Excellent,Oils:Palm
6,Buna N (Nitrile),A - Excellent,Oils:Palm
7,Carbon graphite,N/A,Oils:Palm
8,Carbon Steel,N/A,Oils:Palm
9,Carpenter 20,A - Excellent,Oils:Palm
10,Cast iron,A - Excellent,Oils:Palm
11,Ceramic Al203,N/A,Oils:Palm
12,Ceramic magnet,N/A,Oils:Palm
13,ChemRaz (FFKM),N/A,Oils:Palm
14,Copper,A - Excellent,Oils:Palm
15,CPVC,A - Excellent,Oils:Palm
16,EPDM,A - Excellent,Oils:Palm
17,Epoxy,A - Excellent,Oils:Palm
18,Fluorocarbon (FKM),A - Excellent,Oils:Palm
19,Hastelloy-C®,N/A,Oils:Palm
20,Hypalon®,N/A,Oils:Palm
21,Hytrel®,N/A,Oils:Palm
22,Kalrez,N/A,Oils:Palm
23,Kel-F®,N/A,Oils:Palm
24,LDPE,A - Excellent,Oils:Palm
25,Natural rubber,N/A,Oils:Palm
26,Neoprene,D - Poor,Oils:Palm
27,NORYL®,N/A,Oils:Palm
28,Nylon,N/A,Oils:Palm
29,Polycarbonate,N/A,Oils:Palm
30,Polyetherether Ketone (PEEK),N/A,Oils:Palm
31,Polypropylene,N/A,Oils:Palm
32,Polyurethane,A - Excellent,Oils:Palm
33,PPS (Ryton®),N/A,Oils:Palm
34,PTFE,A - Excellent,Oils:Palm
35,PVC,A - Excellent,Oils:Palm
36,PVDF (Kynar®),A - Excellent,Oils:Palm
37,Silicone,N/A,Oils:Palm
38,stainless steel - 304,A - Excellent,Oils:Palm
39,stainless steel - 316,A - Excellent,Oils:Palm
40,Titanium,A - Excellent,Oils:Palm
41,Tygon®,N/A,Oils:Palm
42,Viton®,A - Excellent,Oils:Palm

File: data/cole/Oils_Peanut.csv
,material,compatibility,chemical
0,,,Oils:Peanut
1,ABS plastic,N/A,Oils:Peanut
2,Acetal (Delrin®),A - Excellent,Oils:Peanut
3,Aluminum,A - Excellent,Oils:Peanut
4,Brass,N/A,Oils:Peanut
5,Bronze,A - Excellent,Oils:Peanut
6,Buna N (Nitrile),A - Excellent,Oils:Peanut
7,Carbon graphite,N/A,Oils:Peanut
8,Carbon Steel,N/A,Oils:Peanut
9,Carpenter 20,A - Excellent,Oils:Peanut
10,Cast iron,A - Excellent,Oils:Peanut
11,Ceramic Al203,N/A,Oils:Peanut
12,Ceramic magnet,N/A,Oils:Peanut
13,ChemRaz (FFKM),A - Excellent,Oils:Peanut
14,Copper,A - Excellent,Oils:Peanut
15,CPVC,C - Fair,Oils:Peanut
16,EPDM,D - Poor,Oils:Peanut
17,Epoxy,A - Excellent,Oils:Peanut
18,Fluorocarbon (FKM),A - Excellent,Oils:Peanut
19,Hastelloy-C®,N/A,Oils:Peanut
20,Hypalon®,B - Good,Oils:Peanut
21,Hytrel®,N/A,Oils:Peanut
22,Kalrez,A - Excellent,Oils:Peanut
23,Kel-F®,N/A,Oils:Peanut
24,LDPE,A - Excellent,Oils:Peanut
25,Natural rubber,D - Poor,Oils:Peanut
26,Neoprene,B - Good,Oils:Peanut
27,NORYL®,N/A,Oils:Peanut
28,Nylon,N/A,Oils:Peanut
29,Polycarbonate,N/A,Oils:Peanut
30,Polyetherether Ketone (PEEK),A - Excellent,Oils:Peanut
31,Polypropylene,D - Poor,Oils:Peanut
32,Polyurethane,B - Good,Oils:Peanut
33,PPS (Ryton®),N/A,Oils:Peanut
34,PTFE,A - Excellent,Oils:Peanut
35,PVC,A1 - Excellent,Oils:Peanut
36,PVDF (Kynar®),A - Excellent,Oils:Peanut
37,Silicone,A - Excellent,Oils:Peanut
38,stainless steel - 304,A - Excellent,Oils:Peanut
39,stainless steel - 316,A - Excellent,Oils:Peanut
40,Titanium,A - Excellent,Oils:Peanut
41,Tygon®,A - Excellent,Oils:Peanut
42,Viton®,A - Excellent,Oils:Peanut

File: data/cole/Oils_Peppermint.csv
,material,compatibility,chemical
0,,,Oils:Peppermint
1,ABS plastic,D - Poor,Oils:Peppermint
2,Acetal (Delrin®),D - Poor,Oils:Peppermint
3,Aluminum,D - Poor,Oils:Peppermint
4,Brass,N/A,Oils:Peppermint
5,Bronze,A - Excellent,Oils:Peppermint
6,Buna N (Nitrile),D - Poor,Oils:Peppermint
7,Carbon graphite,N/A,Oils:Peppermint
8,Carbon Steel,N/A,Oils:Peppermint
9,Carpenter 20,A - Excellent,Oils:Peppermint
10,Cast iron,N/A,Oils:Peppermint
11,Ceramic Al203,N/A,Oils:Peppermint
12,Ceramic magnet,N/A,Oils:Peppermint
13,ChemRaz (FFKM),N/A,Oils:Peppermint
14,Copper,N/A,Oils:Peppermint
15,CPVC,N/A,Oils:Peppermint
16,EPDM,N/A,Oils:Peppermint
17,Epoxy,A - Excellent,Oils:Peppermint
18,Fluorocarbon (FKM),A - Excellent,Oils:Peppermint
19,Hastelloy-C®,N/A,Oils:Peppermint
20,Hypalon®,N/A,Oils:Peppermint
21,Hytrel®,N/A,Oils:Peppermint
22,Kalrez,N/A,Oils:Peppermint
23,Kel-F®,N/A,Oils:Peppermint
24,LDPE,N/A,Oils:Peppermint
25,Natural rubber,N/A,Oils:Peppermint
26,Neoprene,D - Poor,Oils:Peppermint
27,NORYL®,N/A,Oils:Peppermint
28,Nylon,N/A,Oils:Peppermint
29,Polycarbonate,N/A,Oils:Peppermint
30,Polyetherether Ketone (PEEK),N/A,Oils:Peppermint
31,Polypropylene,N/A,Oils:Peppermint
32,Polyurethane,N/A,Oils:Peppermint
33,PPS (Ryton®),N/A,Oils:Peppermint
34,PTFE,A - Excellent,Oils:Peppermint
35,PVC,N/A,Oils:Peppermint
36,PVDF (Kynar®),A - Excellent,Oils:Peppermint
37,Silicone,N/A,Oils:Peppermint
38,stainless steel - 304,A - Excellent,Oils:Peppermint
39,stainless steel - 316,A - Excellent,Oils:Peppermint
40,Titanium,N/A,Oils:Peppermint
41,Tygon®,N/A,Oils:Peppermint
42,Viton®,A - Excellent,Oils:Peppermint

File: data/cole/Oils_Pine.csv
,material,compatibility,chemical
0,,,Oils:Pine
1,ABS plastic,D - Poor,Oils:Pine
2,Acetal (Delrin®),A - Excellent,Oils:Pine
3,Aluminum,A - Excellent,Oils:Pine
4,Brass,N/A,Oils:Pine
5,Bronze,A - Excellent,Oils:Pine
6,Buna N (Nitrile),D - Poor,Oils:Pine
7,Carbon graphite,N/A,Oils:Pine
8,Carbon Steel,N/A,Oils:Pine
9,Carpenter 20,D - Poor,Oils:Pine
10,Cast iron,C - Fair,Oils:Pine
11,Ceramic Al203,N/A,Oils:Pine
12,Ceramic magnet,N/A,Oils:Pine
13,ChemRaz (FFKM),A - Excellent,Oils:Pine
14,Copper,N/A,Oils:Pine
15,CPVC,A - Excellent,Oils:Pine
16,EPDM,D - Poor,Oils:Pine
17,Epoxy,A - Excellent,Oils:Pine
18,Fluorocarbon (FKM),A - Excellent,Oils:Pine
19,Hastelloy-C®,N/A,Oils:Pine
20,Hypalon®,D - Poor,Oils:Pine
21,Hytrel®,N/A,Oils:Pine
22,Kalrez,A - Excellent,Oils:Pine
23,Kel-F®,N/A,Oils:Pine
24,LDPE,D - Poor,Oils:Pine
25,Natural rubber,D - Poor,Oils:Pine
26,Neoprene,D - Poor,Oils:Pine
27,NORYL®,N/A,Oils:Pine
28,Nylon,A - Excellent,Oils:Pine
29,Polycarbonate,A - Excellent,Oils:Pine
30,Polyetherether Ketone (PEEK),N/A,Oils:Pine
31,Polypropylene,B - Good,Oils:Pine
32,Polyurethane,A - Excellent,Oils:Pine
33,PPS (Ryton®),N/A,Oils:Pine
34,PTFE,A - Excellent,Oils:Pine
35,PVC,D - Poor,Oils:Pine
36,PVDF (Kynar®),A - Excellent,Oils:Pine
37,Silicone,D - Poor,Oils:Pine
38,stainless steel - 304,A - Excellent,Oils:Pine
39,stainless steel - 316,A - Excellent,Oils:Pine
40,Titanium,A - Excellent,Oils:Pine
41,Tygon®,D - Poor,Oils:Pine
42,Viton®,A - Excellent,Oils:Pine

File: data/cole/Oils_Rapeseed.csv
,material,compatibility,chemical
0,,,Oils:Rapeseed
1,ABS plastic,N/A,Oils:Rapeseed
2,Acetal (Delrin®),A - Excellent,Oils:Rapeseed
3,Aluminum,N/A,Oils:Rapeseed
4,Brass,N/A,Oils:Rapeseed
5,Bronze,A - Excellent,Oils:Rapeseed
6,Buna N (Nitrile),D - Poor,Oils:Rapeseed
7,Carbon graphite,N/A,Oils:Rapeseed
8,Carbon Steel,N/A,Oils:Rapeseed
9,Carpenter 20,A - Excellent,Oils:Rapeseed
10,Cast iron,A - Excellent,Oils:Rapeseed
11,Ceramic Al203,N/A,Oils:Rapeseed
12,Ceramic magnet,N/A,Oils:Rapeseed
13,ChemRaz (FFKM),A - Excellent,Oils:Rapeseed
14,Copper,N/A,Oils:Rapeseed
15,CPVC,A - Excellent,Oils:Rapeseed
16,EPDM,A - Excellent,Oils:Rapeseed
17,Epoxy,A - Excellent,Oils:Rapeseed
18,Fluorocarbon (FKM),A - Excellent,Oils:Rapeseed
19,Hastelloy-C®,N/A,Oils:Rapeseed
20,Hypalon®,D - Poor,Oils:Rapeseed
21,Hytrel®,N/A,Oils:Rapeseed
22,Kalrez,A - Excellent,Oils:Rapeseed
23,Kel-F®,N/A,Oils:Rapeseed
24,LDPE,D - Poor,Oils:Rapeseed
25,Natural rubber,D - Poor,Oils:Rapeseed
26,Neoprene,B - Good,Oils:Rapeseed
27,NORYL®,N/A,Oils:Rapeseed
28,Nylon,N/A,Oils:Rapeseed
29,Polycarbonate,N/A,Oils:Rapeseed
30,Polyetherether Ketone (PEEK),N/A,Oils:Rapeseed
31,Polypropylene,D - Poor,Oils:Rapeseed
32,Polyurethane,B - Good,Oils:Rapeseed
33,PPS (Ryton®),N/A,Oils:Rapeseed
34,PTFE,A - Excellent,Oils:Rapeseed
35,PVC,N/A,Oils:Rapeseed
36,PVDF (Kynar®),A - Excellent,Oils:Rapeseed
37,Silicone,D - Poor,Oils:Rapeseed
38,stainless steel - 304,A - Excellent,Oils:Rapeseed
39,stainless steel - 316,A - Excellent,Oils:Rapeseed
40,Titanium,A - Excellent,Oils:Rapeseed
41,Tygon®,N/A,Oils:Rapeseed
42,Viton®,A - Excellent,Oils:Rapeseed

File: data/cole/Oils_Rosin.csv
,material,compatibility,chemical
0,,,Oils:Rosin
1,ABS plastic,N/A,Oils:Rosin
2,Acetal (Delrin®),N/A,Oils:Rosin
3,Aluminum,B1 - Good,Oils:Rosin
4,Brass,N/A,Oils:Rosin
5,Bronze,B1 - Good,Oils:Rosin
6,Buna N (Nitrile),A - Excellent,Oils:Rosin
7,Carbon graphite,A - Excellent,Oils:Rosin
8,Carbon Steel,C - Fair,Oils:Rosin
9,Carpenter 20,A - Excellent,Oils:Rosin
10,Cast iron,N/A,Oils:Rosin
11,Ceramic Al203,N/A,Oils:Rosin
12,Ceramic magnet,N/A,Oils:Rosin
13,ChemRaz (FFKM),N/A,Oils:Rosin
14,Copper,B - Good,Oils:Rosin
15,CPVC,N/A,Oils:Rosin
16,EPDM,N/A,Oils:Rosin
17,Epoxy,A - Excellent,Oils:Rosin
18,Fluorocarbon (FKM),A - Excellent,Oils:Rosin
19,Hastelloy-C®,A - Excellent,Oils:Rosin
20,Hypalon®,N/A,Oils:Rosin
21,Hytrel®,N/A,Oils:Rosin
22,Kalrez,N/A,Oils:Rosin
23,Kel-F®,N/A,Oils:Rosin
24,LDPE,B2 - Good,Oils:Rosin
25,Natural rubber,N/A,Oils:Rosin
26,Neoprene,N/A,Oils:Rosin
27,NORYL®,N/A,Oils:Rosin
28,Nylon,A1 - Excellent,Oils:Rosin
29,Polycarbonate,N/A,Oils:Rosin
30,Polyetherether Ketone (PEEK),N/A,Oils:Rosin
31,Polypropylene,A2 - Excellent,Oils:Rosin
32,Polyurethane,N/A,Oils:Rosin
33,PPS (Ryton®),N/A,Oils:Rosin
34,PTFE,A - Excellent,Oils:Rosin
35,PVC,C1 - Fair,Oils:Rosin
36,PVDF (Kynar®),A - Excellent,Oils:Rosin
37,Silicone,N/A,Oils:Rosin
38,stainless steel - 304,A1 - Excellent,Oils:Rosin
39,stainless steel - 316,A1 - Excellent,Oils:Rosin
40,Titanium,N/A,Oils:Rosin
41,Tygon®,N/A,Oils:Rosin
42,Viton®,A - Excellent,Oils:Rosin

File: data/cole/Oils_Sesame Seed.csv
,material,compatibility,chemical
0,,,Oils:Sesame Seed
1,ABS plastic,A - Excellent,Oils:Sesame Seed
2,Acetal (Delrin®),D - Poor,Oils:Sesame Seed
3,Aluminum,N/A,Oils:Sesame Seed
4,Brass,N/A,Oils:Sesame Seed
5,Bronze,A - Excellent,Oils:Sesame Seed
6,Buna N (Nitrile),A - Excellent,Oils:Sesame Seed
7,Carbon graphite,N/A,Oils:Sesame Seed
8,Carbon Steel,N/A,Oils:Sesame Seed
9,Carpenter 20,A - Excellent,Oils:Sesame Seed
10,Cast iron,A - Excellent,Oils:Sesame Seed
11,Ceramic Al203,N/A,Oils:Sesame Seed
12,Ceramic magnet,N/A,Oils:Sesame Seed
13,ChemRaz (FFKM),N/A,Oils:Sesame Seed
14,Copper,N/A,Oils:Sesame Seed
15,CPVC,A - Excellent,Oils:Sesame Seed
16,EPDM,N/A,Oils:Sesame Seed
17,Epoxy,A - Excellent,Oils:Sesame Seed
18,Fluorocarbon (FKM),A - Excellent,Oils:Sesame Seed
19,Hastelloy-C®,N/A,Oils:Sesame Seed
20,Hypalon®,N/A,Oils:Sesame Seed
21,Hytrel®,N/A,Oils:Sesame Seed
22,Kalrez,N/A,Oils:Sesame Seed
23,Kel-F®,N/A,Oils:Sesame Seed
24,LDPE,N/A,Oils:Sesame Seed
25,Natural rubber,N/A,Oils:Sesame Seed
26,Neoprene,D - Poor,Oils:Sesame Seed
27,NORYL®,N/A,Oils:Sesame Seed
28,Nylon,N/A,Oils:Sesame Seed
29,Polycarbonate,N/A,Oils:Sesame Seed
30,Polyetherether Ketone (PEEK),N/A,Oils:Sesame Seed
31,Polypropylene,A - Excellent,Oils:Sesame Seed
32,Polyurethane,N/A,Oils:Sesame Seed
33,PPS (Ryton®),N/A,Oils:Sesame Seed
34,PTFE,A - Excellent,Oils:Sesame Seed
35,PVC,A - Excellent,Oils:Sesame Seed
36,PVDF (Kynar®),A - Excellent,Oils:Sesame Seed
37,Silicone,N/A,Oils:Sesame Seed
38,stainless steel - 304,A - Excellent,Oils:Sesame Seed
39,stainless steel - 316,A - Excellent,Oils:Sesame Seed
40,Titanium,A - Excellent,Oils:Sesame Seed
41,Tygon®,A - Excellent,Oils:Sesame Seed
42,Viton®,A - Excellent,Oils:Sesame Seed

File: data/cole/Oils_Silicone.csv
,material,compatibility,chemical
0,,,Oils:Silicone
1,ABS plastic,A - Excellent,Oils:Silicone
2,Acetal (Delrin®),A - Excellent,Oils:Silicone
3,Aluminum,A - Excellent,Oils:Silicone
4,Brass,N/A,Oils:Silicone
5,Bronze,A - Excellent,Oils:Silicone
6,Buna N (Nitrile),A - Excellent,Oils:Silicone
7,Carbon graphite,A - Excellent,Oils:Silicone
8,Carbon Steel,A - Excellent,Oils:Silicone
9,Carpenter 20,A - Excellent,Oils:Silicone
10,Cast iron,A - Excellent,Oils:Silicone
11,Ceramic Al203,N/A,Oils:Silicone
12,Ceramic magnet,A - Excellent,Oils:Silicone
13,ChemRaz (FFKM),A - Excellent,Oils:Silicone
14,Copper,A - Excellent,Oils:Silicone
15,CPVC,A - Excellent,Oils:Silicone
16,EPDM,A - Excellent,Oils:Silicone
17,Epoxy,A - Excellent,Oils:Silicone
18,Fluorocarbon (FKM),A - Excellent,Oils:Silicone
19,Hastelloy-C®,A - Excellent,Oils:Silicone
20,Hypalon®,A - Excellent,Oils:Silicone
21,Hytrel®,A - Excellent,Oils:Silicone
22,Kalrez,A - Excellent,Oils:Silicone
23,Kel-F®,N/A,Oils:Silicone
24,LDPE,A - Excellent,Oils:Silicone
25,Natural rubber,D - Poor,Oils:Silicone
26,Neoprene,D - Poor,Oils:Silicone
27,NORYL®,A1 - Excellent,Oils:Silicone
28,Nylon,A1 - Excellent,Oils:Silicone
29,Polycarbonate,N/A,Oils:Silicone
30,Polyetherether Ketone (PEEK),A - Excellent,Oils:Silicone
31,Polypropylene,A - Excellent,Oils:Silicone
32,Polyurethane,A - Excellent,Oils:Silicone
33,PPS (Ryton®),A1 - Excellent,Oils:Silicone
34,PTFE,A - Excellent,Oils:Silicone
35,PVC,A - Excellent,Oils:Silicone
36,PVDF (Kynar®),A - Excellent,Oils:Silicone
37,Silicone,C - Fair,Oils:Silicone
38,stainless steel - 304,A - Excellent,Oils:Silicone
39,stainless steel - 316,A - Excellent,Oils:Silicone
40,Titanium,N/A,Oils:Silicone
41,Tygon®,A - Excellent,Oils:Silicone
42,Viton®,A - Excellent,Oils:Silicone

File: data/cole/Oils_Soybean.csv
,material,compatibility,chemical
0,,,Oils:Soybean
1,ABS plastic,A - Excellent,Oils:Soybean
2,Acetal (Delrin®),A - Excellent,Oils:Soybean
3,Aluminum,A - Excellent,Oils:Soybean
4,Brass,N/A,Oils:Soybean
5,Bronze,A - Excellent,Oils:Soybean
6,Buna N (Nitrile),A - Excellent,Oils:Soybean
7,Carbon graphite,A - Excellent,Oils:Soybean
8,Carbon Steel,B - Good,Oils:Soybean
9,Carpenter 20,A - Excellent,Oils:Soybean
10,Cast iron,A - Excellent,Oils:Soybean
11,Ceramic Al203,N/A,Oils:Soybean
12,Ceramic magnet,N/A,Oils:Soybean
13,ChemRaz (FFKM),A - Excellent,Oils:Soybean
14,Copper,N/A,Oils:Soybean
15,CPVC,A2 - Excellent,Oils:Soybean
16,EPDM,C - Fair,Oils:Soybean
17,Epoxy,A - Excellent,Oils:Soybean
18,Fluorocarbon (FKM),A - Excellent,Oils:Soybean
19,Hastelloy-C®,A - Excellent,Oils:Soybean
20,Hypalon®,C - Fair,Oils:Soybean
21,Hytrel®,B - Good,Oils:Soybean
22,Kalrez,A - Excellent,Oils:Soybean
23,Kel-F®,N/A,Oils:Soybean
24,LDPE,A1 - Excellent,Oils:Soybean
25,Natural rubber,D - Poor,Oils:Soybean
26,Neoprene,C - Fair,Oils:Soybean
27,NORYL®,N/A,Oils:Soybean
28,Nylon,A - Excellent,Oils:Soybean
29,Polycarbonate,N/A,Oils:Soybean
30,Polyetherether Ketone (PEEK),A - Excellent,Oils:Soybean
31,Polypropylene,A1 - Excellent,Oils:Soybean
32,Polyurethane,B - Good,Oils:Soybean
33,PPS (Ryton®),N/A,Oils:Soybean
34,PTFE,A - Excellent,Oils:Soybean
35,PVC,A1 - Excellent,Oils:Soybean
36,PVDF (Kynar®),A - Excellent,Oils:Soybean
37,Silicone,A - Excellent,Oils:Soybean
38,stainless steel - 304,A - Excellent,Oils:Soybean
39,stainless steel - 316,A - Excellent,Oils:Soybean
40,Titanium,A - Excellent,Oils:Soybean
41,Tygon®,B - Good,Oils:Soybean
42,Viton®,A - Excellent,Oils:Soybean

File: data/cole/Oils_Sperm (whale).csv
,material,compatibility,chemical
0,,,Oils:Sperm (whale)
1,ABS plastic,A - Excellent,Oils:Sperm (whale)
2,Acetal (Delrin®),D - Poor,Oils:Sperm (whale)
3,Aluminum,N/A,Oils:Sperm (whale)
4,Brass,N/A,Oils:Sperm (whale)
5,Bronze,A - Excellent,Oils:Sperm (whale)
6,Buna N (Nitrile),A - Excellent,Oils:Sperm (whale)
7,Carbon graphite,N/A,Oils:Sperm (whale)
8,Carbon Steel,N/A,Oils:Sperm (whale)
9,Carpenter 20,A - Excellent,Oils:Sperm (whale)
10,Cast iron,A - Excellent,Oils:Sperm (whale)
11,Ceramic Al203,N/A,Oils:Sperm (whale)
12,Ceramic magnet,N/A,Oils:Sperm (whale)
13,ChemRaz (FFKM),N/A,Oils:Sperm (whale)
14,Copper,N/A,Oils:Sperm (whale)
15,CPVC,A - Excellent,Oils:Sperm (whale)
16,EPDM,N/A,Oils:Sperm (whale)
17,Epoxy,A - Excellent,Oils:Sperm (whale)
18,Fluorocarbon (FKM),N/A,Oils:Sperm (whale)
19,Hastelloy-C®,N/A,Oils:Sperm (whale)
20,Hypalon®,N/A,Oils:Sperm (whale)
21,Hytrel®,N/A,Oils:Sperm (whale)
22,Kalrez,N/A,Oils:Sperm (whale)
23,Kel-F®,N/A,Oils:Sperm (whale)
24,LDPE,N/A,Oils:Sperm (whale)
25,Natural rubber,N/A,Oils:Sperm (whale)
26,Neoprene,D - Poor,Oils:Sperm (whale)
27,NORYL®,N/A,Oils:Sperm (whale)
28,Nylon,N/A,Oils:Sperm (whale)
29,Polycarbonate,N/A,Oils:Sperm (whale)
30,Polyetherether Ketone (PEEK),N/A,Oils:Sperm (whale)
31,Polypropylene,N/A,Oils:Sperm (whale)
32,Polyurethane,N/A,Oils:Sperm (whale)
33,PPS (Ryton®),N/A,Oils:Sperm (whale)
34,PTFE,A - Excellent,Oils:Sperm (whale)
35,PVC,N/A,Oils:Sperm (whale)
36,PVDF (Kynar®),A - Excellent,Oils:Sperm (whale)
37,Silicone,N/A,Oils:Sperm (whale)
38,stainless steel - 304,A - Excellent,Oils:Sperm (whale)
39,stainless steel - 316,A - Excellent,Oils:Sperm (whale)
40,Titanium,A - Excellent,Oils:Sperm (whale)
41,Tygon®,A - Excellent,Oils:Sperm (whale)
42,Viton®,A - Excellent,Oils:Sperm (whale)

File: data/cole/Oils_Tanning.csv
,material,compatibility,chemical
0,,,Oils:Tanning
1,ABS plastic,N/A,Oils:Tanning
2,Acetal (Delrin®),D - Poor,Oils:Tanning
3,Aluminum,N/A,Oils:Tanning
4,Brass,N/A,Oils:Tanning
5,Bronze,A - Excellent,Oils:Tanning
6,Buna N (Nitrile),A - Excellent,Oils:Tanning
7,Carbon graphite,N/A,Oils:Tanning
8,Carbon Steel,N/A,Oils:Tanning
9,Carpenter 20,A - Excellent,Oils:Tanning
10,Cast iron,N/A,Oils:Tanning
11,Ceramic Al203,N/A,Oils:Tanning
12,Ceramic magnet,N/A,Oils:Tanning
13,ChemRaz (FFKM),N/A,Oils:Tanning
14,Copper,N/A,Oils:Tanning
15,CPVC,N/A,Oils:Tanning
16,EPDM,N/A,Oils:Tanning
17,Epoxy,A - Excellent,Oils:Tanning
18,Fluorocarbon (FKM),A - Excellent,Oils:Tanning
19,Hastelloy-C®,N/A,Oils:Tanning
20,Hypalon®,N/A,Oils:Tanning
21,Hytrel®,N/A,Oils:Tanning
22,Kalrez,N/A,Oils:Tanning
23,Kel-F®,N/A,Oils:Tanning
24,LDPE,N/A,Oils:Tanning
25,Natural rubber,N/A,Oils:Tanning
26,Neoprene,D - Poor,Oils:Tanning
27,NORYL®,N/A,Oils:Tanning
28,Nylon,N/A,Oils:Tanning
29,Polycarbonate,N/A,Oils:Tanning
30,Polyetherether Ketone (PEEK),N/A,Oils:Tanning
31,Polypropylene,N/A,Oils:Tanning
32,Polyurethane,N/A,Oils:Tanning
33,PPS (Ryton®),N/A,Oils:Tanning
34,PTFE,N/A,Oils:Tanning
35,PVC,N/A,Oils:Tanning
36,PVDF (Kynar®),A - Excellent,Oils:Tanning
37,Silicone,N/A,Oils:Tanning
38,stainless steel - 304,A - Excellent,Oils:Tanning
39,stainless steel - 316,A - Excellent,Oils:Tanning
40,Titanium,N/A,Oils:Tanning
41,Tygon®,N/A,Oils:Tanning
42,Viton®,A - Excellent,Oils:Tanning

File: data/cole/Oils_Transformer.csv
,material,compatibility,chemical
0,,,Oils:Transformer
1,ABS plastic,N/A,Oils:Transformer
2,Acetal (Delrin®),A - Excellent,Oils:Transformer
3,Aluminum,A - Excellent,Oils:Transformer
4,Brass,N/A,Oils:Transformer
5,Bronze,N/A,Oils:Transformer
6,Buna N (Nitrile),A - Excellent,Oils:Transformer
7,Carbon graphite,A - Excellent,Oils:Transformer
8,Carbon Steel,N/A,Oils:Transformer
9,Carpenter 20,A - Excellent,Oils:Transformer
10,Cast iron,N/A,Oils:Transformer
11,Ceramic Al203,N/A,Oils:Transformer
12,Ceramic magnet,N/A,Oils:Transformer
13,ChemRaz (FFKM),A - Excellent,Oils:Transformer
14,Copper,A - Excellent,Oils:Transformer
15,CPVC,A - Excellent,Oils:Transformer
16,EPDM,D - Poor,Oils:Transformer
17,Epoxy,B - Good,Oils:Transformer
18,Fluorocarbon (FKM),A - Excellent,Oils:Transformer
19,Hastelloy-C®,N/A,Oils:Transformer
20,Hypalon®,N/A,Oils:Transformer
21,Hytrel®,N/A,Oils:Transformer
22,Kalrez,A - Excellent,Oils:Transformer
23,Kel-F®,N/A,Oils:Transformer
24,LDPE,C1 - Fair,Oils:Transformer
25,Natural rubber,D - Poor,Oils:Transformer
26,Neoprene,B - Good,Oils:Transformer
27,NORYL®,N/A,Oils:Transformer
28,Nylon,A1 - Excellent,Oils:Transformer
29,Polycarbonate,N/A,Oils:Transformer
30,Polyetherether Ketone (PEEK),A - Excellent,Oils:Transformer
31,Polypropylene,B - Good,Oils:Transformer
32,Polyurethane,A - Excellent,Oils:Transformer
33,PPS (Ryton®),N/A,Oils:Transformer
34,PTFE,A - Excellent,Oils:Transformer
35,PVC,B - Good,Oils:Transformer
36,PVDF (Kynar®),A - Excellent,Oils:Transformer
37,Silicone,B - Good,Oils:Transformer
38,stainless steel - 304,A - Excellent,Oils:Transformer
39,stainless steel - 316,A - Excellent,Oils:Transformer
40,Titanium,N/A,Oils:Transformer
41,Tygon®,N/A,Oils:Transformer
42,Viton®,A - Excellent,Oils:Transformer

File: data/cole/Oils_Turbine.csv
,material,compatibility,chemical
0,,,Oils:Turbine
1,ABS plastic,N/A,Oils:Turbine
2,Acetal (Delrin®),A - Excellent,Oils:Turbine
3,Aluminum,A - Excellent,Oils:Turbine
4,Brass,N/A,Oils:Turbine
5,Bronze,A - Excellent,Oils:Turbine
6,Buna N (Nitrile),B - Good,Oils:Turbine
7,Carbon graphite,N/A,Oils:Turbine
8,Carbon Steel,N/A,Oils:Turbine
9,Carpenter 20,A - Excellent,Oils:Turbine
10,Cast iron,A - Excellent,Oils:Turbine
11,Ceramic Al203,N/A,Oils:Turbine
12,Ceramic magnet,N/A,Oils:Turbine
13,ChemRaz (FFKM),A - Excellent,Oils:Turbine
14,Copper,A - Excellent,Oils:Turbine
15,CPVC,A - Excellent,Oils:Turbine
16,EPDM,A - Excellent,Oils:Turbine
17,Epoxy,A - Excellent,Oils:Turbine
18,Fluorocarbon (FKM),A - Excellent,Oils:Turbine
19,Hastelloy-C®,N/A,Oils:Turbine
20,Hypalon®,D - Poor,Oils:Turbine
21,Hytrel®,N/A,Oils:Turbine
22,Kalrez,A - Excellent,Oils:Turbine
23,Kel-F®,N/A,Oils:Turbine
24,LDPE,C - Fair,Oils:Turbine
25,Natural rubber,D - Poor,Oils:Turbine
26,Neoprene,D - Poor,Oils:Turbine
27,NORYL®,N/A,Oils:Turbine
28,Nylon,A - Excellent,Oils:Turbine
29,Polycarbonate,N/A,Oils:Turbine
30,Polyetherether Ketone (PEEK),N/A,Oils:Turbine
31,Polypropylene,B1 - Good,Oils:Turbine
32,Polyurethane,D - Poor,Oils:Turbine
33,PPS (Ryton®),N/A,Oils:Turbine
34,PTFE,A - Excellent,Oils:Turbine
35,PVC,A1 - Excellent,Oils:Turbine
36,PVDF (Kynar®),A - Excellent,Oils:Turbine
37,Silicone,D - Poor,Oils:Turbine
38,stainless steel - 304,A - Excellent,Oils:Turbine
39,stainless steel - 316,A - Excellent,Oils:Turbine
40,Titanium,A - Excellent,Oils:Turbine
41,Tygon®,A - Excellent,Oils:Turbine
42,Viton®,A - Excellent,Oils:Turbine

File: data/cole/Oleic Acid.csv
,material,compatibility,chemical
0,,,Oleic Acid
1,ABS plastic,N/A,Oleic Acid
2,Acetal (Delrin®),A - Excellent,Oleic Acid
3,Aluminum,A - Excellent,Oleic Acid
4,Brass,N/A,Oleic Acid
5,Bronze,A - Excellent,Oleic Acid
6,Buna N (Nitrile),B - Good,Oleic Acid
7,Carbon graphite,N/A,Oleic Acid
8,Carbon Steel,N/A,Oleic Acid
9,Carpenter 20,A - Excellent,Oleic Acid
10,Cast iron,A - Excellent,Oleic Acid
11,Ceramic Al203,N/A,Oleic Acid
12,Ceramic magnet,N/A,Oleic Acid
13,ChemRaz (FFKM),A - Excellent,Oleic Acid
14,Copper,A - Excellent,Oleic Acid
15,CPVC,A - Excellent,Oleic Acid
16,EPDM,A - Excellent,Oleic Acid
17,Epoxy,A - Excellent,Oleic Acid
18,Fluorocarbon (FKM),A - Excellent,Oleic Acid
19,Hastelloy-C®,N/A,Oleic Acid
20,Hypalon®,D - Poor,Oleic Acid
21,Hytrel®,N/A,Oleic Acid
22,Kalrez,A - Excellent,Oleic Acid
23,Kel-F®,N/A,Oleic Acid
24,LDPE,C - Fair,Oleic Acid
25,Natural rubber,D - Poor,Oleic Acid
26,Neoprene,D - Poor,Oleic Acid
27,NORYL®,N/A,Oleic Acid
28,Nylon,A - Excellent,Oleic Acid
29,Polycarbonate,N/A,Oleic Acid
30,Polyetherether Ketone (PEEK),N/A,Oleic Acid
31,Polypropylene,B1 - Good,Oleic Acid
32,Polyurethane,D - Poor,Oleic Acid
33,PPS (Ryton®),N/A,Oleic Acid
34,PTFE,A - Excellent,Oleic Acid
35,PVC,A1 - Excellent,Oleic Acid
36,PVDF (Kynar®),A - Excellent,Oleic Acid
37,Silicone,D - Poor,Oleic Acid
38,stainless steel - 304,A - Excellent,Oleic Acid
39,stainless steel - 316,A - Excellent,Oleic Acid
40,Titanium,A - Excellent,Oleic Acid
41,Tygon®,A - Excellent,Oleic Acid
42,Viton®,A - Excellent,Oleic Acid

File: data/cole/Oleum 100%.csv
,material,compatibility,chemical
0,,,Oleum 100%
1,ABS plastic,D - Poor,Oleum 100%
2,Acetal (Delrin®),D - Poor,Oleum 100%
3,Aluminum,B - Good,Oleum 100%
4,Brass,N/A,Oleum 100%
5,Bronze,D - Poor,Oleum 100%
6,Buna N (Nitrile),D - Poor,Oleum 100%
7,Carbon graphite,D - Poor,Oleum 100%
8,Carbon Steel,N/A,Oleum 100%
9,Carpenter 20,D - Poor,Oleum 100%
10,Cast iron,N/A,Oleum 100%
11,Ceramic Al203,N/A,Oleum 100%
12,Ceramic magnet,N/A,Oleum 100%
13,ChemRaz (FFKM),N/A,Oleum 100%
14,Copper,N/A,Oleum 100%
15,CPVC,D - Poor,Oleum 100%
16,EPDM,D - Poor,Oleum 100%
17,Epoxy,D - Poor,Oleum 100%
18,Fluorocarbon (FKM),B - Good,Oleum 100%
19,Hastelloy-C®,D - Poor,Oleum 100%
20,Hypalon®,D - Poor,Oleum 100%
21,Hytrel®,N/A,Oleum 100%
22,Kalrez,A - Excellent,Oleum 100%
23,Kel-F®,A - Excellent,Oleum 100%
24,LDPE,D - Poor,Oleum 100%
25,Natural rubber,D - Poor,Oleum 100%
26,Neoprene,D - Poor,Oleum 100%
27,NORYL®,A1 - Excellent,Oleum 100%
28,Nylon,D - Poor,Oleum 100%
29,Polycarbonate,N/A,Oleum 100%
30,Polyetherether Ketone (PEEK),N/A,Oleum 100%
31,Polypropylene,D - Poor,Oleum 100%
32,Polyurethane,D - Poor,Oleum 100%
33,PPS (Ryton®),A1 - Excellent,Oleum 100%
34,PTFE,A - Excellent,Oleum 100%
35,PVC,D - Poor,Oleum 100%
36,PVDF (Kynar®),D - Poor,Oleum 100%
37,Silicone,D - Poor,Oleum 100%
38,stainless steel - 304,A - Excellent,Oleum 100%
39,stainless steel - 316,A - Excellent,Oleum 100%
40,Titanium,D - Poor,Oleum 100%
41,Tygon®,C - Fair,Oleum 100%
42,Viton®,A - Excellent,Oleum 100%

File: data/cole/Oleum 25%.csv
,material,compatibility,chemical
0,,,Oleum 25%
1,ABS plastic,N/A,Oleum 25%
2,Acetal (Delrin®),D - Poor,Oleum 25%
3,Aluminum,B - Good,Oleum 25%
4,Brass,N/A,Oleum 25%
5,Bronze,B - Good,Oleum 25%
6,Buna N (Nitrile),D - Poor,Oleum 25%
7,Carbon graphite,D - Poor,Oleum 25%
8,Carbon Steel,N/A,Oleum 25%
9,Carpenter 20,D - Poor,Oleum 25%
10,Cast iron,N/A,Oleum 25%
11,Ceramic Al203,N/A,Oleum 25%
12,Ceramic magnet,N/A,Oleum 25%
13,ChemRaz (FFKM),N/A,Oleum 25%
14,Copper,N/A,Oleum 25%
15,CPVC,D - Poor,Oleum 25%
16,EPDM,D - Poor,Oleum 25%
17,Epoxy,D - Poor,Oleum 25%
18,Fluorocarbon (FKM),B - Good,Oleum 25%
19,Hastelloy-C®,A - Excellent,Oleum 25%
20,Hypalon®,D - Poor,Oleum 25%
21,Hytrel®,C - Fair,Oleum 25%
22,Kalrez,A - Excellent,Oleum 25%
23,Kel-F®,A - Excellent,Oleum 25%
24,LDPE,D - Poor,Oleum 25%
25,Natural rubber,D - Poor,Oleum 25%
26,Neoprene,D - Poor,Oleum 25%
27,NORYL®,N/A,Oleum 25%
28,Nylon,D - Poor,Oleum 25%
29,Polycarbonate,N/A,Oleum 25%
30,Polyetherether Ketone (PEEK),N/A,Oleum 25%
31,Polypropylene,D - Poor,Oleum 25%
32,Polyurethane,D - Poor,Oleum 25%
33,PPS (Ryton®),A1 - Excellent,Oleum 25%
34,PTFE,A - Excellent,Oleum 25%
35,PVC,D - Poor,Oleum 25%
36,PVDF (Kynar®),C1 - Fair,Oleum 25%
37,Silicone,D - Poor,Oleum 25%
38,stainless steel - 304,B2 - Good,Oleum 25%
39,stainless steel - 316,B - Good,Oleum 25%
40,Titanium,D - Poor,Oleum 25%
41,Tygon®,N/A,Oleum 25%
42,Viton®,A - Excellent,Oleum 25%

File: data/cole/Oxalic Acid (cold).csv
,material,compatibility,chemical
0,,,Oxalic Acid (cold)
1,ABS plastic,A - Excellent,Oxalic Acid (cold)
2,Acetal (Delrin®),B - Good,Oxalic Acid (cold)
3,Aluminum,A - Excellent,Oxalic Acid (cold)
4,Brass,D - Poor,Oxalic Acid (cold)
5,Bronze,B2 - Good,Oxalic Acid (cold)
6,Buna N (Nitrile),D - Poor,Oxalic Acid (cold)
7,Carbon graphite,A - Excellent,Oxalic Acid (cold)
8,Carbon Steel,D - Poor,Oxalic Acid (cold)
9,Carpenter 20,A - Excellent,Oxalic Acid (cold)
10,Cast iron,C - Fair,Oxalic Acid (cold)
11,Ceramic Al203,A - Excellent,Oxalic Acid (cold)
12,Ceramic magnet,N/A,Oxalic Acid (cold)
13,ChemRaz (FFKM),A - Excellent,Oxalic Acid (cold)
14,Copper,B - Good,Oxalic Acid (cold)
15,CPVC,A - Excellent,Oxalic Acid (cold)
16,EPDM,A - Excellent,Oxalic Acid (cold)
17,Epoxy,A - Excellent,Oxalic Acid (cold)
18,Fluorocarbon (FKM),A - Excellent,Oxalic Acid (cold)
19,Hastelloy-C®,B - Good,Oxalic Acid (cold)
20,Hypalon®,B - Good,Oxalic Acid (cold)
21,Hytrel®,D - Poor,Oxalic Acid (cold)
22,Kalrez,A - Excellent,Oxalic Acid (cold)
23,Kel-F®,D - Poor,Oxalic Acid (cold)
24,LDPE,A2 - Excellent,Oxalic Acid (cold)
25,Natural rubber,B - Good,Oxalic Acid (cold)
26,Neoprene,D - Poor,Oxalic Acid (cold)
27,NORYL®,A1 - Excellent,Oxalic Acid (cold)
28,Nylon,B2 - Good,Oxalic Acid (cold)
29,Polycarbonate,N/A,Oxalic Acid (cold)
30,Polyetherether Ketone (PEEK),A - Excellent,Oxalic Acid (cold)
31,Polypropylene,A2 - Excellent,Oxalic Acid (cold)
32,Polyurethane,D - Poor,Oxalic Acid (cold)
33,PPS (Ryton®),A - Excellent,Oxalic Acid (cold)
34,PTFE,A1 - Excellent,Oxalic Acid (cold)
35,PVC,B - Good,Oxalic Acid (cold)
36,PVDF (Kynar®),B - Good,Oxalic Acid (cold)
37,Silicone,B - Good,Oxalic Acid (cold)
38,stainless steel - 304,B - Good,Oxalic Acid (cold)
39,stainless steel - 316,A - Excellent,Oxalic Acid (cold)
40,Titanium,A - Excellent,Oxalic Acid (cold)
41,Tygon®,B - Good,Oxalic Acid (cold)
42,Viton®,A - Excellent,Oxalic Acid (cold)

File: data/cole/Ozone.csv
,material,compatibility,chemical
0,,,Ozone
1,ABS plastic,A - Excellent,Ozone
2,Acetal (Delrin®),B - Good,Ozone
3,Aluminum,A - Excellent,Ozone
4,Brass,D - Poor,Ozone
5,Bronze,B2 - Good,Ozone
6,Buna N (Nitrile),D - Poor,Ozone
7,Carbon graphite,A - Excellent,Ozone
8,Carbon Steel,D - Poor,Ozone
9,Carpenter 20,A - Excellent,Ozone
10,Cast iron,C - Fair,Ozone
11,Ceramic Al203,A - Excellent,Ozone
12,Ceramic magnet,N/A,Ozone
13,ChemRaz (FFKM),A - Excellent,Ozone
14,Copper,B - Good,Ozone
15,CPVC,A - Excellent,Ozone
16,EPDM,A - Excellent,Ozone
17,Epoxy,A - Excellent,Ozone
18,Fluorocarbon (FKM),A - Excellent,Ozone
19,Hastelloy-C®,B - Good,Ozone
20,Hypalon®,B - Good,Ozone
21,Hytrel®,D - Poor,Ozone
22,Kalrez,A - Excellent,Ozone
23,Kel-F®,D - Poor,Ozone
24,LDPE,A2 - Excellent,Ozone
25,Natural rubber,B - Good,Ozone
26,Neoprene,D - Poor,Ozone
27,NORYL®,A1 - Excellent,Ozone
28,Nylon,B2 - Good,Ozone
29,Polycarbonate,N/A,Ozone
30,Polyetherether Ketone (PEEK),A - Excellent,Ozone
31,Polypropylene,A2 - Excellent,Ozone
32,Polyurethane,D - Poor,Ozone
33,PPS (Ryton®),A - Excellent,Ozone
34,PTFE,A1 - Excellent,Ozone
35,PVC,B - Good,Ozone
36,PVDF (Kynar®),B - Good,Ozone
37,Silicone,B - Good,Ozone
38,stainless steel - 304,B - Good,Ozone
39,stainless steel - 316,A - Excellent,Ozone
40,Titanium,A - Excellent,Ozone
41,Tygon®,B - Good,Ozone
42,Viton®,A - Excellent,Ozone

File: data/cole/Palmitic Acid.csv
,material,compatibility,chemical
0,,,Palmitic Acid
1,ABS plastic,A - Excellent,Palmitic Acid
2,Acetal (Delrin®),A - Excellent,Palmitic Acid
3,Aluminum,B - Good,Palmitic Acid
4,Brass,D - Poor,Palmitic Acid
5,Bronze,A - Excellent,Palmitic Acid
6,Buna N (Nitrile),A2 - Excellent,Palmitic Acid
7,Carbon graphite,A2 - Excellent,Palmitic Acid
8,Carbon Steel,D - Poor,Palmitic Acid
9,Carpenter 20,N/A,Palmitic Acid
10,Cast iron,N/A,Palmitic Acid
11,Ceramic Al203,N/A,Palmitic Acid
12,Ceramic magnet,N/A,Palmitic Acid
13,ChemRaz (FFKM),A - Excellent,Palmitic Acid
14,Copper,B - Good,Palmitic Acid
15,CPVC,A1 - Excellent,Palmitic Acid
16,EPDM,B1 - Good,Palmitic Acid
17,Epoxy,A - Excellent,Palmitic Acid
18,Fluorocarbon (FKM),A - Excellent,Palmitic Acid
19,Hastelloy-C®,B - Good,Palmitic Acid
20,Hypalon®,D - Poor,Palmitic Acid
21,Hytrel®,A - Excellent,Palmitic Acid
22,Kalrez,A - Excellent,Palmitic Acid
23,Kel-F®,N/A,Palmitic Acid
24,LDPE,N/A,Palmitic Acid
25,Natural rubber,B1 - Good,Palmitic Acid
26,Neoprene,D - Poor,Palmitic Acid
27,NORYL®,N/A,Palmitic Acid
28,Nylon,A - Excellent,Palmitic Acid
29,Polycarbonate,N/A,Palmitic Acid
30,Polyetherether Ketone (PEEK),N/A,Palmitic Acid
31,Polypropylene,B1 - Good,Palmitic Acid
32,Polyurethane,A - Excellent,Palmitic Acid
33,PPS (Ryton®),N/A,Palmitic Acid
34,PTFE,A2 - Excellent,Palmitic Acid
35,PVC,B1 - Good,Palmitic Acid
36,PVDF (Kynar®),A2 - Excellent,Palmitic Acid
37,Silicone,D - Poor,Palmitic Acid
38,stainless steel - 304,B1 - Good,Palmitic Acid
39,stainless steel - 316,A1 - Excellent,Palmitic Acid
40,Titanium,N/A,Palmitic Acid
41,Tygon®,B1 - Good,Palmitic Acid
42,Viton®,A1 - Excellent,Palmitic Acid

File: data/cole/Paraffin.csv
,material,compatibility,chemical
0,,,Paraffin
1,ABS plastic,A - Excellent,Paraffin
2,Acetal (Delrin®),A - Excellent,Paraffin
3,Aluminum,A - Excellent,Paraffin
4,Brass,A - Excellent,Paraffin
5,Bronze,A - Excellent,Paraffin
6,Buna N (Nitrile),B - Good,Paraffin
7,Carbon graphite,A - Excellent,Paraffin
8,Carbon Steel,A - Excellent,Paraffin
9,Carpenter 20,A - Excellent,Paraffin
10,Cast iron,N/A,Paraffin
11,Ceramic Al203,A - Excellent,Paraffin
12,Ceramic magnet,N/A,Paraffin
13,ChemRaz (FFKM),N/A,Paraffin
14,Copper,B - Good,Paraffin
15,CPVC,A - Excellent,Paraffin
16,EPDM,D - Poor,Paraffin
17,Epoxy,A - Excellent,Paraffin
18,Fluorocarbon (FKM),A - Excellent,Paraffin
19,Hastelloy-C®,B - Good,Paraffin
20,Hypalon®,N/A,Paraffin
21,Hytrel®,N/A,Paraffin
22,Kalrez,N/A,Paraffin
23,Kel-F®,N/A,Paraffin
24,LDPE,B - Good,Paraffin
25,Natural rubber,B - Good,Paraffin
26,Neoprene,B - Good,Paraffin
27,NORYL®,A - Excellent,Paraffin
28,Nylon,A1 - Excellent,Paraffin
29,Polycarbonate,A1 - Excellent,Paraffin
30,Polyetherether Ketone (PEEK),A - Excellent,Paraffin
31,Polypropylene,A1 - Excellent,Paraffin
32,Polyurethane,A - Excellent,Paraffin
33,PPS (Ryton®),N/A,Paraffin
34,PTFE,A - Excellent,Paraffin
35,PVC,B - Good,Paraffin
36,PVDF (Kynar®),A - Excellent,Paraffin
37,Silicone,N/A,Paraffin
38,stainless steel - 304,A - Excellent,Paraffin
39,stainless steel - 316,A - Excellent,Paraffin
40,Titanium,A - Excellent,Paraffin
41,Tygon®,B - Good,Paraffin
42,Viton®,B - Good,Paraffin

File: data/cole/Pentane.csv
,material,compatibility,chemical
0,,,Pentane
1,ABS plastic,N/A,Pentane
2,Acetal (Delrin®),B - Good,Pentane
3,Aluminum,B - Good,Pentane
4,Brass,N/A,Pentane
5,Bronze,C - Fair,Pentane
6,Buna N (Nitrile),A - Excellent,Pentane
7,Carbon graphite,A - Excellent,Pentane
8,Carbon Steel,C - Fair,Pentane
9,Carpenter 20,C - Fair,Pentane
10,Cast iron,N/A,Pentane
11,Ceramic Al203,N/A,Pentane
12,Ceramic magnet,N/A,Pentane
13,ChemRaz (FFKM),N/A,Pentane
14,Copper,N/A,Pentane
15,CPVC,N/A,Pentane
16,EPDM,D - Poor,Pentane
17,Epoxy,A - Excellent,Pentane
18,Fluorocarbon (FKM),A - Excellent,Pentane
19,Hastelloy-C®,A - Excellent,Pentane
20,Hypalon®,B - Good,Pentane
21,Hytrel®,N/A,Pentane
22,Kalrez,A - Excellent,Pentane
23,Kel-F®,N/A,Pentane
24,LDPE,D - Poor,Pentane
25,Natural rubber,D - Poor,Pentane
26,Neoprene,B - Good,Pentane
27,NORYL®,N/A,Pentane
28,Nylon,A1 - Excellent,Pentane
29,Polycarbonate,A - Excellent,Pentane
30,Polyetherether Ketone (PEEK),A - Excellent,Pentane
31,Polypropylene,D - Poor,Pentane
32,Polyurethane,D - Poor,Pentane
33,PPS (Ryton®),N/A,Pentane
34,PTFE,A - Excellent,Pentane
35,PVC,A - Excellent,Pentane
36,PVDF (Kynar®),A - Excellent,Pentane
37,Silicone,D - Poor,Pentane
38,stainless steel - 304,C - Fair,Pentane
39,stainless steel - 316,C - Fair,Pentane
40,Titanium,N/A,Pentane
41,Tygon®,A - Excellent,Pentane
42,Viton®,A - Excellent,Pentane

File: data/cole/Perchloric Acid.csv
,material,compatibility,chemical
0,,,Perchloric Acid
1,ABS plastic,N/A,Perchloric Acid
2,Acetal (Delrin®),C - Fair,Perchloric Acid
3,Aluminum,D - Poor,Perchloric Acid
4,Brass,N/A,Perchloric Acid
5,Bronze,B - Good,Perchloric Acid
6,Buna N (Nitrile),D - Poor,Perchloric Acid
7,Carbon graphite,A - Excellent,Perchloric Acid
8,Carbon Steel,D - Poor,Perchloric Acid
9,Carpenter 20,N/A,Perchloric Acid
10,Cast iron,N/A,Perchloric Acid
11,Ceramic Al203,N/A,Perchloric Acid
12,Ceramic magnet,N/A,Perchloric Acid
13,ChemRaz (FFKM),B - Good,Perchloric Acid
14,Copper,D - Poor,Perchloric Acid
15,CPVC,A1 - Excellent,Perchloric Acid
16,EPDM,B - Good,Perchloric Acid
17,Epoxy,N/A,Perchloric Acid
18,Fluorocarbon (FKM),A - Excellent,Perchloric Acid
19,Hastelloy-C®,B - Good,Perchloric Acid
20,Hypalon®,N/A,Perchloric Acid
21,Hytrel®,N/A,Perchloric Acid
22,Kalrez,A - Excellent,Perchloric Acid
23,Kel-F®,B - Good,Perchloric Acid
24,LDPE,B - Good,Perchloric Acid
25,Natural rubber,N/A,Perchloric Acid
26,Neoprene,A - Excellent,Perchloric Acid
27,NORYL®,N/A,Perchloric Acid
28,Nylon,D - Poor,Perchloric Acid
29,Polycarbonate,N/A,Perchloric Acid
30,Polyetherether Ketone (PEEK),A - Excellent,Perchloric Acid
31,Polypropylene,C - Fair,Perchloric Acid
32,Polyurethane,D - Poor,Perchloric Acid
33,PPS (Ryton®),N/A,Perchloric Acid
34,PTFE,A - Excellent,Perchloric Acid
35,PVC,C - Fair,Perchloric Acid
36,PVDF (Kynar®),A - Excellent,Perchloric Acid
37,Silicone,D - Poor,Perchloric Acid
38,stainless steel - 304,C - Fair,Perchloric Acid
39,stainless steel - 316,C - Fair,Perchloric Acid
40,Titanium,D - Poor,Perchloric Acid
41,Tygon®,D - Poor,Perchloric Acid
42,Viton®,A - Excellent,Perchloric Acid

File: data/cole/Perchloroethylene.csv
,material,compatibility,chemical
0,,,Perchloroethylene
1,ABS plastic,D - Poor,Perchloroethylene
2,Acetal (Delrin®),B - Good,Perchloroethylene
3,Aluminum,C - Fair,Perchloroethylene
4,Brass,N/A,Perchloroethylene
5,Bronze,B - Good,Perchloroethylene
6,Buna N (Nitrile),C - Fair,Perchloroethylene
7,Carbon graphite,A - Excellent,Perchloroethylene
8,Carbon Steel,A - Excellent,Perchloroethylene
9,Carpenter 20,D - Poor,Perchloroethylene
10,Cast iron,A - Excellent,Perchloroethylene
11,Ceramic Al203,A - Excellent,Perchloroethylene
12,Ceramic magnet,N/A,Perchloroethylene
13,ChemRaz (FFKM),A - Excellent,Perchloroethylene
14,Copper,B - Good,Perchloroethylene
15,CPVC,C1 - Fair,Perchloroethylene
16,EPDM,D - Poor,Perchloroethylene
17,Epoxy,D - Poor,Perchloroethylene
18,Fluorocarbon (FKM),A - Excellent,Perchloroethylene
19,Hastelloy-C®,B - Good,Perchloroethylene
20,Hypalon®,D - Poor,Perchloroethylene
21,Hytrel®,C - Fair,Perchloroethylene
22,Kalrez,A - Excellent,Perchloroethylene
23,Kel-F®,A - Excellent,Perchloroethylene
24,LDPE,D - Poor,Perchloroethylene
25,Natural rubber,D - Poor,Perchloroethylene
26,Neoprene,D - Poor,Perchloroethylene
27,NORYL®,D - Poor,Perchloroethylene
28,Nylon,C1 - Fair,Perchloroethylene
29,Polycarbonate,D - Poor,Perchloroethylene
30,Polyetherether Ketone (PEEK),A - Excellent,Perchloroethylene
31,Polypropylene,D - Poor,Perchloroethylene
32,Polyurethane,D - Poor,Perchloroethylene
33,PPS (Ryton®),A - Excellent,Perchloroethylene
34,PTFE,A - Excellent,Perchloroethylene
35,PVC,C1 - Fair,Perchloroethylene
36,PVDF (Kynar®),A - Excellent,Perchloroethylene
37,Silicone,D - Poor,Perchloroethylene
38,stainless steel - 304,B - Good,Perchloroethylene
39,stainless steel - 316,A1 - Excellent,Perchloroethylene
40,Titanium,A - Excellent,Perchloroethylene
41,Tygon®,C - Fair,Perchloroethylene
42,Viton®,A - Excellent,Perchloroethylene

File: data/cole/Petrolatum.csv
,material,compatibility,chemical
0,,,Petrolatum
1,ABS plastic,N/A,Petrolatum
2,Acetal (Delrin®),B - Good,Petrolatum
3,Aluminum,N/A,Petrolatum
4,Brass,N/A,Petrolatum
5,Bronze,A - Excellent,Petrolatum
6,Buna N (Nitrile),A - Excellent,Petrolatum
7,Carbon graphite,A - Excellent,Petrolatum
8,Carbon Steel,D - Poor,Petrolatum
9,Carpenter 20,A - Excellent,Petrolatum
10,Cast iron,N/A,Petrolatum
11,Ceramic Al203,N/A,Petrolatum
12,Ceramic magnet,N/A,Petrolatum
13,ChemRaz (FFKM),A - Excellent,Petrolatum
14,Copper,N/A,Petrolatum
15,CPVC,N/A,Petrolatum
16,EPDM,A - Excellent,Petrolatum
17,Epoxy,A - Excellent,Petrolatum
18,Fluorocarbon (FKM),A - Excellent,Petrolatum
19,Hastelloy-C®,A - Excellent,Petrolatum
20,Hypalon®,N/A,Petrolatum
21,Hytrel®,N/A,Petrolatum
22,Kalrez,A - Excellent,Petrolatum
23,Kel-F®,N/A,Petrolatum
24,LDPE,B - Good,Petrolatum
25,Natural rubber,C - Fair,Petrolatum
26,Neoprene,A - Excellent,Petrolatum
27,NORYL®,N/A,Petrolatum
28,Nylon,D - Poor,Petrolatum
29,Polycarbonate,N/A,Petrolatum
30,Polyetherether Ketone (PEEK),A - Excellent,Petrolatum
31,Polypropylene,D - Poor,Petrolatum
32,Polyurethane,D - Poor,Petrolatum
33,PPS (Ryton®),N/A,Petrolatum
34,PTFE,C - Fair,Petrolatum
35,PVC,B - Good,Petrolatum
36,PVDF (Kynar®),A - Excellent,Petrolatum
37,Silicone,D - Poor,Petrolatum
38,stainless steel - 304,A - Excellent,Petrolatum
39,stainless steel - 316,A - Excellent,Petrolatum
40,Titanium,N/A,Petrolatum
41,Tygon®,B - Good,Petrolatum
42,Viton®,A - Excellent,Petrolatum
