Repository: lachlanmonty/ChemicalCompatibilityDatabase

# ChemicalCompatibilityDatabase

## Goal

- Quickly check chemical compatibility of materials
- Combine chemical compatibility databases into a single database

## To Do

- [ ] Add [Sandvik corrosion tables](https://www.materials.sandvik/en/materials-center/corrosion-tables/ "Sandvik corrosion tables")
- [ ] Add the formula for each chemical in the [Cole-Parmer](https://www.coleparmer.com/Chemical-Resistance "Cole-Parmer") database. This should allow for easier lookups with stream table data.
- [ ] Add concentrations
- [ ] Add content of impurities, e.g. Cl-, oxidizing agents etc
- [ ] Add temperature dependent compatibility checks

File: data/cole/Petroleum.csv
,material,compatibility,chemical
0,,,Petroleum
1,ABS plastic,B - Good,Petroleum
2,Acetal (Delrin®),B - Good,Petroleum
3,Aluminum,D - Poor,Petroleum
4,Brass,N/A,Petroleum
5,Bronze,A1 - Excellent,Petroleum
6,Buna N (Nitrile),A2 - Excellent,Petroleum
7,Carbon graphite,A2 - Excellent,Petroleum
8,Carbon Steel,C - Fair,Petroleum
9,Carpenter 20,N/A,Petroleum
10,Cast iron,N/A,Petroleum
11,Ceramic Al203,N/A,Petroleum
12,Ceramic magnet,N/A,Petroleum
13,ChemRaz (FFKM),N/A,Petroleum
14,Copper,B - Good,Petroleum
15,CPVC,A2 - Excellent,Petroleum
16,EPDM,D - Poor,Petroleum
17,Epoxy,A2 - Excellent,Petroleum
18,Fluorocarbon (FKM),A - Excellent,Petroleum
19,Hastelloy-C®,N/A,Petroleum
20,Hypalon®,D - Poor,Petroleum
21,Hytrel®,B - Good,Petroleum
22,Kalrez,A - Excellent,Petroleum
23,Kel-F®,N/A,Petroleum
24,LDPE,C1 - Fair,Petroleum
25,Natural rubber,D - Poor,Petroleum
26,Neoprene,B1 - Good,Petroleum
27,NORYL®,D - Poor,Petroleum
28,Nylon,A1 - Excellent,Petroleum
29,Polycarbonate,N/A,Petroleum
30,Polyetherether Ketone (PEEK),A - Excellent,Petroleum
31,Polypropylene,B1 - Good,Petroleum
32,Polyurethane,B - Good,Petroleum
33,PPS (Ryton®),N/A,Petroleum
34,PTFE,A2 - Excellent,Petroleum
35,PVC,N/A,Petroleum
36,PVDF (Kynar®),A - Excellent,Petroleum
37,Silicone,D - Poor,Petroleum
38,stainless steel - 304,A1 - Excellent,Petroleum
39,stainless steel - 316,A1 - Excellent,Petroleum
40,Titanium,A1 - Excellent,Petroleum
41,Tygon®,N/A,Petroleum
42,Viton®,A2 - Excellent,Petroleum

File: data/cole/Phenol (10%).csv
,material,compatibility,chemical
0,,,Phenol (10%)
1,ABS plastic,D - Poor,Phenol (10%)
2,Acetal (Delrin®),B - Good,Phenol (10%)
3,Aluminum,A - Excellent,Phenol (10%)
4,Brass,N/A,Phenol (10%)
5,Bronze,B - Good,Phenol (10%)
6,Buna N (Nitrile),D - Poor,Phenol (10%)
7,Carbon graphite,A - Excellent,Phenol (10%)
8,Carbon Steel,N/A,Phenol (10%)
9,Carpenter 20,C - Fair,Phenol (10%)
10,Cast iron,D - Poor,Phenol (10%)
11,Ceramic Al203,A - Excellent,Phenol (10%)
12,Ceramic magnet,N/A,Phenol (10%)
13,ChemRaz (FFKM),N/A,Phenol (10%)
14,Copper,B - Good,Phenol (10%)
15,CPVC,A1 - Excellent,Phenol (10%)
16,EPDM,B - Good,Phenol (10%)
17,Epoxy,C - Fair,Phenol (10%)
18,Fluorocarbon (FKM),A - Excellent,Phenol (10%)
19,Hastelloy-C®,B - Good,Phenol (10%)
20,Hypalon®,D - Poor,Phenol (10%)
21,Hytrel®,N/A,Phenol (10%)
22,Kalrez,A - Excellent,Phenol (10%)
23,Kel-F®,B - Good,Phenol (10%)
24,LDPE,B - Good,Phenol (10%)
25,Natural rubber,A - Excellent,Phenol (10%)
26,Neoprene,D - Poor,Phenol (10%)
27,NORYL®,D - Poor,Phenol (10%)
28,Nylon,D - Poor,Phenol (10%)
29,Polycarbonate,B1 - Good,Phenol (10%)
30,Polyetherether Ketone (PEEK),N/A,Phenol (10%)
31,Polypropylene,B1 - Good,Phenol (10%)
32,Polyurethane,N/A,Phenol (10%)
33,PPS (Ryton®),A - Excellent,Phenol (10%)
34,PTFE,A - Excellent,Phenol (10%)
35,PVC,C1 - Fair,Phenol (10%)
36,PVDF (Kynar®),A - Excellent,Phenol (10%)
37,Silicone,D - Poor,Phenol (10%)
38,stainless steel - 304,B - Good,Phenol (10%)
39,stainless steel - 316,B - Good,Phenol (10%)
40,Titanium,B - Good,Phenol (10%)
41,Tygon®,C - Fair,Phenol (10%)
42,Viton®,A - Excellent,Phenol (10%)

File: data/cole/Phenol (Carbolic Acid).csv
,material,compatibility,chemical
0,,,Phenol (Carbolic Acid)
1,ABS plastic,D - Poor,Phenol (Carbolic Acid)
2,Acetal (Delrin®),D - Poor,Phenol (Carbolic Acid)
3,Aluminum,A - Excellent,Phenol (Carbolic Acid)
4,Brass,D - Poor,Phenol (Carbolic Acid)
5,Bronze,B - Good,Phenol (Carbolic Acid)
6,Buna N (Nitrile),D - Poor,Phenol (Carbolic Acid)
7,Carbon graphite,A - Excellent,Phenol (Carbolic Acid)
8,Carbon Steel,N/A,Phenol (Carbolic Acid)
9,Carpenter 20,C - Fair,Phenol (Carbolic Acid)
10,Cast iron,D - Poor,Phenol (Carbolic Acid)
11,Ceramic Al203,A - Excellent,Phenol (Carbolic Acid)
12,Ceramic magnet,N/A,Phenol (Carbolic Acid)
13,ChemRaz (FFKM),A - Excellent,Phenol (Carbolic Acid)
14,Copper,D - Poor,Phenol (Carbolic Acid)
15,CPVC,B1 - Good,Phenol (Carbolic Acid)
16,EPDM,B - Good,Phenol (Carbolic Acid)
17,Epoxy,C - Fair,Phenol (Carbolic Acid)
18,Fluorocarbon (FKM),A - Excellent,Phenol (Carbolic Acid)
19,Hastelloy-C®,A - Excellent,Phenol (Carbolic Acid)
20,Hypalon®,D - Poor,Phenol (Carbolic Acid)
21,Hytrel®,D - Poor,Phenol (Carbolic Acid)
22,Kalrez,A - Excellent,Phenol (Carbolic Acid)
23,Kel-F®,B - Good,Phenol (Carbolic Acid)
24,LDPE,D - Poor,Phenol (Carbolic Acid)
25,Natural rubber,D - Poor,Phenol (Carbolic Acid)
26,Neoprene,D - Poor,Phenol (Carbolic Acid)
27,NORYL®,D - Poor,Phenol (Carbolic Acid)
28,Nylon,D - Poor,Phenol (Carbolic Acid)
29,Polycarbonate,D - Poor,Phenol (Carbolic Acid)
30,Polyetherether Ketone (PEEK),D - Poor,Phenol (Carbolic Acid)
31,Polypropylene,B - Good,Phenol (Carbolic Acid)
32,Polyurethane,D - Poor,Phenol (Carbolic Acid)
33,PPS (Ryton®),A - Excellent,Phenol (Carbolic Acid)
34,PTFE,A - Excellent,Phenol (Carbolic Acid)
35,PVC,D - Poor,Phenol (Carbolic Acid)
36,PVDF (Kynar®),A1 - Excellent,Phenol (Carbolic Acid)
37,Silicone,D - Poor,Phenol (Carbolic Acid)
38,stainless steel - 304,B - Good,Phenol (Carbolic Acid)
39,stainless steel - 316,B - Good,Phenol (Carbolic Acid)
40,Titanium,A - Excellent,Phenol (Carbolic Acid)
41,Tygon®,B - Good,Phenol (Carbolic Acid)
42,Viton®,A - Excellent,Phenol (Carbolic Acid)

File: data/cole/Phosphoric Acid (+40%).csv
,material,compatibility,chemical
0,,,Phosphoric Acid (>40%)
1,ABS plastic,C - Fair,Phosphoric Acid (>40%)
2,Acetal (Delrin®),D - Poor,Phosphoric Acid (>40%)
3,Aluminum,C - Fair,Phosphoric Acid (>40%)
4,Brass,D - Poor,Phosphoric Acid (>40%)
5,Bronze,B - Good,Phosphoric Acid (>40%)
6,Buna N (Nitrile),D - Poor,Phosphoric Acid (>40%)
7,Carbon graphite,B - Good,Phosphoric Acid (>40%)
8,Carbon Steel,D - Poor,Phosphoric Acid (>40%)
9,Carpenter 20,D - Poor,Phosphoric Acid (>40%)
10,Cast iron,D - Poor,Phosphoric Acid (>40%)
11,Ceramic Al203,A - Excellent,Phosphoric Acid (>40%)
12,Ceramic magnet,C - Fair,Phosphoric Acid (>40%)
13,ChemRaz (FFKM),A - Excellent,Phosphoric Acid (>40%)
14,Copper,D - Poor,Phosphoric Acid (>40%)
15,CPVC,A - Excellent,Phosphoric Acid (>40%)
16,EPDM,B - Good,Phosphoric Acid (>40%)
17,Epoxy,B - Good,Phosphoric Acid (>40%)
18,Fluorocarbon (FKM),A - Excellent,Phosphoric Acid (>40%)
19,Hastelloy-C®,A2 - Excellent,Phosphoric Acid (>40%)
20,Hypalon®,B - Good,Phosphoric Acid (>40%)
21,Hytrel®,N/A,Phosphoric Acid (>40%)
22,Kalrez,A - Excellent,Phosphoric Acid (>40%)
23,Kel-F®,A - Excellent,Phosphoric Acid (>40%)
24,LDPE,B1 - Good,Phosphoric Acid (>40%)
25,Natural rubber,B - Good,Phosphoric Acid (>40%)
26,Neoprene,B - Good,Phosphoric Acid (>40%)
27,NORYL®,A - Excellent,Phosphoric Acid (>40%)
28,Nylon,B1 - Good,Phosphoric Acid (>40%)
29,Polycarbonate,A - Excellent,Phosphoric Acid (>40%)
30,Polyetherether Ketone (PEEK),A - Excellent,Phosphoric Acid (>40%)
31,Polypropylene,A2 - Excellent,Phosphoric Acid (>40%)
32,Polyurethane,D - Poor,Phosphoric Acid (>40%)
33,PPS (Ryton®),A - Excellent,Phosphoric Acid (>40%)
34,PTFE,A - Excellent,Phosphoric Acid (>40%)
35,PVC,B - Good,Phosphoric Acid (>40%)
36,PVDF (Kynar®),B - Good,Phosphoric Acid (>40%)
37,Silicone,D - Poor,Phosphoric Acid (>40%)
38,stainless steel - 304,D - Poor,Phosphoric Acid (>40%)
39,stainless steel - 316,D - Poor,Phosphoric Acid (>40%)
40,Titanium,C - Fair,Phosphoric Acid (>40%)
41,Tygon®,D - Poor,Phosphoric Acid (>40%)
42,Viton®,A - Excellent,Phosphoric Acid (>40%)

File: data/cole/Phosphoric Acid (S40%).csv
,material,compatibility,chemical
0,,,Phosphoric Acid (S40%)
1,ABS plastic,D - Poor,Phosphoric Acid (S40%)
2,Acetal (Delrin®),D - Poor,Phosphoric Acid (S40%)
3,Aluminum,C - Fair,Phosphoric Acid (S40%)
4,Brass,N/A,Phosphoric Acid (S40%)
5,Bronze,N/A,Phosphoric Acid (S40%)
6,Buna N (Nitrile),N/A,Phosphoric Acid (S40%)
7,Carbon graphite,N/A,Phosphoric Acid (S40%)
8,Carbon Steel,D - Poor,Phosphoric Acid (S40%)
9,Carpenter 20,A - Excellent,Phosphoric Acid (S40%)
10,Cast iron,N/A,Phosphoric Acid (S40%)
11,Ceramic Al203,N/A,Phosphoric Acid (S40%)
12,Ceramic magnet,N/A,Phosphoric Acid (S40%)
13,ChemRaz (FFKM),N/A,Phosphoric Acid (S40%)
14,Copper,D - Poor,Phosphoric Acid (S40%)
15,CPVC,N/A,Phosphoric Acid (S40%)
16,EPDM,N/A,Phosphoric Acid (S40%)
17,Epoxy,N/A,Phosphoric Acid (S40%)
18,Fluorocarbon (FKM),D - Poor,Phosphoric Acid (S40%)
19,Hastelloy-C®,C - Fair,Phosphoric Acid (S40%)
20,Hypalon®,N/A,Phosphoric Acid (S40%)
21,Hytrel®,N/A,Phosphoric Acid (S40%)
22,Kalrez,N/A,Phosphoric Acid (S40%)
23,Kel-F®,N/A,Phosphoric Acid (S40%)
24,LDPE,N/A,Phosphoric Acid (S40%)
25,Natural rubber,N/A,Phosphoric Acid (S40%)
26,Neoprene,A - Excellent,Phosphoric Acid (S40%)
27,NORYL®,N/A,Phosphoric Acid (S40%)
28,Nylon,N/A,Phosphoric Acid (S40%)
29,Polycarbonate,N/A,Phosphoric Acid (S40%)
30,Polyetherether Ketone (PEEK),N/A,Phosphoric Acid (S40%)
31,Polypropylene,D - Poor,Phosphoric Acid (S40%)
32,Polyurethane,D - Poor,Phosphoric Acid (S40%)
33,PPS (Ryton®),N/A,Phosphoric Acid (S40%)
34,PTFE,N/A,Phosphoric Acid (S40%)
35,PVC,D - Poor,Phosphoric Acid (S40%)
36,PVDF (Kynar®),D - Poor,Phosphoric Acid (S40%)
37,Silicone,N/A,Phosphoric Acid (S40%)
38,stainless steel - 304,N/A,Phosphoric Acid (S40%)
39,stainless steel - 316,C - Fair,Phosphoric Acid (S40%)
40,Titanium,D - Poor,Phosphoric Acid (S40%)
41,Tygon®,D - Poor,Phosphoric Acid (S40%)
42,Viton®,N/A,Phosphoric Acid (S40%)

File: data/cole/Phosphoric Acid (crude).csv
,material,compatibility,chemical
0,,,Phosphoric Acid (crude)
1,ABS plastic,C - Fair,Phosphoric Acid (crude)
2,Acetal (Delrin®),D - Poor,Phosphoric Acid (crude)
3,Aluminum,C - Fair,Phosphoric Acid (crude)
4,Brass,N/A,Phosphoric Acid (crude)
5,Bronze,B - Good,Phosphoric Acid (crude)
6,Buna N (Nitrile),D - Poor,Phosphoric Acid (crude)
7,Carbon graphite,A - Excellent,Phosphoric Acid (crude)
8,Carbon Steel,D - Poor,Phosphoric Acid (crude)
9,Carpenter 20,D - Poor,Phosphoric Acid (crude)
10,Cast iron,D - Poor,Phosphoric Acid (crude)
11,Ceramic Al203,N/A,Phosphoric Acid (crude)
12,Ceramic magnet,N/A,Phosphoric Acid (crude)
13,ChemRaz (FFKM),N/A,Phosphoric Acid (crude)
14,Copper,D - Poor,Phosphoric Acid (crude)
15,CPVC,N/A,Phosphoric Acid (crude)
16,EPDM,B - Good,Phosphoric Acid (crude)
17,Epoxy,B - Good,Phosphoric Acid (crude)
18,Fluorocarbon (FKM),A - Excellent,Phosphoric Acid (crude)
19,Hastelloy-C®,A2 - Excellent,Phosphoric Acid (crude)
20,Hypalon®,B - Good,Phosphoric Acid (crude)
21,Hytrel®,N/A,Phosphoric Acid (crude)
22,Kalrez,N/A,Phosphoric Acid (crude)
23,Kel-F®,A - Excellent,Phosphoric Acid (crude)
24,LDPE,B1 - Good,Phosphoric Acid (crude)
25,Natural rubber,D - Poor,Phosphoric Acid (crude)
26,Neoprene,D - Poor,Phosphoric Acid (crude)
27,NORYL®,A - Excellent,Phosphoric Acid (crude)
28,Nylon,B1 - Good,Phosphoric Acid (crude)
29,Polycarbonate,A - Excellent,Phosphoric Acid (crude)
30,Polyetherether Ketone (PEEK),A - Excellent,Phosphoric Acid (crude)
31,Polypropylene,B2 - Good,Phosphoric Acid (crude)
32,Polyurethane,N/A,Phosphoric Acid (crude)
33,PPS (Ryton®),A - Excellent,Phosphoric Acid (crude)
34,PTFE,A - Excellent,Phosphoric Acid (crude)
35,PVC,B2 - Good,Phosphoric Acid (crude)
36,PVDF (Kynar®),A - Excellent,Phosphoric Acid (crude)
37,Silicone,D - Poor,Phosphoric Acid (crude)
38,stainless steel - 304,D - Poor,Phosphoric Acid (crude)
39,stainless steel - 316,B - Good,Phosphoric Acid (crude)
40,Titanium,C - Fair,Phosphoric Acid (crude)
41,Tygon®,D - Poor,Phosphoric Acid (crude)
42,Viton®,A - Excellent,Phosphoric Acid (crude)

File: data/cole/Phosphoric Acid (molten).csv
,material,compatibility,chemical
0,,,Phosphoric Acid (molten)
1,ABS plastic,D - Poor,Phosphoric Acid (molten)
2,Acetal (Delrin®),D - Poor,Phosphoric Acid (molten)
3,Aluminum,C - Fair,Phosphoric Acid (molten)
4,Brass,N/A,Phosphoric Acid (molten)
5,Bronze,N/A,Phosphoric Acid (molten)
6,Buna N (Nitrile),N/A,Phosphoric Acid (molten)
7,Carbon graphite,N/A,Phosphoric Acid (molten)
8,Carbon Steel,D - Poor,Phosphoric Acid (molten)
9,Carpenter 20,A - Excellent,Phosphoric Acid (molten)
10,Cast iron,N/A,Phosphoric Acid (molten)
11,Ceramic Al203,N/A,Phosphoric Acid (molten)
12,Ceramic magnet,N/A,Phosphoric Acid (molten)
13,ChemRaz (FFKM),N/A,Phosphoric Acid (molten)
14,Copper,D - Poor,Phosphoric Acid (molten)
15,CPVC,N/A,Phosphoric Acid (molten)
16,EPDM,N/A,Phosphoric Acid (molten)
17,Epoxy,N/A,Phosphoric Acid (molten)
18,Fluorocarbon (FKM),D - Poor,Phosphoric Acid (molten)
19,Hastelloy-C®,C - Fair,Phosphoric Acid (molten)
20,Hypalon®,N/A,Phosphoric Acid (molten)
21,Hytrel®,N/A,Phosphoric Acid (molten)
22,Kalrez,N/A,Phosphoric Acid (molten)
23,Kel-F®,N/A,Phosphoric Acid (molten)
24,LDPE,N/A,Phosphoric Acid (molten)
25,Natural rubber,N/A,Phosphoric Acid (molten)
26,Neoprene,A - Excellent,Phosphoric Acid (molten)
27,NORYL®,N/A,Phosphoric Acid (molten)
28,Nylon,N/A,Phosphoric Acid (molten)
29,Polycarbonate,N/A,Phosphoric Acid (molten)
30,Polyetherether Ketone (PEEK),N/A,Phosphoric Acid (molten)
31,Polypropylene,D - Poor,Phosphoric Acid (molten)
32,Polyurethane,D - Poor,Phosphoric Acid (molten)
33,PPS (Ryton®),N/A,Phosphoric Acid (molten)
34,PTFE,N/A,Phosphoric Acid (molten)
35,PVC,D - Poor,Phosphoric Acid (molten)
36,PVDF (Kynar®),D - Poor,Phosphoric Acid (molten)
37,Silicone,N/A,Phosphoric Acid (molten)
38,stainless steel - 304,N/A,Phosphoric Acid (molten)
39,stainless steel - 316,C - Fair,Phosphoric Acid (molten)
40,Titanium,D - Poor,Phosphoric Acid (molten)
41,Tygon®,D - Poor,Phosphoric Acid (molten)
42,Viton®,N/A,Phosphoric Acid (molten)

File: data/cole/Phosphoric Acid Anhydride.csv
,material,compatibility,chemical
0,,,Phosphoric Acid Anhydride
1,ABS plastic,B - Good,Phosphoric Acid Anhydride
2,Acetal (Delrin®),D - Poor,Phosphoric Acid Anhydride
3,Aluminum,C - Fair,Phosphoric Acid Anhydride
4,Brass,D - Poor,Phosphoric Acid Anhydride
5,Bronze,B - Good,Phosphoric Acid Anhydride
6,Buna N (Nitrile),D - Poor,Phosphoric Acid Anhydride
7,Carbon graphite,A - Excellent,Phosphoric Acid Anhydride
8,Carbon Steel,D - Poor,Phosphoric Acid Anhydride
9,Carpenter 20,D - Poor,Phosphoric Acid Anhydride
10,Cast iron,D - Poor,Phosphoric Acid Anhydride
11,Ceramic Al203,A - Excellent,Phosphoric Acid Anhydride
12,Ceramic magnet,N/A,Phosphoric Acid Anhydride
13,ChemRaz (FFKM),N/A,Phosphoric Acid Anhydride
14,Copper,D - Poor,Phosphoric Acid Anhydride
15,CPVC,A - Excellent,Phosphoric Acid Anhydride
16,EPDM,B - Good,Phosphoric Acid Anhydride
17,Epoxy,A - Excellent,Phosphoric Acid Anhydride
18,Fluorocarbon (FKM),D - Poor,Phosphoric Acid Anhydride
19,Hastelloy-C®,A2 - Excellent,Phosphoric Acid Anhydride
20,Hypalon®,B - Good,Phosphoric Acid Anhydride
21,Hytrel®,N/A,Phosphoric Acid Anhydride
22,Kalrez,N/A,Phosphoric Acid Anhydride
23,Kel-F®,A - Excellent,Phosphoric Acid Anhydride
24,LDPE,A - Excellent,Phosphoric Acid Anhydride
25,Natural rubber,B - Good,Phosphoric Acid Anhydride
26,Neoprene,B - Good,Phosphoric Acid Anhydride
27,NORYL®,A - Excellent,Phosphoric Acid Anhydride
28,Nylon,B1 - Good,Phosphoric Acid Anhydride
29,Polycarbonate,A - Excellent,Phosphoric Acid Anhydride
30,Polyetherether Ketone (PEEK),N/A,Phosphoric Acid Anhydride
31,Polypropylene,A2 - Excellent,Phosphoric Acid Anhydride
32,Polyurethane,D - Poor,Phosphoric Acid Anhydride
33,PPS (Ryton®),A - Excellent,Phosphoric Acid Anhydride
34,PTFE,A - Excellent,Phosphoric Acid Anhydride
35,PVC,B - Good,Phosphoric Acid Anhydride
36,PVDF (Kynar®),B - Good,Phosphoric Acid Anhydride
37,Silicone,C - Fair,Phosphoric Acid Anhydride
38,stainless steel - 304,D - Poor,Phosphoric Acid Anhydride
39,stainless steel - 316,C - Fair,Phosphoric Acid Anhydride
40,Titanium,C - Fair,Phosphoric Acid Anhydride
41,Tygon®,D - Poor,Phosphoric Acid Anhydride
42,Viton®,A - Excellent,Phosphoric Acid Anhydride

File: data/cole/Phosphorus Trichloride.csv
,material,compatibility,chemical
0,,,Phosphorus Trichloride
1,ABS plastic,D - Poor,Phosphorus Trichloride
2,Acetal (Delrin®),D - Poor,Phosphorus Trichloride
3,Aluminum,D - Poor,Phosphorus Trichloride
4,Brass,N/A,Phosphorus Trichloride
5,Bronze,N/A,Phosphorus Trichloride
6,Buna N (Nitrile),D - Poor,Phosphorus Trichloride
7,Carbon graphite,A - Excellent,Phosphorus Trichloride
8,Carbon Steel,A - Excellent,Phosphorus Trichloride
9,Carpenter 20,N/A,Phosphorus Trichloride
10,Cast iron,N/A,Phosphorus Trichloride
11,Ceramic Al203,N/A,Phosphorus Trichloride
12,Ceramic magnet,N/A,Phosphorus Trichloride
13,ChemRaz (FFKM),N/A,Phosphorus Trichloride
14,Copper,D - Poor,Phosphorus Trichloride
15,CPVC,D - Poor,Phosphorus Trichloride
16,EPDM,A1 - Excellent,Phosphorus Trichloride
17,Epoxy,A1 - Excellent,Phosphorus Trichloride
18,Fluorocarbon (FKM),A - Excellent,Phosphorus Trichloride
19,Hastelloy-C®,A2 - Excellent,Phosphorus Trichloride
20,Hypalon®,D - Poor,Phosphorus Trichloride
21,Hytrel®,N/A,Phosphorus Trichloride
22,Kalrez,A - Excellent,Phosphorus Trichloride
23,Kel-F®,A2 - Excellent,Phosphorus Trichloride
24,LDPE,B - Good,Phosphorus Trichloride
25,Natural rubber,D - Poor,Phosphorus Trichloride
26,Neoprene,D - Poor,Phosphorus Trichloride
27,NORYL®,N/A,Phosphorus Trichloride
28,Nylon,N/A,Phosphorus Trichloride
29,Polycarbonate,C - Fair,Phosphorus Trichloride
30,Polyetherether Ketone (PEEK),A - Excellent,Phosphorus Trichloride
31,Polypropylene,N/A,Phosphorus Trichloride
32,Polyurethane,N/A,Phosphorus Trichloride
33,PPS (Ryton®),A - Excellent,Phosphorus Trichloride
34,PTFE,A2 - Excellent,Phosphorus Trichloride
35,PVC,D - Poor,Phosphorus Trichloride
36,PVDF (Kynar®),A2 - Excellent,Phosphorus Trichloride
37,Silicone,N/A,Phosphorus Trichloride
38,stainless steel - 304,A1 - Excellent,Phosphorus Trichloride
39,stainless steel - 316,A2 - Excellent,Phosphorus Trichloride
40,Titanium,A - Excellent,Phosphorus Trichloride
41,Tygon®,N/A,Phosphorus Trichloride
42,Viton®,A1 - Excellent,Phosphorus Trichloride

File: data/cole/Phosphorus.csv
,material,compatibility,chemical
0,,,Phosphorus
1,ABS plastic,N/A,Phosphorus
2,Acetal (Delrin®),B - Good,Phosphorus
3,Aluminum,B - Good,Phosphorus
4,Brass,N/A,Phosphorus
5,Bronze,A2 - Excellent,Phosphorus
6,Buna N (Nitrile),N/A,Phosphorus
7,Carbon graphite,D - Poor,Phosphorus
8,Carbon Steel,A - Excellent,Phosphorus
9,Carpenter 20,N/A,Phosphorus
10,Cast iron,N/A,Phosphorus
11,Ceramic Al203,N/A,Phosphorus
12,Ceramic magnet,N/A,Phosphorus
13,ChemRaz (FFKM),N/A,Phosphorus
14,Copper,B - Good,Phosphorus
15,CPVC,B1 - Good,Phosphorus
16,EPDM,N/A,Phosphorus
17,Epoxy,N/A,Phosphorus
18,Fluorocarbon (FKM),N/A,Phosphorus
19,Hastelloy-C®,A2 - Excellent,Phosphorus
20,Hypalon®,N/A,Phosphorus
21,Hytrel®,N/A,Phosphorus
22,Kalrez,N/A,Phosphorus
23,Kel-F®,N/A,Phosphorus
24,LDPE,B - Good,Phosphorus
25,Natural rubber,N/A,Phosphorus
26,Neoprene,N/A,Phosphorus
27,NORYL®,N/A,Phosphorus
28,Nylon,N/A,Phosphorus
29,Polycarbonate,N/A,Phosphorus
30,Polyetherether Ketone (PEEK),N/A,Phosphorus
31,Polypropylene,A - Excellent,Phosphorus
32,Polyurethane,N/A,Phosphorus
33,PPS (Ryton®),N/A,Phosphorus
34,PTFE,A2 - Excellent,Phosphorus
35,PVC,A1 - Excellent,Phosphorus
36,PVDF (Kynar®),A1 - Excellent,Phosphorus
37,Silicone,N/A,Phosphorus
38,stainless steel - 304,A2 - Excellent,Phosphorus
39,stainless steel - 316,A2 - Excellent,Phosphorus
40,Titanium,N/A,Phosphorus
41,Tygon®,B1 - Good,Phosphorus
42,Viton®,N/A,Phosphorus

File: data/cole/Photographic Developer.csv
,material,compatibility,chemical
0,,,Photographic Developer
1,ABS plastic,B - Good,Photographic Developer
2,Acetal (Delrin®),D - Poor,Photographic Developer
3,Aluminum,N/A,Photographic Developer
4,Brass,N/A,Photographic Developer
5,Bronze,A - Excellent,Photographic Developer
6,Buna N (Nitrile),A - Excellent,Photographic Developer
7,Carbon graphite,A - Excellent,Photographic Developer
8,Carbon Steel,D - Poor,Photographic Developer
9,Carpenter 20,D - Poor,Photographic Developer
10,Cast iron,D - Poor,Photographic Developer
11,Ceramic Al203,A - Excellent,Photographic Developer
12,Ceramic magnet,A - Excellent,Photographic Developer
13,ChemRaz (FFKM),N/A,Photographic Developer
14,Copper,D - Poor,Photographic Developer
15,CPVC,A - Excellent,Photographic Developer
16,EPDM,B - Good,Photographic Developer
17,Epoxy,A - Excellent,Photographic Developer
18,Fluorocarbon (FKM),A - Excellent,Photographic Developer
19,Hastelloy-C®,B - Good,Photographic Developer
20,Hypalon®,A - Excellent,Photographic Developer
21,Hytrel®,N/A,Photographic Developer
22,Kalrez,A - Excellent,Photographic Developer
23,Kel-F®,N/A,Photographic Developer
24,LDPE,A - Excellent,Photographic Developer
25,Natural rubber,A - Excellent,Photographic Developer
26,Neoprene,A - Excellent,Photographic Developer
27,NORYL®,A - Excellent,Photographic Developer
28,Nylon,N/A,Photographic Developer
29,Polycarbonate,A2 - Excellent,Photographic Developer
30,Polyetherether Ketone (PEEK),N/A,Photographic Developer
31,Polypropylene,A - Excellent,Photographic Developer
32,Polyurethane,D - Poor,Photographic Developer
33,PPS (Ryton®),N/A,Photographic Developer
34,PTFE,A - Excellent,Photographic Developer
35,PVC,A - Excellent,Photographic Developer
36,PVDF (Kynar®),N/A,Photographic Developer
37,Silicone,B - Good,Photographic Developer
38,stainless steel - 304,A - Excellent,Photographic Developer
39,stainless steel - 316,A - Excellent,Photographic Developer
40,Titanium,A - Excellent,Photographic Developer
41,Tygon®,N/A,Photographic Developer
42,Viton®,A - Excellent,Photographic Developer

File: data/cole/Photographic Solutions.csv
,material,compatibility,chemical
0,,,Photographic Solutions
1,ABS plastic,N/A,Photographic Solutions
2,Acetal (Delrin®),D - Poor,Photographic Solutions
3,Aluminum,N/A,Photographic Solutions
4,Brass,N/A,Photographic Solutions
5,Bronze,A2 - Excellent,Photographic Solutions
6,Buna N (Nitrile),B - Good,Photographic Solutions
7,Carbon graphite,A2 - Excellent,Photographic Solutions
8,Carbon Steel,D - Poor,Photographic Solutions
9,Carpenter 20,N/A,Photographic Solutions
10,Cast iron,N/A,Photographic Solutions
11,Ceramic Al203,N/A,Photographic Solutions
12,Ceramic magnet,N/A,Photographic Solutions
13,ChemRaz (FFKM),N/A,Photographic Solutions
14,Copper,D - Poor,Photographic Solutions
15,CPVC,A - Excellent,Photographic Solutions
16,EPDM,A1 - Excellent,Photographic Solutions
17,Epoxy,B2 - Good,Photographic Solutions
18,Fluorocarbon (FKM),A - Excellent,Photographic Solutions
19,Hastelloy-C®,B2 - Good,Photographic Solutions
20,Hypalon®,A1 - Excellent,Photographic Solutions
21,Hytrel®,B - Good,Photographic Solutions
22,Kalrez,A - Excellent,Photographic Solutions
23,Kel-F®,A2 - Excellent,Photographic Solutions
24,LDPE,A - Excellent,Photographic Solutions
25,Natural rubber,B - Good,Photographic Solutions
26,Neoprene,B1 - Good,Photographic Solutions
27,NORYL®,A1 - Excellent,Photographic Solutions
28,Nylon,A1 - Excellent,Photographic Solutions
29,Polycarbonate,A1 - Excellent,Photographic Solutions
30,Polyetherether Ketone (PEEK),A - Excellent,Photographic Solutions
31,Polypropylene,A2 - Excellent,Photographic Solutions
32,Polyurethane,D - Poor,Photographic Solutions
33,PPS (Ryton®),A2 - Excellent,Photographic Solutions
34,PTFE,A2 - Excellent,Photographic Solutions
35,PVC,A - Excellent,Photographic Solutions
36,PVDF (Kynar®),B2 - Good,Photographic Solutions
37,Silicone,A - Excellent,Photographic Solutions
38,stainless steel - 304,D - Poor,Photographic Solutions
39,stainless steel - 316,N/A,Photographic Solutions
40,Titanium,A1 - Excellent,Photographic Solutions
41,Tygon®,A2 - Excellent,Photographic Solutions
42,Viton®,B1 - Good,Photographic Solutions

File: data/cole/Phthalic Acid.csv
,material,compatibility,chemical
0,,,Phthalic Acid
1,ABS plastic,B - Good,Phthalic Acid
2,Acetal (Delrin®),C - Fair,Phthalic Acid
3,Aluminum,B2 - Good,Phthalic Acid
4,Brass,N/A,Phthalic Acid
5,Bronze,B2 - Good,Phthalic Acid
6,Buna N (Nitrile),D - Poor,Phthalic Acid
7,Carbon graphite,A1 - Excellent,Phthalic Acid
8,Carbon Steel,A - Excellent,Phthalic Acid
9,Carpenter 20,N/A,Phthalic Acid
10,Cast iron,N/A,Phthalic Acid
11,Ceramic Al203,N/A,Phthalic Acid
12,Ceramic magnet,N/A,Phthalic Acid
13,ChemRaz (FFKM),N/A,Phthalic Acid
14,Copper,C - Fair,Phthalic Acid
15,CPVC,B - Good,Phthalic Acid
16,EPDM,A1 - Excellent,Phthalic Acid
17,Epoxy,N/A,Phthalic Acid
18,Fluorocarbon (FKM),A - Excellent,Phthalic Acid
19,Hastelloy-C®,B2 - Good,Phthalic Acid
20,Hypalon®,A2 - Excellent,Phthalic Acid
21,Hytrel®,N/A,Phthalic Acid
22,Kalrez,A - Excellent,Phthalic Acid
23,Kel-F®,N/A,Phthalic Acid
24,LDPE,B2 - Good,Phthalic Acid
25,Natural rubber,N/A,Phthalic Acid
26,Neoprene,A - Excellent,Phthalic Acid
27,NORYL®,N/A,Phthalic Acid
28,Nylon,B1 - Good,Phthalic Acid
29,Polycarbonate,N/A,Phthalic Acid
30,Polyetherether Ketone (PEEK),A - Excellent,Phthalic Acid
31,Polypropylene,A - Excellent,Phthalic Acid
32,Polyurethane,N/A,Phthalic Acid
33,PPS (Ryton®),N/A,Phthalic Acid
34,PTFE,A2 - Excellent,Phthalic Acid
35,PVC,N/A,Phthalic Acid
36,PVDF (Kynar®),A2 - Excellent,Phthalic Acid
37,Silicone,B1 - Good,Phthalic Acid
38,stainless steel - 304,B2 - Good,Phthalic Acid
39,stainless steel - 316,A - Excellent,Phthalic Acid
40,Titanium,A - Excellent,Phthalic Acid
41,Tygon®,N/A,Phthalic Acid
42,Viton®,A1 - Excellent,Phthalic Acid

File: data/cole/Phthalic Anhydride.csv
,material,compatibility,chemical
0,,,Phthalic Anhydride
1,ABS plastic,B - Good,Phthalic Anhydride
2,Acetal (Delrin®),C - Fair,Phthalic Anhydride
3,Aluminum,A - Excellent,Phthalic Anhydride
4,Brass,N/A,Phthalic Anhydride
5,Bronze,A - Excellent,Phthalic Anhydride
6,Buna N (Nitrile),D - Poor,Phthalic Anhydride
7,Carbon graphite,A - Excellent,Phthalic Anhydride
8,Carbon Steel,A - Excellent,Phthalic Anhydride
9,Carpenter 20,B - Good,Phthalic Anhydride
10,Cast iron,N/A,Phthalic Anhydride
11,Ceramic Al203,N/A,Phthalic Anhydride
12,Ceramic magnet,N/A,Phthalic Anhydride
13,ChemRaz (FFKM),N/A,Phthalic Anhydride
14,Copper,C - Fair,Phthalic Anhydride
15,CPVC,D - Poor,Phthalic Anhydride
16,EPDM,A - Excellent,Phthalic Anhydride
17,Epoxy,N/A,Phthalic Anhydride
18,Fluorocarbon (FKM),A - Excellent,Phthalic Anhydride
19,Hastelloy-C®,A - Excellent,Phthalic Anhydride
20,Hypalon®,N/A,Phthalic Anhydride
21,Hytrel®,N/A,Phthalic Anhydride
22,Kalrez,A - Excellent,Phthalic Anhydride
23,Kel-F®,N/A,Phthalic Anhydride
24,LDPE,N/A,Phthalic Anhydride
25,Natural rubber,A - Excellent,Phthalic Anhydride
26,Neoprene,A - Excellent,Phthalic Anhydride
27,NORYL®,N/A,Phthalic Anhydride
28,Nylon,N/A,Phthalic Anhydride
29,Polycarbonate,A1 - Excellent,Phthalic Anhydride
30,Polyetherether Ketone (PEEK),N/A,Phthalic Anhydride
31,Polypropylene,D - Poor,Phthalic Anhydride
32,Polyurethane,A - Excellent,Phthalic Anhydride
33,PPS (Ryton®),N/A,Phthalic Anhydride
34,PTFE,A - Excellent,Phthalic Anhydride
35,PVC,D - Poor,Phthalic Anhydride
36,PVDF (Kynar®),A - Excellent,Phthalic Anhydride
37,Silicone,N/A,Phthalic Anhydride
38,stainless steel - 304,A - Excellent,Phthalic Anhydride
39,stainless steel - 316,A - Excellent,Phthalic Anhydride
40,Titanium,N/A,Phthalic Anhydride
41,Tygon®,B - Good,Phthalic Anhydride
42,Viton®,A - Excellent,Phthalic Anhydride

File: data/cole/Picric Acid.csv
,material,compatibility,chemical
0,,,Picric Acid
1,ABS plastic,A - Excellent,Picric Acid
2,Acetal (Delrin®),A - Excellent,Picric Acid
3,Aluminum,C - Fair,Picric Acid
4,Brass,N/A,Picric Acid
5,Bronze,B - Good,Picric Acid
6,Buna N (Nitrile),C - Fair,Picric Acid
7,Carbon graphite,A - Excellent,Picric Acid
8,Carbon Steel,C - Fair,Picric Acid
9,Carpenter 20,D - Poor,Picric Acid
10,Cast iron,A - Excellent,Picric Acid
11,Ceramic Al203,N/A,Picric Acid
12,Ceramic magnet,N/A,Picric Acid
13,ChemRaz (FFKM),A - Excellent,Picric Acid
14,Copper,D - Poor,Picric Acid
15,CPVC,D - Poor,Picric Acid
16,EPDM,B - Good,Picric Acid
17,Epoxy,A - Excellent,Picric Acid
18,Fluorocarbon (FKM),A - Excellent,Picric Acid
19,Hastelloy-C®,B - Good,Picric Acid
20,Hypalon®,B - Good,Picric Acid
21,Hytrel®,N/A,Picric Acid
22,Kalrez,A - Excellent,Picric Acid
23,Kel-F®,A - Excellent,Picric Acid
24,LDPE,A - Excellent,Picric Acid
25,Natural rubber,D - Poor,Picric Acid
26,Neoprene,A - Excellent,Picric Acid
27,NORYL®,N/A,Picric Acid
28,Nylon,C1 - Fair,Picric Acid
29,Polycarbonate,D - Poor,Picric Acid
30,Polyetherether Ketone (PEEK),A - Excellent,Picric Acid
31,Polypropylene,B1 - Good,Picric Acid
32,Polyurethane,B - Good,Picric Acid
33,PPS (Ryton®),A - Excellent,Picric Acid
34,PTFE,A - Excellent,Picric Acid
35,PVC,D - Poor,Picric Acid
36,PVDF (Kynar®),A1 - Excellent,Picric Acid
37,Silicone,D - Poor,Picric Acid
38,stainless steel - 304,B - Good,Picric Acid
39,stainless steel - 316,B - Good,Picric Acid
40,Titanium,A - Excellent,Picric Acid
41,Tygon®,D - Poor,Picric Acid
42,Viton®,A - Excellent,Picric Acid

File: data/cole/Plating Solutions,   Bronze Plating_    Cu-Cd Bronze Bath R.T..csv
,material,compatibility,chemical
0,,,"Plating Solutions,   Bronze Plating:    Cu-Cd Bronze Bath R.T."
1,ABS plastic,N/A,"Plating Solutions,   Bronze Plating:    Cu-Cd Bronze Bath R.T."
2,Acetal (Delrin®),A - Excellent,"Plating Solutions,   Bronze Plating:    Cu-Cd Bronze Bath R.T."
3,Aluminum,A - Excellent,"Plating Solutions,   Bronze Plating:    Cu-Cd Bronze Bath R.T."
4,Brass,N/A,"Plating Solutions,   Bronze Plating:    Cu-Cd Bronze Bath R.T."
5,Bronze,N/A,"Plating Solutions,   Bronze Plating:    Cu-Cd Bronze Bath R.T."
6,Buna N (Nitrile),A - Excellent,"Plating Solutions,   Bronze Plating:    Cu-Cd Bronze Bath R.T."
7,Carbon graphite,N/A,"Plating Solutions,   Bronze Plating:    Cu-Cd Bronze Bath R.T."
8,Carbon Steel,N/A,"Plating Solutions,   Bronze Plating:    Cu-Cd Bronze Bath R.T."
9,Carpenter 20,A - Excellent,"Plating Solutions,   Bronze Plating:    Cu-Cd Bronze Bath R.T."
10,Cast iron,A - Excellent,"Plating Solutions,   Bronze Plating:    Cu-Cd Bronze Bath R.T."
11,Ceramic Al203,N/A,"Plating Solutions,   Bronze Plating:    Cu-Cd Bronze Bath R.T."
12,Ceramic magnet,N/A,"Plating Solutions,   Bronze Plating:    Cu-Cd Bronze Bath R.T."
13,ChemRaz (FFKM),N/A,"Plating Solutions,   Bronze Plating:    Cu-Cd Bronze Bath R.T."
14,Copper,N/A,"Plating Solutions,   Bronze Plating:    Cu-Cd Bronze Bath R.T."
15,CPVC,A - Excellent,"Plating Solutions,   Bronze Plating:    Cu-Cd Bronze Bath R.T."
16,EPDM,A - Excellent,"Plating Solutions,   Bronze Plating:    Cu-Cd Bronze Bath R.T."
17,Epoxy,B - Good,"Plating Solutions,   Bronze Plating:    Cu-Cd Bronze Bath R.T."
18,Fluorocarbon (FKM),N/A,"Plating Solutions,   Bronze Plating:    Cu-Cd Bronze Bath R.T."
19,Hastelloy-C®,A - Excellent,"Plating Solutions,   Bronze Plating:    Cu-Cd Bronze Bath R.T."
20,Hypalon®,N/A,"Plating Solutions,   Bronze Plating:    Cu-Cd Bronze Bath R.T."
21,Hytrel®,N/A,"Plating Solutions,   Bronze Plating:    Cu-Cd Bronze Bath R.T."
22,Kalrez,N/A,"Plating Solutions,   Bronze Plating:    Cu-Cd Bronze Bath R.T."
23,Kel-F®,N/A,"Plating Solutions,   Bronze Plating:    Cu-Cd Bronze Bath R.T."
24,LDPE,N/A,"Plating Solutions,   Bronze Plating:    Cu-Cd Bronze Bath R.T."
25,Natural rubber,N/A,"Plating Solutions,   Bronze Plating:    Cu-Cd Bronze Bath R.T."
26,Neoprene,A - Excellent,"Plating Solutions,   Bronze Plating:    Cu-Cd Bronze Bath R.T."
27,NORYL®,A - Excellent,"Plating Solutions,   Bronze Plating:    Cu-Cd Bronze Bath R.T."
28,Nylon,A - Excellent,"Plating Solutions,   Bronze Plating:    Cu-Cd Bronze Bath R.T."
29,Polycarbonate,N/A,"Plating Solutions,   Bronze Plating:    Cu-Cd Bronze Bath R.T."
30,Polyetherether Ketone (PEEK),N/A,"Plating Solutions,   Bronze Plating:    Cu-Cd Bronze Bath R.T."
31,Polypropylene,A - Excellent,"Plating Solutions,   Bronze Plating:    Cu-Cd Bronze Bath R.T."
32,Polyurethane,N/A,"Plating Solutions,   Bronze Plating:    Cu-Cd Bronze Bath R.T."
33,PPS (Ryton®),N/A,"Plating Solutions,   Bronze Plating:    Cu-Cd Bronze Bath R.T."
34,PTFE,A - Excellent,"Plating Solutions,   Bronze Plating:    Cu-Cd Bronze Bath R.T."
35,PVC,A - Excellent,"Plating Solutions,   Bronze Plating:    Cu-Cd Bronze Bath R.T."
36,PVDF (Kynar®),A - Excellent,"Plating Solutions,   Bronze Plating:    Cu-Cd Bronze Bath R.T."
37,Silicone,N/A,"Plating Solutions,   Bronze Plating:    Cu-Cd Bronze Bath R.T."
38,stainless steel - 304,A - Excellent,"Plating Solutions,   Bronze Plating:    Cu-Cd Bronze Bath R.T."
39,stainless steel - 316,A - Excellent,"Plating Solutions,   Bronze Plating:    Cu-Cd Bronze Bath R.T."
40,Titanium,A - Excellent,"Plating Solutions,   Bronze Plating:    Cu-Cd Bronze Bath R.T."
41,Tygon®,N/A,"Plating Solutions,   Bronze Plating:    Cu-Cd Bronze Bath R.T."
42,Viton®,A - Excellent,"Plating Solutions,   Bronze Plating:    Cu-Cd Bronze Bath R.T."

File: data/cole/Plating Solutions,   Chromium Plating_    Fluoride Bath 130°F.csv
,material,compatibility,chemical
0,,,"Plating Solutions,   Chromium Plating:    Fluoride Bath 130°F"
1,ABS plastic,N/A,"Plating Solutions,   Chromium Plating:    Fluoride Bath 130°F"
2,Acetal (Delrin®),D - Poor,"Plating Solutions,   Chromium Plating:    Fluoride Bath 130°F"
3,Aluminum,A - Excellent,"Plating Solutions,   Chromium Plating:    Fluoride Bath 130°F"
4,Brass,N/A,"Plating Solutions,   Chromium Plating:    Fluoride Bath 130°F"
5,Bronze,N/A,"Plating Solutions,   Chromium Plating:    Fluoride Bath 130°F"
6,Buna N (Nitrile),D - Poor,"Plating Solutions,   Chromium Plating:    Fluoride Bath 130°F"
7,Carbon graphite,N/A,"Plating Solutions,   Chromium Plating:    Fluoride Bath 130°F"
8,Carbon Steel,N/A,"Plating Solutions,   Chromium Plating:    Fluoride Bath 130°F"
9,Carpenter 20,D - Poor,"Plating Solutions,   Chromium Plating:    Fluoride Bath 130°F"
10,Cast iron,C - Fair,"Plating Solutions,   Chromium Plating:    Fluoride Bath 130°F"
11,Ceramic Al203,N/A,"Plating Solutions,   Chromium Plating:    Fluoride Bath 130°F"
12,Ceramic magnet,N/A,"Plating Solutions,   Chromium Plating:    Fluoride Bath 130°F"
13,ChemRaz (FFKM),N/A,"Plating Solutions,   Chromium Plating:    Fluoride Bath 130°F"
14,Copper,N/A,"Plating Solutions,   Chromium Plating:    Fluoride Bath 130°F"
15,CPVC,A - Excellent,"Plating Solutions,   Chromium Plating:    Fluoride Bath 130°F"
16,EPDM,N/A,"Plating Solutions,   Chromium Plating:    Fluoride Bath 130°F"
17,Epoxy,C - Fair,"Plating Solutions,   Chromium Plating:    Fluoride Bath 130°F"
18,Fluorocarbon (FKM),N/A,"Plating Solutions,   Chromium Plating:    Fluoride Bath 130°F"
19,Hastelloy-C®,D - Poor,"Plating Solutions,   Chromium Plating:    Fluoride Bath 130°F"
20,Hypalon®,N/A,"Plating Solutions,   Chromium Plating:    Fluoride Bath 130°F"
21,Hytrel®,N/A,"Plating Solutions,   Chromium Plating:    Fluoride Bath 130°F"
22,Kalrez,A - Excellent,"Plating Solutions,   Chromium Plating:    Fluoride Bath 130°F"
23,Kel-F®,N/A,"Plating Solutions,   Chromium Plating:    Fluoride Bath 130°F"
24,LDPE,N/A,"Plating Solutions,   Chromium Plating:    Fluoride Bath 130°F"
25,Natural rubber,N/A,"Plating Solutions,   Chromium Plating:    Fluoride Bath 130°F"
26,Neoprene,D - Poor,"Plating Solutions,   Chromium Plating:    Fluoride Bath 130°F"
27,NORYL®,D - Poor,"Plating Solutions,   Chromium Plating:    Fluoride Bath 130°F"
28,Nylon,D - Poor,"Plating Solutions,   Chromium Plating:    Fluoride Bath 130°F"
29,Polycarbonate,N/A,"Plating Solutions,   Chromium Plating:    Fluoride Bath 130°F"
30,Polyetherether Ketone (PEEK),N/A,"Plating Solutions,   Chromium Plating:    Fluoride Bath 130°F"
31,Polypropylene,A - Excellent,"Plating Solutions,   Chromium Plating:    Fluoride Bath 130°F"
32,Polyurethane,N/A,"Plating Solutions,   Chromium Plating:    Fluoride Bath 130°F"
33,PPS (Ryton®),N/A,"Plating Solutions,   Chromium Plating:    Fluoride Bath 130°F"
34,PTFE,A - Excellent,"Plating Solutions,   Chromium Plating:    Fluoride Bath 130°F"
35,PVC,A - Excellent,"Plating Solutions,   Chromium Plating:    Fluoride Bath 130°F"
36,PVDF (Kynar®),C - Fair,"Plating Solutions,   Chromium Plating:    Fluoride Bath 130°F"
37,Silicone,N/A,"Plating Solutions,   Chromium Plating:    Fluoride Bath 130°F"
38,stainless steel - 304,N/A,"Plating Solutions,   Chromium Plating:    Fluoride Bath 130°F"
39,stainless steel - 316,D - Poor,"Plating Solutions,   Chromium Plating:    Fluoride Bath 130°F"
40,Titanium,C - Fair,"Plating Solutions,   Chromium Plating:    Fluoride Bath 130°F"
41,Tygon®,N/A,"Plating Solutions,   Chromium Plating:    Fluoride Bath 130°F"
42,Viton®,C - Fair,"Plating Solutions,   Chromium Plating:    Fluoride Bath 130°F"

File: data/cole/Plating Solutions,   Indium Sulfamate Plating R.T..csv
,material,compatibility,chemical
0,,,"Plating Solutions,   Indium Sulfamate Plating R.T."
1,ABS plastic,N/A,"Plating Solutions,   Indium Sulfamate Plating R.T."
2,Acetal (Delrin®),N/A,"Plating Solutions,   Indium Sulfamate Plating R.T."
3,Aluminum,N/A,"Plating Solutions,   Indium Sulfamate Plating R.T."
4,Brass,N/A,"Plating Solutions,   Indium Sulfamate Plating R.T."
5,Bronze,N/A,"Plating Solutions,   Indium Sulfamate Plating R.T."
6,Buna N (Nitrile),A - Excellent,"Plating Solutions,   Indium Sulfamate Plating R.T."
7,Carbon graphite,N/A,"Plating Solutions,   Indium Sulfamate Plating R.T."
8,Carbon Steel,N/A,"Plating Solutions,   Indium Sulfamate Plating R.T."
9,Carpenter 20,N/A,"Plating Solutions,   Indium Sulfamate Plating R.T."
10,Cast iron,N/A,"Plating Solutions,   Indium Sulfamate Plating R.T."
11,Ceramic Al203,A - Excellent,"Plating Solutions,   Indium Sulfamate Plating R.T."
12,Ceramic magnet,N/A,"Plating Solutions,   Indium Sulfamate Plating R.T."
13,ChemRaz (FFKM),N/A,"Plating Solutions,   Indium Sulfamate Plating R.T."
14,Copper,N/A,"Plating Solutions,   Indium Sulfamate Plating R.T."
15,CPVC,A - Excellent,"Plating Solutions,   Indium Sulfamate Plating R.T."
16,EPDM,N/A,"Plating Solutions,   Indium Sulfamate Plating R.T."
17,Epoxy,A - Excellent,"Plating Solutions,   Indium Sulfamate Plating R.T."
18,Fluorocarbon (FKM),N/A,"Plating Solutions,   Indium Sulfamate Plating R.T."
19,Hastelloy-C®,A - Excellent,"Plating Solutions,   Indium Sulfamate Plating R.T."
20,Hypalon®,N/A,"Plating Solutions,   Indium Sulfamate Plating R.T."
21,Hytrel®,N/A,"Plating Solutions,   Indium Sulfamate Plating R.T."
22,Kalrez,N/A,"Plating Solutions,   Indium Sulfamate Plating R.T."
23,Kel-F®,N/A,"Plating Solutions,   Indium Sulfamate Plating R.T."
24,LDPE,N/A,"Plating Solutions,   Indium Sulfamate Plating R.T."
25,Natural rubber,N/A,"Plating Solutions,   Indium Sulfamate Plating R.T."
26,Neoprene,A - Excellent,"Plating Solutions,   Indium Sulfamate Plating R.T."
27,NORYL®,A - Excellent,"Plating Solutions,   Indium Sulfamate Plating R.T."
28,Nylon,D - Poor,"Plating Solutions,   Indium Sulfamate Plating R.T."
29,Polycarbonate,N/A,"Plating Solutions,   Indium Sulfamate Plating R.T."
30,Polyetherether Ketone (PEEK),N/A,"Plating Solutions,   Indium Sulfamate Plating R.T."
31,Polypropylene,A - Excellent,"Plating Solutions,   Indium Sulfamate Plating R.T."
32,Polyurethane,N/A,"Plating Solutions,   Indium Sulfamate Plating R.T."
33,PPS (Ryton®),N/A,"Plating Solutions,   Indium Sulfamate Plating R.T."
34,PTFE,A - Excellent,"Plating Solutions,   Indium Sulfamate Plating R.T."
35,PVC,A - Excellent,"Plating Solutions,   Indium Sulfamate Plating R.T."
36,PVDF (Kynar®),N/A,"Plating Solutions,   Indium Sulfamate Plating R.T."
37,Silicone,N/A,"Plating Solutions,   Indium Sulfamate Plating R.T."
38,stainless steel - 304,N/A,"Plating Solutions,   Indium Sulfamate Plating R.T."
39,stainless steel - 316,C - Fair,"Plating Solutions,   Indium Sulfamate Plating R.T."
40,Titanium,A - Excellent,"Plating Solutions,   Indium Sulfamate Plating R.T."
41,Tygon®,N/A,"Plating Solutions,   Indium Sulfamate Plating R.T."
42,Viton®,A - Excellent,"Plating Solutions,   Indium Sulfamate Plating R.T."

File: data/cole/Plating Solutions,   Iron Plating_    Ferrous Chloride Bath 190°F.csv
,material,compatibility,chemical
0,,,"Plating Solutions,   Iron Plating:    Ferrous Chloride Bath 190°F"
1,ABS plastic,N/A,"Plating Solutions,   Iron Plating:    Ferrous Chloride Bath 190°F"
2,Acetal (Delrin®),N/A,"Plating Solutions,   Iron Plating:    Ferrous Chloride Bath 190°F"
3,Aluminum,N/A,"Plating Solutions,   Iron Plating:    Ferrous Chloride Bath 190°F"
4,Brass,N/A,"Plating Solutions,   Iron Plating:    Ferrous Chloride Bath 190°F"
5,Bronze,N/A,"Plating Solutions,   Iron Plating:    Ferrous Chloride Bath 190°F"
6,Buna N (Nitrile),B - Good,"Plating Solutions,   Iron Plating:    Ferrous Chloride Bath 190°F"
7,Carbon graphite,N/A,"Plating Solutions,   Iron Plating:    Ferrous Chloride Bath 190°F"
8,Carbon Steel,N/A,"Plating Solutions,   Iron Plating:    Ferrous Chloride Bath 190°F"
9,Carpenter 20,N/A,"Plating Solutions,   Iron Plating:    Ferrous Chloride Bath 190°F"
10,Cast iron,N/A,"Plating Solutions,   Iron Plating:    Ferrous Chloride Bath 190°F"
11,Ceramic Al203,N/A,"Plating Solutions,   Iron Plating:    Ferrous Chloride Bath 190°F"
12,Ceramic magnet,N/A,"Plating Solutions,   Iron Plating:    Ferrous Chloride Bath 190°F"
13,ChemRaz (FFKM),N/A,"Plating Solutions,   Iron Plating:    Ferrous Chloride Bath 190°F"
14,Copper,N/A,"Plating Solutions,   Iron Plating:    Ferrous Chloride Bath 190°F"
15,CPVC,D - Poor,"Plating Solutions,   Iron Plating:    Ferrous Chloride Bath 190°F"
16,EPDM,N/A,"Plating Solutions,   Iron Plating:    Ferrous Chloride Bath 190°F"
17,Epoxy,D - Poor,"Plating Solutions,   Iron Plating:    Ferrous Chloride Bath 190°F"
18,Fluorocarbon (FKM),N/A,"Plating Solutions,   Iron Plating:    Ferrous Chloride Bath 190°F"
19,Hastelloy-C®,D - Poor,"Plating Solutions,   Iron Plating:    Ferrous Chloride Bath 190°F"
20,Hypalon®,N/A,"Plating Solutions,   Iron Plating:    Ferrous Chloride Bath 190°F"
21,Hytrel®,N/A,"Plating Solutions,   Iron Plating:    Ferrous Chloride Bath 190°F"
22,Kalrez,N/A,"Plating Solutions,   Iron Plating:    Ferrous Chloride Bath 190°F"
23,Kel-F®,N/A,"Plating Solutions,   Iron Plating:    Ferrous Chloride Bath 190°F"
24,LDPE,N/A,"Plating Solutions,   Iron Plating:    Ferrous Chloride Bath 190°F"
25,Natural rubber,N/A,"Plating Solutions,   Iron Plating:    Ferrous Chloride Bath 190°F"
26,Neoprene,D - Poor,"Plating Solutions,   Iron Plating:    Ferrous Chloride Bath 190°F"
27,NORYL®,A - Excellent,"Plating Solutions,   Iron Plating:    Ferrous Chloride Bath 190°F"
28,Nylon,D - Poor,"Plating Solutions,   Iron Plating:    Ferrous Chloride Bath 190°F"
29,Polycarbonate,N/A,"Plating Solutions,   Iron Plating:    Ferrous Chloride Bath 190°F"
30,Polyetherether Ketone (PEEK),N/A,"Plating Solutions,   Iron Plating:    Ferrous Chloride Bath 190°F"
31,Polypropylene,C - Fair,"Plating Solutions,   Iron Plating:    Ferrous Chloride Bath 190°F"
32,Polyurethane,N/A,"Plating Solutions,   Iron Plating:    Ferrous Chloride Bath 190°F"
33,PPS (Ryton®),N/A,"Plating Solutions,   Iron Plating:    Ferrous Chloride Bath 190°F"
34,PTFE,A - Excellent,"Plating Solutions,   Iron Plating:    Ferrous Chloride Bath 190°F"
35,PVC,D - Poor,"Plating Solutions,   Iron Plating:    Ferrous Chloride Bath 190°F"
36,PVDF (Kynar®),N/A,"Plating Solutions,   Iron Plating:    Ferrous Chloride Bath 190°F"
37,Silicone,N/A,"Plating Solutions,   Iron Plating:    Ferrous Chloride Bath 190°F"
38,stainless steel - 304,N/A,"Plating Solutions,   Iron Plating:    Ferrous Chloride Bath 190°F"
39,stainless steel - 316,D - Poor,"Plating Solutions,   Iron Plating:    Ferrous Chloride Bath 190°F"
40,Titanium,A - Excellent,"Plating Solutions,   Iron Plating:    Ferrous Chloride Bath 190°F"
41,Tygon®,N/A,"Plating Solutions,   Iron Plating:    Ferrous Chloride Bath 190°F"
42,Viton®,A - Excellent,"Plating Solutions,   Iron Plating:    Ferrous Chloride Bath 190°F"
