Repository: lachlanmonty/ChemicalCompatibilityDatabase

# ChemicalCompatibilityDatabase

## Goal

- Quickly check chemical compatibility of materials
- Combine chemical compatibility databases into a single database

## To Do

- [ ] Add [Sandvik corrosion tables](https://www.materials.sandvik/en/materials-center/corrosion-tables/ "Sandvik corrosion tables")
- [ ] Add the formula for each chemical in the [Cole-Parmer](https://www.coleparmer.com/Chemical-Resistance "Cole-Parmer") database. This should allow for easier lookups with stream table data.
- [ ] Add concentrations
- [ ] Add content of impurities, e.g. Cl-, oxidizing agents etc
- [ ] Add temperature dependent compatibility checks

File: data/cole/Plating Solutions,   Iron Plating_    Fluoborate Bath 145°F.csv
,material,compatibility,chemical
0,,,"Plating Solutions,   Iron Plating:    Fluoborate Bath 145°F"
1,ABS plastic,N/A,"Plating Solutions,   Iron Plating:    Fluoborate Bath 145°F"
2,Acetal (Delrin®),N/A,"Plating Solutions,   Iron Plating:    Fluoborate Bath 145°F"
3,Aluminum,N/A,"Plating Solutions,   Iron Plating:    Fluoborate Bath 145°F"
4,Brass,N/A,"Plating Solutions,   Iron Plating:    Fluoborate Bath 145°F"
5,Bronze,N/A,"Plating Solutions,   Iron Plating:    Fluoborate Bath 145°F"
6,Buna N (Nitrile),B - Good,"Plating Solutions,   Iron Plating:    Fluoborate Bath 145°F"
7,Carbon graphite,N/A,"Plating Solutions,   Iron Plating:    Fluoborate Bath 145°F"
8,Carbon Steel,N/A,"Plating Solutions,   Iron Plating:    Fluoborate Bath 145°F"
9,Carpenter 20,N/A,"Plating Solutions,   Iron Plating:    Fluoborate Bath 145°F"
10,Cast iron,N/A,"Plating Solutions,   Iron Plating:    Fluoborate Bath 145°F"
11,Ceramic Al203,N/A,"Plating Solutions,   Iron Plating:    Fluoborate Bath 145°F"
12,Ceramic magnet,N/A,"Plating Solutions,   Iron Plating:    Fluoborate Bath 145°F"
13,ChemRaz (FFKM),N/A,"Plating Solutions,   Iron Plating:    Fluoborate Bath 145°F"
14,Copper,N/A,"Plating Solutions,   Iron Plating:    Fluoborate Bath 145°F"
15,CPVC,D - Poor,"Plating Solutions,   Iron Plating:    Fluoborate Bath 145°F"
16,EPDM,N/A,"Plating Solutions,   Iron Plating:    Fluoborate Bath 145°F"
17,Epoxy,D - Poor,"Plating Solutions,   Iron Plating:    Fluoborate Bath 145°F"
18,Fluorocarbon (FKM),N/A,"Plating Solutions,   Iron Plating:    Fluoborate Bath 145°F"
19,Hastelloy-C®,B - Good,"Plating Solutions,   Iron Plating:    Fluoborate Bath 145°F"
20,Hypalon®,N/A,"Plating Solutions,   Iron Plating:    Fluoborate Bath 145°F"
21,Hytrel®,N/A,"Plating Solutions,   Iron Plating:    Fluoborate Bath 145°F"
22,Kalrez,N/A,"Plating Solutions,   Iron Plating:    Fluoborate Bath 145°F"
23,Kel-F®,N/A,"Plating Solutions,   Iron Plating:    Fluoborate Bath 145°F"
24,LDPE,N/A,"Plating Solutions,   Iron Plating:    Fluoborate Bath 145°F"
25,Natural rubber,N/A,"Plating Solutions,   Iron Plating:    Fluoborate Bath 145°F"
26,Neoprene,C - Fair,"Plating Solutions,   Iron Plating:    Fluoborate Bath 145°F"
27,NORYL®,A - Excellent,"Plating Solutions,   Iron Plating:    Fluoborate Bath 145°F"
28,Nylon,D - Poor,"Plating Solutions,   Iron Plating:    Fluoborate Bath 145°F"
29,Polycarbonate,N/A,"Plating Solutions,   Iron Plating:    Fluoborate Bath 145°F"
30,Polyetherether Ketone (PEEK),N/A,"Plating Solutions,   Iron Plating:    Fluoborate Bath 145°F"
31,Polypropylene,A - Excellent,"Plating Solutions,   Iron Plating:    Fluoborate Bath 145°F"
32,Polyurethane,N/A,"Plating Solutions,   Iron Plating:    Fluoborate Bath 145°F"
33,PPS (Ryton®),N/A,"Plating Solutions,   Iron Plating:    Fluoborate Bath 145°F"
34,PTFE,A - Excellent,"Plating Solutions,   Iron Plating:    Fluoborate Bath 145°F"
35,PVC,D - Poor,"Plating Solutions,   Iron Plating:    Fluoborate Bath 145°F"
36,PVDF (Kynar®),N/A,"Plating Solutions,   Iron Plating:    Fluoborate Bath 145°F"
37,Silicone,N/A,"Plating Solutions,   Iron Plating:    Fluoborate Bath 145°F"
38,stainless steel - 304,N/A,"Plating Solutions,   Iron Plating:    Fluoborate Bath 145°F"
39,stainless steel - 316,D - Poor,"Plating Solutions,   Iron Plating:    Fluoborate Bath 145°F"
40,Titanium,D - Poor,"Plating Solutions,   Iron Plating:    Fluoborate Bath 145°F"
41,Tygon®,N/A,"Plating Solutions,   Iron Plating:    Fluoborate Bath 145°F"
42,Viton®,A - Excellent,"Plating Solutions,   Iron Plating:    Fluoborate Bath 145°F"

File: data/cole/Plating Solutions,   Lead Fluoborate Plating.csv
,material,compatibility,chemical
0,,,"Plating Solutions,   Lead Fluoborate Plating"
1,ABS plastic,N/A,"Plating Solutions,   Lead Fluoborate Plating"
2,Acetal (Delrin®),N/A,"Plating Solutions,   Lead Fluoborate Plating"
3,Aluminum,N/A,"Plating Solutions,   Lead Fluoborate Plating"
4,Brass,N/A,"Plating Solutions,   Lead Fluoborate Plating"
5,Bronze,N/A,"Plating Solutions,   Lead Fluoborate Plating"
6,Buna N (Nitrile),B - Good,"Plating Solutions,   Lead Fluoborate Plating"
7,Carbon graphite,N/A,"Plating Solutions,   Lead Fluoborate Plating"
8,Carbon Steel,N/A,"Plating Solutions,   Lead Fluoborate Plating"
9,Carpenter 20,N/A,"Plating Solutions,   Lead Fluoborate Plating"
10,Cast iron,N/A,"Plating Solutions,   Lead Fluoborate Plating"
11,Ceramic Al203,N/A,"Plating Solutions,   Lead Fluoborate Plating"
12,Ceramic magnet,N/A,"Plating Solutions,   Lead Fluoborate Plating"
13,ChemRaz (FFKM),N/A,"Plating Solutions,   Lead Fluoborate Plating"
14,Copper,N/A,"Plating Solutions,   Lead Fluoborate Plating"
15,CPVC,D - Poor,"Plating Solutions,   Lead Fluoborate Plating"
16,EPDM,N/A,"Plating Solutions,   Lead Fluoborate Plating"
17,Epoxy,D - Poor,"Plating Solutions,   Lead Fluoborate Plating"
18,Fluorocarbon (FKM),N/A,"Plating Solutions,   Lead Fluoborate Plating"
19,Hastelloy-C®,D - Poor,"Plating Solutions,   Lead Fluoborate Plating"
20,Hypalon®,N/A,"Plating Solutions,   Lead Fluoborate Plating"
21,Hytrel®,N/A,"Plating Solutions,   Lead Fluoborate Plating"
22,Kalrez,N/A,"Plating Solutions,   Lead Fluoborate Plating"
23,Kel-F®,N/A,"Plating Solutions,   Lead Fluoborate Plating"
24,LDPE,N/A,"Plating Solutions,   Lead Fluoborate Plating"
25,Natural rubber,N/A,"Plating Solutions,   Lead Fluoborate Plating"
26,Neoprene,C - Fair,"Plating Solutions,   Lead Fluoborate Plating"
27,NORYL®,A - Excellent,"Plating Solutions,   Lead Fluoborate Plating"
28,Nylon,D - Poor,"Plating Solutions,   Lead Fluoborate Plating"
29,Polycarbonate,N/A,"Plating Solutions,   Lead Fluoborate Plating"
30,Polyetherether Ketone (PEEK),N/A,"Plating Solutions,   Lead Fluoborate Plating"
31,Polypropylene,A - Excellent,"Plating Solutions,   Lead Fluoborate Plating"
32,Polyurethane,N/A,"Plating Solutions,   Lead Fluoborate Plating"
33,PPS (Ryton®),N/A,"Plating Solutions,   Lead Fluoborate Plating"
34,PTFE,A - Excellent,"Plating Solutions,   Lead Fluoborate Plating"
35,PVC,D - Poor,"Plating Solutions,   Lead Fluoborate Plating"
36,PVDF (Kynar®),N/A,"Plating Solutions,   Lead Fluoborate Plating"
37,Silicone,N/A,"Plating Solutions,   Lead Fluoborate Plating"
38,stainless steel - 304,N/A,"Plating Solutions,   Lead Fluoborate Plating"
39,stainless steel - 316,D - Poor,"Plating Solutions,   Lead Fluoborate Plating"
40,Titanium,A - Excellent,"Plating Solutions,   Lead Fluoborate Plating"
41,Tygon®,N/A,"Plating Solutions,   Lead Fluoborate Plating"
42,Viton®,A - Excellent,"Plating Solutions,   Lead Fluoborate Plating"

File: data/cole/Potash (Potassium Carbonate).csv
,material,compatibility,chemical
0,,,Potash (Potassium Carbonate)
1,ABS plastic,A - Excellent,Potash (Potassium Carbonate)
2,Acetal (Delrin®),B - Good,Potash (Potassium Carbonate)
3,Aluminum,D - Poor,Potash (Potassium Carbonate)
4,Brass,N/A,Potash (Potassium Carbonate)
5,Bronze,B - Good,Potash (Potassium Carbonate)
6,Buna N (Nitrile),A - Excellent,Potash (Potassium Carbonate)
7,Carbon graphite,A - Excellent,Potash (Potassium Carbonate)
8,Carbon Steel,B - Good,Potash (Potassium Carbonate)
9,Carpenter 20,B - Good,Potash (Potassium Carbonate)
10,Cast iron,C - Fair,Potash (Potassium Carbonate)
11,Ceramic Al203,D - Poor,Potash (Potassium Carbonate)
12,Ceramic magnet,N/A,Potash (Potassium Carbonate)
13,ChemRaz (FFKM),A - Excellent,Potash (Potassium Carbonate)
14,Copper,B - Good,Potash (Potassium Carbonate)
15,CPVC,A - Excellent,Potash (Potassium Carbonate)
16,EPDM,A1 - Excellent,Potash (Potassium Carbonate)
17,Epoxy,A - Excellent,Potash (Potassium Carbonate)
18,Fluorocarbon (FKM),A - Excellent,Potash (Potassium Carbonate)
19,Hastelloy-C®,B - Good,Potash (Potassium Carbonate)
20,Hypalon®,N/A,Potash (Potassium Carbonate)
21,Hytrel®,D - Poor,Potash (Potassium Carbonate)
22,Kalrez,A - Excellent,Potash (Potassium Carbonate)
23,Kel-F®,N/A,Potash (Potassium Carbonate)
24,LDPE,A1 - Excellent,Potash (Potassium Carbonate)
25,Natural rubber,A - Excellent,Potash (Potassium Carbonate)
26,Neoprene,A - Excellent,Potash (Potassium Carbonate)
27,NORYL®,A - Excellent,Potash (Potassium Carbonate)
28,Nylon,A - Excellent,Potash (Potassium Carbonate)
29,Polycarbonate,N/A,Potash (Potassium Carbonate)
30,Polyetherether Ketone (PEEK),A - Excellent,Potash (Potassium Carbonate)
31,Polypropylene,A - Excellent,Potash (Potassium Carbonate)
32,Polyurethane,D - Poor,Potash (Potassium Carbonate)
33,PPS (Ryton®),N/A,Potash (Potassium Carbonate)
34,PTFE,N/A,Potash (Potassium Carbonate)
35,PVC,A - Excellent,Potash (Potassium Carbonate)
36,PVDF (Kynar®),A - Excellent,Potash (Potassium Carbonate)
37,Silicone,N/A,Potash (Potassium Carbonate)
38,stainless steel - 304,B - Good,Potash (Potassium Carbonate)
39,stainless steel - 316,B - Good,Potash (Potassium Carbonate)
40,Titanium,A - Excellent,Potash (Potassium Carbonate)
41,Tygon®,B - Good,Potash (Potassium Carbonate)
42,Viton®,A - Excellent,Potash (Potassium Carbonate)

File: data/cole/Potassium Bicarbonate.csv
,material,compatibility,chemical
0,,,Potassium Bicarbonate
1,ABS plastic,A - Excellent,Potassium Bicarbonate
2,Acetal (Delrin®),C - Fair,Potassium Bicarbonate
3,Aluminum,D - Poor,Potassium Bicarbonate
4,Brass,N/A,Potassium Bicarbonate
5,Bronze,B - Good,Potassium Bicarbonate
6,Buna N (Nitrile),A - Excellent,Potassium Bicarbonate
7,Carbon graphite,A - Excellent,Potassium Bicarbonate
8,Carbon Steel,B - Good,Potassium Bicarbonate
9,Carpenter 20,B - Good,Potassium Bicarbonate
10,Cast iron,A - Excellent,Potassium Bicarbonate
11,Ceramic Al203,A - Excellent,Potassium Bicarbonate
12,Ceramic magnet,A - Excellent,Potassium Bicarbonate
13,ChemRaz (FFKM),A - Excellent,Potassium Bicarbonate
14,Copper,B - Good,Potassium Bicarbonate
15,CPVC,A - Excellent,Potassium Bicarbonate
16,EPDM,A - Excellent,Potassium Bicarbonate
17,Epoxy,A - Excellent,Potassium Bicarbonate
18,Fluorocarbon (FKM),A - Excellent,Potassium Bicarbonate
19,Hastelloy-C®,B - Good,Potassium Bicarbonate
20,Hypalon®,N/A,Potassium Bicarbonate
21,Hytrel®,N/A,Potassium Bicarbonate
22,Kalrez,A - Excellent,Potassium Bicarbonate
23,Kel-F®,A - Excellent,Potassium Bicarbonate
24,LDPE,A - Excellent,Potassium Bicarbonate
25,Natural rubber,A - Excellent,Potassium Bicarbonate
26,Neoprene,A - Excellent,Potassium Bicarbonate
27,NORYL®,A1 - Excellent,Potassium Bicarbonate
28,Nylon,A1 - Excellent,Potassium Bicarbonate
29,Polycarbonate,N/A,Potassium Bicarbonate
30,Polyetherether Ketone (PEEK),A - Excellent,Potassium Bicarbonate
31,Polypropylene,A - Excellent,Potassium Bicarbonate
32,Polyurethane,D - Poor,Potassium Bicarbonate
33,PPS (Ryton®),A - Excellent,Potassium Bicarbonate
34,PTFE,A - Excellent,Potassium Bicarbonate
35,PVC,A - Excellent,Potassium Bicarbonate
36,PVDF (Kynar®),B - Good,Potassium Bicarbonate
37,Silicone,A1 - Excellent,Potassium Bicarbonate
38,stainless steel - 304,B - Good,Potassium Bicarbonate
39,stainless steel - 316,B - Good,Potassium Bicarbonate
40,Titanium,A - Excellent,Potassium Bicarbonate
41,Tygon®,A - Excellent,Potassium Bicarbonate
42,Viton®,A - Excellent,Potassium Bicarbonate

File: data/cole/Potassium Bromide.csv
,material,compatibility,chemical
0,,,Potassium Bromide
1,ABS plastic,A1 - Excellent,Potassium Bromide
2,Acetal (Delrin®),A - Excellent,Potassium Bromide
3,Aluminum,C1 - Fair,Potassium Bromide
4,Brass,N/A,Potassium Bromide
5,Bronze,B - Good,Potassium Bromide
6,Buna N (Nitrile),A - Excellent,Potassium Bromide
7,Carbon graphite,A - Excellent,Potassium Bromide
8,Carbon Steel,N/A,Potassium Bromide
9,Carpenter 20,B - Good,Potassium Bromide
10,Cast iron,D - Poor,Potassium Bromide
11,Ceramic Al203,C - Fair,Potassium Bromide
12,Ceramic magnet,A - Excellent,Potassium Bromide
13,ChemRaz (FFKM),A - Excellent,Potassium Bromide
14,Copper,B - Good,Potassium Bromide
15,CPVC,A - Excellent,Potassium Bromide
16,EPDM,A1 - Excellent,Potassium Bromide
17,Epoxy,A - Excellent,Potassium Bromide
18,Fluorocarbon (FKM),A - Excellent,Potassium Bromide
19,Hastelloy-C®,B - Good,Potassium Bromide
20,Hypalon®,N/A,Potassium Bromide
21,Hytrel®,N/A,Potassium Bromide
22,Kalrez,A - Excellent,Potassium Bromide
23,Kel-F®,A - Excellent,Potassium Bromide
24,LDPE,A - Excellent,Potassium Bromide
25,Natural rubber,A - Excellent,Potassium Bromide
26,Neoprene,A - Excellent,Potassium Bromide
27,NORYL®,A1 - Excellent,Potassium Bromide
28,Nylon,A1 - Excellent,Potassium Bromide
29,Polycarbonate,A1 - Excellent,Potassium Bromide
30,Polyetherether Ketone (PEEK),N/A,Potassium Bromide
31,Polypropylene,A - Excellent,Potassium Bromide
32,Polyurethane,D - Poor,Potassium Bromide
33,PPS (Ryton®),A - Excellent,Potassium Bromide
34,PTFE,A - Excellent,Potassium Bromide
35,PVC,A - Excellent,Potassium Bromide
36,PVDF (Kynar®),A - Excellent,Potassium Bromide
37,Silicone,A1 - Excellent,Potassium Bromide
38,stainless steel - 304,B - Good,Potassium Bromide
39,stainless steel - 316,B - Good,Potassium Bromide
40,Titanium,A - Excellent,Potassium Bromide
41,Tygon®,B - Good,Potassium Bromide
42,Viton®,A - Excellent,Potassium Bromide

File: data/cole/Potassium Chlorate.csv
,material,compatibility,chemical
0,,,Potassium Chlorate
1,ABS plastic,A - Excellent,Potassium Chlorate
2,Acetal (Delrin®),B - Good,Potassium Chlorate
3,Aluminum,B - Good,Potassium Chlorate
4,Brass,N/A,Potassium Chlorate
5,Bronze,B1 - Good,Potassium Chlorate
6,Buna N (Nitrile),A1 - Excellent,Potassium Chlorate
7,Carbon graphite,A2 - Excellent,Potassium Chlorate
8,Carbon Steel,N/A,Potassium Chlorate
9,Carpenter 20,B - Good,Potassium Chlorate
10,Cast iron,C - Fair,Potassium Chlorate
11,Ceramic Al203,B - Good,Potassium Chlorate
12,Ceramic magnet,N/A,Potassium Chlorate
13,ChemRaz (FFKM),A - Excellent,Potassium Chlorate
14,Copper,B1 - Good,Potassium Chlorate
15,CPVC,A - Excellent,Potassium Chlorate
16,EPDM,A1 - Excellent,Potassium Chlorate
17,Epoxy,A - Excellent,Potassium Chlorate
18,Fluorocarbon (FKM),A - Excellent,Potassium Chlorate
19,Hastelloy-C®,B - Good,Potassium Chlorate
20,Hypalon®,N/A,Potassium Chlorate
21,Hytrel®,N/A,Potassium Chlorate
22,Kalrez,A - Excellent,Potassium Chlorate
23,Kel-F®,A2 - Excellent,Potassium Chlorate
24,LDPE,A1 - Excellent,Potassium Chlorate
25,Natural rubber,N/A,Potassium Chlorate
26,Neoprene,A - Excellent,Potassium Chlorate
27,NORYL®,A1 - Excellent,Potassium Chlorate
28,Nylon,C1 - Fair,Potassium Chlorate
29,Polycarbonate,A1 - Excellent,Potassium Chlorate
30,Polyetherether Ketone (PEEK),A - Excellent,Potassium Chlorate
31,Polypropylene,A - Excellent,Potassium Chlorate
32,Polyurethane,A - Excellent,Potassium Chlorate
33,PPS (Ryton®),A - Excellent,Potassium Chlorate
34,PTFE,A - Excellent,Potassium Chlorate
35,PVC,A - Excellent,Potassium Chlorate
36,PVDF (Kynar®),A - Excellent,Potassium Chlorate
37,Silicone,B - Good,Potassium Chlorate
38,stainless steel - 304,B1 - Good,Potassium Chlorate
39,stainless steel - 316,B - Good,Potassium Chlorate
40,Titanium,A - Excellent,Potassium Chlorate
41,Tygon®,B - Good,Potassium Chlorate
42,Viton®,A - Excellent,Potassium Chlorate

File: data/cole/Potassium Chloride.csv
,material,compatibility,chemical
0,,,Potassium Chloride
1,ABS plastic,A - Excellent,Potassium Chloride
2,Acetal (Delrin®),A - Excellent,Potassium Chloride
3,Aluminum,D - Poor,Potassium Chloride
4,Brass,D - Poor,Potassium Chloride
5,Bronze,B - Good,Potassium Chloride
6,Buna N (Nitrile),A1 - Excellent,Potassium Chloride
7,Carbon graphite,A - Excellent,Potassium Chloride
8,Carbon Steel,D - Poor,Potassium Chloride
9,Carpenter 20,A - Excellent,Potassium Chloride
10,Cast iron,A - Excellent,Potassium Chloride
11,Ceramic Al203,N/A,Potassium Chloride
12,Ceramic magnet,N/A,Potassium Chloride
13,ChemRaz (FFKM),A - Excellent,Potassium Chloride
14,Copper,B - Good,Potassium Chloride
15,CPVC,A - Excellent,Potassium Chloride
16,EPDM,A1 - Excellent,Potassium Chloride
17,Epoxy,A - Excellent,Potassium Chloride
18,Fluorocarbon (FKM),A - Excellent,Potassium Chloride
19,Hastelloy-C®,A - Excellent,Potassium Chloride
20,Hypalon®,A - Excellent,Potassium Chloride
21,Hytrel®,B - Good,Potassium Chloride
22,Kalrez,A - Excellent,Potassium Chloride
23,Kel-F®,A - Excellent,Potassium Chloride
24,LDPE,A1 - Excellent,Potassium Chloride
25,Natural rubber,A - Excellent,Potassium Chloride
26,Neoprene,A - Excellent,Potassium Chloride
27,NORYL®,A1 - Excellent,Potassium Chloride
28,Nylon,A1 - Excellent,Potassium Chloride
29,Polycarbonate,A - Excellent,Potassium Chloride
30,Polyetherether Ketone (PEEK),A - Excellent,Potassium Chloride
31,Polypropylene,A - Excellent,Potassium Chloride
32,Polyurethane,A - Excellent,Potassium Chloride
33,PPS (Ryton®),A - Excellent,Potassium Chloride
34,PTFE,A - Excellent,Potassium Chloride
35,PVC,A - Excellent,Potassium Chloride
36,PVDF (Kynar®),A - Excellent,Potassium Chloride
37,Silicone,A - Excellent,Potassium Chloride
38,stainless steel - 304,B1 - Good,Potassium Chloride
39,stainless steel - 316,A1 - Excellent,Potassium Chloride
40,Titanium,A - Excellent,Potassium Chloride
41,Tygon®,A - Excellent,Potassium Chloride
42,Viton®,A - Excellent,Potassium Chloride

File: data/cole/Potassium Chromate.csv
,material,compatibility,chemical
0,,,Potassium Chromate
1,ABS plastic,N/A,Potassium Chromate
2,Acetal (Delrin®),C - Fair,Potassium Chromate
3,Aluminum,B1 - Good,Potassium Chromate
4,Brass,N/A,Potassium Chromate
5,Bronze,B1 - Good,Potassium Chromate
6,Buna N (Nitrile),A1 - Excellent,Potassium Chromate
7,Carbon graphite,A - Excellent,Potassium Chromate
8,Carbon Steel,B - Good,Potassium Chromate
9,Carpenter 20,B - Good,Potassium Chromate
10,Cast iron,A - Excellent,Potassium Chromate
11,Ceramic Al203,B - Good,Potassium Chromate
12,Ceramic magnet,N/A,Potassium Chromate
13,ChemRaz (FFKM),A - Excellent,Potassium Chromate
14,Copper,N/A,Potassium Chromate
15,CPVC,A - Excellent,Potassium Chromate
16,EPDM,A2 - Excellent,Potassium Chromate
17,Epoxy,C - Fair,Potassium Chromate
18,Fluorocarbon (FKM),A - Excellent,Potassium Chromate
19,Hastelloy-C®,A - Excellent,Potassium Chromate
20,Hypalon®,N/A,Potassium Chromate
21,Hytrel®,N/A,Potassium Chromate
22,Kalrez,A - Excellent,Potassium Chromate
23,Kel-F®,N/A,Potassium Chromate
24,LDPE,A - Excellent,Potassium Chromate
25,Natural rubber,B - Good,Potassium Chromate
26,Neoprene,A - Excellent,Potassium Chromate
27,NORYL®,A2 - Excellent,Potassium Chromate
28,Nylon,B - Good,Potassium Chromate
29,Polycarbonate,N/A,Potassium Chromate
30,Polyetherether Ketone (PEEK),N/A,Potassium Chromate
31,Polypropylene,A - Excellent,Potassium Chromate
32,Polyurethane,B - Good,Potassium Chromate
33,PPS (Ryton®),N/A,Potassium Chromate
34,PTFE,A1 - Excellent,Potassium Chromate
35,PVC,A - Excellent,Potassium Chromate
36,PVDF (Kynar®),B - Good,Potassium Chromate
37,Silicone,N/A,Potassium Chromate
38,stainless steel - 304,B1 - Good,Potassium Chromate
39,stainless steel - 316,B1 - Good,Potassium Chromate
40,Titanium,N/A,Potassium Chromate
41,Tygon®,B - Good,Potassium Chromate
42,Viton®,A - Excellent,Potassium Chromate

File: data/cole/Potassium Cyanide Solutions.csv
,material,compatibility,chemical
0,,,Potassium Cyanide Solutions
1,ABS plastic,A - Excellent,Potassium Cyanide Solutions
2,Acetal (Delrin®),C - Fair,Potassium Cyanide Solutions
3,Aluminum,D - Poor,Potassium Cyanide Solutions
4,Brass,D - Poor,Potassium Cyanide Solutions
5,Bronze,D - Poor,Potassium Cyanide Solutions
6,Buna N (Nitrile),A1 - Excellent,Potassium Cyanide Solutions
7,Carbon graphite,A - Excellent,Potassium Cyanide Solutions
8,Carbon Steel,B - Good,Potassium Cyanide Solutions
9,Carpenter 20,B - Good,Potassium Cyanide Solutions
10,Cast iron,B - Good,Potassium Cyanide Solutions
11,Ceramic Al203,D - Poor,Potassium Cyanide Solutions
12,Ceramic magnet,N/A,Potassium Cyanide Solutions
13,ChemRaz (FFKM),A - Excellent,Potassium Cyanide Solutions
14,Copper,D - Poor,Potassium Cyanide Solutions
15,CPVC,A - Excellent,Potassium Cyanide Solutions
16,EPDM,A1 - Excellent,Potassium Cyanide Solutions
17,Epoxy,A - Excellent,Potassium Cyanide Solutions
18,Fluorocarbon (FKM),A - Excellent,Potassium Cyanide Solutions
19,Hastelloy-C®,B - Good,Potassium Cyanide Solutions
20,Hypalon®,A - Excellent,Potassium Cyanide Solutions
21,Hytrel®,B - Good,Potassium Cyanide Solutions
22,Kalrez,A - Excellent,Potassium Cyanide Solutions
23,Kel-F®,A - Excellent,Potassium Cyanide Solutions
24,LDPE,A - Excellent,Potassium Cyanide Solutions
25,Natural rubber,A - Excellent,Potassium Cyanide Solutions
26,Neoprene,B - Good,Potassium Cyanide Solutions
27,NORYL®,A1 - Excellent,Potassium Cyanide Solutions
28,Nylon,A1 - Excellent,Potassium Cyanide Solutions
29,Polycarbonate,N/A,Potassium Cyanide Solutions
30,Polyetherether Ketone (PEEK),N/A,Potassium Cyanide Solutions
31,Polypropylene,A - Excellent,Potassium Cyanide Solutions
32,Polyurethane,A - Excellent,Potassium Cyanide Solutions
33,PPS (Ryton®),A - Excellent,Potassium Cyanide Solutions
34,PTFE,A - Excellent,Potassium Cyanide Solutions
35,PVC,A - Excellent,Potassium Cyanide Solutions
36,PVDF (Kynar®),A - Excellent,Potassium Cyanide Solutions
37,Silicone,A - Excellent,Potassium Cyanide Solutions
38,stainless steel - 304,B1 - Good,Potassium Cyanide Solutions
39,stainless steel - 316,B1 - Good,Potassium Cyanide Solutions
40,Titanium,A - Excellent,Potassium Cyanide Solutions
41,Tygon®,A - Excellent,Potassium Cyanide Solutions
42,Viton®,A - Excellent,Potassium Cyanide Solutions

File: data/cole/Potassium Dichromate.csv
,material,compatibility,chemical
0,,,Potassium Dichromate
1,ABS plastic,B1 - Good,Potassium Dichromate
2,Acetal (Delrin®),A - Excellent,Potassium Dichromate
3,Aluminum,B - Good,Potassium Dichromate
4,Brass,N/A,Potassium Dichromate
5,Bronze,B1 - Good,Potassium Dichromate
6,Buna N (Nitrile),A1 - Excellent,Potassium Dichromate
7,Carbon graphite,A - Excellent,Potassium Dichromate
8,Carbon Steel,B - Good,Potassium Dichromate
9,Carpenter 20,B - Good,Potassium Dichromate
10,Cast iron,A - Excellent,Potassium Dichromate
11,Ceramic Al203,B - Good,Potassium Dichromate
12,Ceramic magnet,A - Excellent,Potassium Dichromate
13,ChemRaz (FFKM),A - Excellent,Potassium Dichromate
14,Copper,B - Good,Potassium Dichromate
15,CPVC,A - Excellent,Potassium Dichromate
16,EPDM,A1 - Excellent,Potassium Dichromate
17,Epoxy,C - Fair,Potassium Dichromate
18,Fluorocarbon (FKM),A - Excellent,Potassium Dichromate
19,Hastelloy-C®,B - Good,Potassium Dichromate
20,Hypalon®,A - Excellent,Potassium Dichromate
21,Hytrel®,C - Fair,Potassium Dichromate
22,Kalrez,A - Excellent,Potassium Dichromate
23,Kel-F®,A - Excellent,Potassium Dichromate
24,LDPE,A - Excellent,Potassium Dichromate
25,Natural rubber,B - Good,Potassium Dichromate
26,Neoprene,A - Excellent,Potassium Dichromate
27,NORYL®,A1 - Excellent,Potassium Dichromate
28,Nylon,B1 - Good,Potassium Dichromate
29,Polycarbonate,A1 - Excellent,Potassium Dichromate
30,Polyetherether Ketone (PEEK),N/A,Potassium Dichromate
31,Polypropylene,A - Excellent,Potassium Dichromate
32,Polyurethane,B - Good,Potassium Dichromate
33,PPS (Ryton®),A - Excellent,Potassium Dichromate
34,PTFE,A - Excellent,Potassium Dichromate
35,PVC,A - Excellent,Potassium Dichromate
36,PVDF (Kynar®),A - Excellent,Potassium Dichromate
37,Silicone,A - Excellent,Potassium Dichromate
38,stainless steel - 304,B - Good,Potassium Dichromate
39,stainless steel - 316,B1 - Good,Potassium Dichromate
40,Titanium,A - Excellent,Potassium Dichromate
41,Tygon®,C - Fair,Potassium Dichromate
42,Viton®,A - Excellent,Potassium Dichromate

File: data/cole/Potassium Ferricyanide.csv
,material,compatibility,chemical
0,,,Potassium Ferricyanide
1,ABS plastic,B - Good,Potassium Ferricyanide
2,Acetal (Delrin®),B1 - Good,Potassium Ferricyanide
3,Aluminum,B2 - Good,Potassium Ferricyanide
4,Brass,N/A,Potassium Ferricyanide
5,Bronze,B2 - Good,Potassium Ferricyanide
6,Buna N (Nitrile),D - Poor,Potassium Ferricyanide
7,Carbon graphite,A2 - Excellent,Potassium Ferricyanide
8,Carbon Steel,D - Poor,Potassium Ferricyanide
9,Carpenter 20,B - Good,Potassium Ferricyanide
10,Cast iron,C - Fair,Potassium Ferricyanide
11,Ceramic Al203,B - Good,Potassium Ferricyanide
12,Ceramic magnet,A - Excellent,Potassium Ferricyanide
13,ChemRaz (FFKM),A - Excellent,Potassium Ferricyanide
14,Copper,B - Good,Potassium Ferricyanide
15,CPVC,A - Excellent,Potassium Ferricyanide
16,EPDM,A - Excellent,Potassium Ferricyanide
17,Epoxy,A1 - Excellent,Potassium Ferricyanide
18,Fluorocarbon (FKM),A - Excellent,Potassium Ferricyanide
19,Hastelloy-C®,B2 - Good,Potassium Ferricyanide
20,Hypalon®,A1 - Excellent,Potassium Ferricyanide
21,Hytrel®,N/A,Potassium Ferricyanide
22,Kalrez,A - Excellent,Potassium Ferricyanide
23,Kel-F®,A1 - Excellent,Potassium Ferricyanide
24,LDPE,A2 - Excellent,Potassium Ferricyanide
25,Natural rubber,B - Good,Potassium Ferricyanide
26,Neoprene,A1 - Excellent,Potassium Ferricyanide
27,NORYL®,A2 - Excellent,Potassium Ferricyanide
28,Nylon,B1 - Good,Potassium Ferricyanide
29,Polycarbonate,N/A,Potassium Ferricyanide
30,Polyetherether Ketone (PEEK),A - Excellent,Potassium Ferricyanide
31,Polypropylene,A2 - Excellent,Potassium Ferricyanide
32,Polyurethane,N/A,Potassium Ferricyanide
33,PPS (Ryton®),N/A,Potassium Ferricyanide
34,PTFE,A2 - Excellent,Potassium Ferricyanide
35,PVC,A - Excellent,Potassium Ferricyanide
36,PVDF (Kynar®),A2 - Excellent,Potassium Ferricyanide
37,Silicone,N/A,Potassium Ferricyanide
38,stainless steel - 304,B1 - Good,Potassium Ferricyanide
39,stainless steel - 316,B1 - Good,Potassium Ferricyanide
40,Titanium,A2 - Excellent,Potassium Ferricyanide
41,Tygon®,B - Good,Potassium Ferricyanide
42,Viton®,A - Excellent,Potassium Ferricyanide

File: data/cole/Potassium Ferrocyanide.csv
,material,compatibility,chemical
0,,,Potassium Ferrocyanide
1,ABS plastic,N/A,Potassium Ferrocyanide
2,Acetal (Delrin®),N/A,Potassium Ferrocyanide
3,Aluminum,B1 - Good,Potassium Ferrocyanide
4,Brass,N/A,Potassium Ferrocyanide
5,Bronze,B1 - Good,Potassium Ferrocyanide
6,Buna N (Nitrile),D - Poor,Potassium Ferrocyanide
7,Carbon graphite,A - Excellent,Potassium Ferrocyanide
8,Carbon Steel,D - Poor,Potassium Ferrocyanide
9,Carpenter 20,B - Good,Potassium Ferrocyanide
10,Cast iron,C - Fair,Potassium Ferrocyanide
11,Ceramic Al203,B - Good,Potassium Ferrocyanide
12,Ceramic magnet,A - Excellent,Potassium Ferrocyanide
13,ChemRaz (FFKM),A - Excellent,Potassium Ferrocyanide
14,Copper,B - Good,Potassium Ferrocyanide
15,CPVC,B - Good,Potassium Ferrocyanide
16,EPDM,A - Excellent,Potassium Ferrocyanide
17,Epoxy,A - Excellent,Potassium Ferrocyanide
18,Fluorocarbon (FKM),A - Excellent,Potassium Ferrocyanide
19,Hastelloy-C®,B - Good,Potassium Ferrocyanide
20,Hypalon®,N/A,Potassium Ferrocyanide
21,Hytrel®,N/A,Potassium Ferrocyanide
22,Kalrez,N/A,Potassium Ferrocyanide
23,Kel-F®,A - Excellent,Potassium Ferrocyanide
24,LDPE,A1 - Excellent,Potassium Ferrocyanide
25,Natural rubber,A - Excellent,Potassium Ferrocyanide
26,Neoprene,A - Excellent,Potassium Ferrocyanide
27,NORYL®,A - Excellent,Potassium Ferrocyanide
28,Nylon,B1 - Good,Potassium Ferrocyanide
29,Polycarbonate,N/A,Potassium Ferrocyanide
30,Polyetherether Ketone (PEEK),A - Excellent,Potassium Ferrocyanide
31,Polypropylene,A - Excellent,Potassium Ferrocyanide
32,Polyurethane,B - Good,Potassium Ferrocyanide
33,PPS (Ryton®),N/A,Potassium Ferrocyanide
34,PTFE,A - Excellent,Potassium Ferrocyanide
35,PVC,A - Excellent,Potassium Ferrocyanide
36,PVDF (Kynar®),A - Excellent,Potassium Ferrocyanide
37,Silicone,N/A,Potassium Ferrocyanide
38,stainless steel - 304,B - Good,Potassium Ferrocyanide
39,stainless steel - 316,B - Good,Potassium Ferrocyanide
40,Titanium,A - Excellent,Potassium Ferrocyanide
41,Tygon®,B - Good,Potassium Ferrocyanide
42,Viton®,A - Excellent,Potassium Ferrocyanide

File: data/cole/Potassium Hypochlorite.csv
,material,compatibility,chemical
0,,,Potassium Hypochlorite
1,ABS plastic,N/A,Potassium Hypochlorite
2,Acetal (Delrin®),N/A,Potassium Hypochlorite
3,Aluminum,D - Poor,Potassium Hypochlorite
4,Brass,N/A,Potassium Hypochlorite
5,Bronze,D - Poor,Potassium Hypochlorite
6,Buna N (Nitrile),A1 - Excellent,Potassium Hypochlorite
7,Carbon graphite,N/A,Potassium Hypochlorite
8,Carbon Steel,D - Poor,Potassium Hypochlorite
9,Carpenter 20,B - Good,Potassium Hypochlorite
10,Cast iron,A - Excellent,Potassium Hypochlorite
11,Ceramic Al203,D - Poor,Potassium Hypochlorite
12,Ceramic magnet,N/A,Potassium Hypochlorite
13,ChemRaz (FFKM),A - Excellent,Potassium Hypochlorite
14,Copper,D - Poor,Potassium Hypochlorite
15,CPVC,N/A,Potassium Hypochlorite
16,EPDM,A1 - Excellent,Potassium Hypochlorite
17,Epoxy,N/A,Potassium Hypochlorite
18,Fluorocarbon (FKM),D - Poor,Potassium Hypochlorite
19,Hastelloy-C®,B2 - Good,Potassium Hypochlorite
20,Hypalon®,A1 - Excellent,Potassium Hypochlorite
21,Hytrel®,N/A,Potassium Hypochlorite
22,Kalrez,A - Excellent,Potassium Hypochlorite
23,Kel-F®,N/A,Potassium Hypochlorite
24,LDPE,C1 - Fair,Potassium Hypochlorite
25,Natural rubber,C1 - Fair,Potassium Hypochlorite
26,Neoprene,B2 - Good,Potassium Hypochlorite
27,NORYL®,N/A,Potassium Hypochlorite
28,Nylon,B1 - Good,Potassium Hypochlorite
29,Polycarbonate,N/A,Potassium Hypochlorite
30,Polyetherether Ketone (PEEK),N/A,Potassium Hypochlorite
31,Polypropylene,N/A,Potassium Hypochlorite
32,Polyurethane,B - Good,Potassium Hypochlorite
33,PPS (Ryton®),A - Excellent,Potassium Hypochlorite
34,PTFE,A2 - Excellent,Potassium Hypochlorite
35,PVC,B1 - Good,Potassium Hypochlorite
36,PVDF (Kynar®),A1 - Excellent,Potassium Hypochlorite
37,Silicone,N/A,Potassium Hypochlorite
38,stainless steel - 304,C1 - Fair,Potassium Hypochlorite
39,stainless steel - 316,B - Good,Potassium Hypochlorite
40,Titanium,A1 - Excellent,Potassium Hypochlorite
41,Tygon®,B1 - Good,Potassium Hypochlorite
42,Viton®,N/A,Potassium Hypochlorite

File: data/cole/Potassium Iodide.csv
,material,compatibility,chemical
0,,,Potassium Iodide
1,ABS plastic,B - Good,Potassium Iodide
2,Acetal (Delrin®),N/A,Potassium Iodide
3,Aluminum,B1 - Good,Potassium Iodide
4,Brass,N/A,Potassium Iodide
5,Bronze,A1 - Excellent,Potassium Iodide
6,Buna N (Nitrile),A1 - Excellent,Potassium Iodide
7,Carbon graphite,A1 - Excellent,Potassium Iodide
8,Carbon Steel,N/A,Potassium Iodide
9,Carpenter 20,A - Excellent,Potassium Iodide
10,Cast iron,A - Excellent,Potassium Iodide
11,Ceramic Al203,B - Good,Potassium Iodide
12,Ceramic magnet,N/A,Potassium Iodide
13,ChemRaz (FFKM),A - Excellent,Potassium Iodide
14,Copper,A1 - Excellent,Potassium Iodide
15,CPVC,A - Excellent,Potassium Iodide
16,EPDM,A - Excellent,Potassium Iodide
17,Epoxy,N/A,Potassium Iodide
18,Fluorocarbon (FKM),A - Excellent,Potassium Iodide
19,Hastelloy-C®,A2 - Excellent,Potassium Iodide
20,Hypalon®,A2 - Excellent,Potassium Iodide
21,Hytrel®,N/A,Potassium Iodide
22,Kalrez,A - Excellent,Potassium Iodide
23,Kel-F®,N/A,Potassium Iodide
24,LDPE,B1 - Good,Potassium Iodide
25,Natural rubber,B - Good,Potassium Iodide
26,Neoprene,A - Excellent,Potassium Iodide
27,NORYL®,N/A,Potassium Iodide
28,Nylon,A1 - Excellent,Potassium Iodide
29,Polycarbonate,N/A,Potassium Iodide
30,Polyetherether Ketone (PEEK),N/A,Potassium Iodide
31,Polypropylene,A2 - Excellent,Potassium Iodide
32,Polyurethane,N/A,Potassium Iodide
33,PPS (Ryton®),A2 - Excellent,Potassium Iodide
34,PTFE,A2 - Excellent,Potassium Iodide
35,PVC,A2 - Excellent,Potassium Iodide
36,PVDF (Kynar®),A2 - Excellent,Potassium Iodide
37,Silicone,N/A,Potassium Iodide
38,stainless steel - 304,A1 - Excellent,Potassium Iodide
39,stainless steel - 316,A1 - Excellent,Potassium Iodide
40,Titanium,A1 - Excellent,Potassium Iodide
41,Tygon®,B - Good,Potassium Iodide
42,Viton®,A - Excellent,Potassium Iodide

File: data/cole/Potassium Nitrate.csv
,material,compatibility,chemical
0,,,Potassium Nitrate
1,ABS plastic,B - Good,Potassium Nitrate
2,Acetal (Delrin®),A - Excellent,Potassium Nitrate
3,Aluminum,B - Good,Potassium Nitrate
4,Brass,B - Good,Potassium Nitrate
5,Bronze,B1 - Good,Potassium Nitrate
6,Buna N (Nitrile),A2 - Excellent,Potassium Nitrate
7,Carbon graphite,A - Excellent,Potassium Nitrate
8,Carbon Steel,B - Good,Potassium Nitrate
9,Carpenter 20,B - Good,Potassium Nitrate
10,Cast iron,A - Excellent,Potassium Nitrate
11,Ceramic Al203,B - Good,Potassium Nitrate
12,Ceramic magnet,N/A,Potassium Nitrate
13,ChemRaz (FFKM),A - Excellent,Potassium Nitrate
14,Copper,A - Excellent,Potassium Nitrate
15,CPVC,A - Excellent,Potassium Nitrate
16,EPDM,A - Excellent,Potassium Nitrate
17,Epoxy,A - Excellent,Potassium Nitrate
18,Fluorocarbon (FKM),A - Excellent,Potassium Nitrate
19,Hastelloy-C®,B1 - Good,Potassium Nitrate
20,Hypalon®,A - Excellent,Potassium Nitrate
21,Hytrel®,B - Good,Potassium Nitrate
22,Kalrez,A - Excellent,Potassium Nitrate
23,Kel-F®,N/A,Potassium Nitrate
24,LDPE,A - Excellent,Potassium Nitrate
25,Natural rubber,A - Excellent,Potassium Nitrate
26,Neoprene,A - Excellent,Potassium Nitrate
27,NORYL®,A1 - Excellent,Potassium Nitrate
28,Nylon,B1 - Good,Potassium Nitrate
29,Polycarbonate,A1 - Excellent,Potassium Nitrate
30,Polyetherether Ketone (PEEK),A - Excellent,Potassium Nitrate
31,Polypropylene,A - Excellent,Potassium Nitrate
32,Polyurethane,A - Excellent,Potassium Nitrate
33,PPS (Ryton®),A - Excellent,Potassium Nitrate
34,PTFE,A - Excellent,Potassium Nitrate
35,PVC,A - Excellent,Potassium Nitrate
36,PVDF (Kynar®),A - Excellent,Potassium Nitrate
37,Silicone,A - Excellent,Potassium Nitrate
38,stainless steel - 304,B - Good,Potassium Nitrate
39,stainless steel - 316,B - Good,Potassium Nitrate
40,Titanium,A - Excellent,Potassium Nitrate
41,Tygon®,A - Excellent,Potassium Nitrate
42,Viton®,A - Excellent,Potassium Nitrate

File: data/cole/Potassium Oxalate.csv
,material,compatibility,chemical
0,,,Potassium Oxalate
1,ABS plastic,B - Good,Potassium Oxalate
2,Acetal (Delrin®),A - Excellent,Potassium Oxalate
3,Aluminum,B - Good,Potassium Oxalate
4,Brass,B - Good,Potassium Oxalate
5,Bronze,B1 - Good,Potassium Oxalate
6,Buna N (Nitrile),A2 - Excellent,Potassium Oxalate
7,Carbon graphite,A - Excellent,Potassium Oxalate
8,Carbon Steel,B - Good,Potassium Oxalate
9,Carpenter 20,B - Good,Potassium Oxalate
10,Cast iron,A - Excellent,Potassium Oxalate
11,Ceramic Al203,B - Good,Potassium Oxalate
12,Ceramic magnet,N/A,Potassium Oxalate
13,ChemRaz (FFKM),A - Excellent,Potassium Oxalate
14,Copper,A - Excellent,Potassium Oxalate
15,CPVC,A - Excellent,Potassium Oxalate
16,EPDM,A - Excellent,Potassium Oxalate
17,Epoxy,A - Excellent,Potassium Oxalate
18,Fluorocarbon (FKM),A - Excellent,Potassium Oxalate
19,Hastelloy-C®,B1 - Good,Potassium Oxalate
20,Hypalon®,A - Excellent,Potassium Oxalate
21,Hytrel®,B - Good,Potassium Oxalate
22,Kalrez,A - Excellent,Potassium Oxalate
23,Kel-F®,N/A,Potassium Oxalate
24,LDPE,A - Excellent,Potassium Oxalate
25,Natural rubber,A - Excellent,Potassium Oxalate
26,Neoprene,A - Excellent,Potassium Oxalate
27,NORYL®,A1 - Excellent,Potassium Oxalate
28,Nylon,B1 - Good,Potassium Oxalate
29,Polycarbonate,A1 - Excellent,Potassium Oxalate
30,Polyetherether Ketone (PEEK),A - Excellent,Potassium Oxalate
31,Polypropylene,A - Excellent,Potassium Oxalate
32,Polyurethane,A - Excellent,Potassium Oxalate
33,PPS (Ryton®),A - Excellent,Potassium Oxalate
34,PTFE,A - Excellent,Potassium Oxalate
35,PVC,A - Excellent,Potassium Oxalate
36,PVDF (Kynar®),A - Excellent,Potassium Oxalate
37,Silicone,A - Excellent,Potassium Oxalate
38,stainless steel - 304,B - Good,Potassium Oxalate
39,stainless steel - 316,B - Good,Potassium Oxalate
40,Titanium,A - Excellent,Potassium Oxalate
41,Tygon®,A - Excellent,Potassium Oxalate
42,Viton®,A - Excellent,Potassium Oxalate

File: data/cole/Potassium Permanganate.csv
,material,compatibility,chemical
0,,,Potassium Permanganate
1,ABS plastic,B1 - Good,Potassium Permanganate
2,Acetal (Delrin®),A - Excellent,Potassium Permanganate
3,Aluminum,B1 - Good,Potassium Permanganate
4,Brass,N/A,Potassium Permanganate
5,Bronze,A1 - Excellent,Potassium Permanganate
6,Buna N (Nitrile),C - Fair,Potassium Permanganate
7,Carbon graphite,B1 - Good,Potassium Permanganate
8,Carbon Steel,B - Good,Potassium Permanganate
9,Carpenter 20,B - Good,Potassium Permanganate
10,Cast iron,A - Excellent,Potassium Permanganate
11,Ceramic Al203,A - Excellent,Potassium Permanganate
12,Ceramic magnet,N/A,Potassium Permanganate
13,ChemRaz (FFKM),A - Excellent,Potassium Permanganate
14,Copper,A - Excellent,Potassium Permanganate
15,CPVC,A1 - Excellent,Potassium Permanganate
16,EPDM,A - Excellent,Potassium Permanganate
17,Epoxy,A - Excellent,Potassium Permanganate
18,Fluorocarbon (FKM),A - Excellent,Potassium Permanganate
19,Hastelloy-C®,A1 - Excellent,Potassium Permanganate
20,Hypalon®,N/A,Potassium Permanganate
21,Hytrel®,D - Poor,Potassium Permanganate
22,Kalrez,A - Excellent,Potassium Permanganate
23,Kel-F®,N/A,Potassium Permanganate
24,LDPE,A - Excellent,Potassium Permanganate
25,Natural rubber,A1 - Excellent,Potassium Permanganate
26,Neoprene,A - Excellent,Potassium Permanganate
27,NORYL®,A - Excellent,Potassium Permanganate
28,Nylon,D - Poor,Potassium Permanganate
29,Polycarbonate,A2 - Excellent,Potassium Permanganate
30,Polyetherether Ketone (PEEK),A - Excellent,Potassium Permanganate
31,Polypropylene,A1 - Excellent,Potassium Permanganate
32,Polyurethane,B - Good,Potassium Permanganate
33,PPS (Ryton®),A - Excellent,Potassium Permanganate
34,PTFE,A - Excellent,Potassium Permanganate
35,PVC,A1 - Excellent,Potassium Permanganate
36,PVDF (Kynar®),A - Excellent,Potassium Permanganate
37,Silicone,N/A,Potassium Permanganate
38,stainless steel - 304,B1 - Good,Potassium Permanganate
39,stainless steel - 316,B - Good,Potassium Permanganate
40,Titanium,A - Excellent,Potassium Permanganate
41,Tygon®,B - Good,Potassium Permanganate
42,Viton®,A - Excellent,Potassium Permanganate
