Repository: lachlanmonty/ChemicalCompatibilityDatabase

# ChemicalCompatibilityDatabase

## Goal

- Quickly check chemical compatibility of materials
- Combine chemical compatibility databases into a single database

## To Do

- [ ] Add [Sandvik corrosion tables](https://www.materials.sandvik/en/materials-center/corrosion-tables/ "Sandvik corrosion tables")
- [ ] Add the formula for each chemical in the [Cole-Parmer](https://www.coleparmer.com/Chemical-Resistance "Cole-Parmer") database. This should allow for easier lookups with stream table data.
- [ ] Add concentrations
- [ ] Add content of impurities, e.g. Cl-, oxidizing agents etc
- [ ] Add temperature dependent compatibility checks

File: data/cole/Potassium Sulfate.csv
,material,compatibility,chemical
0,,,Potassium Sulfate
1,ABS plastic,B - Good,Potassium Sulfate
2,Acetal (Delrin®),B - Good,Potassium Sulfate
3,Aluminum,C - Fair,Potassium Sulfate
4,Brass,D - Poor,Potassium Sulfate
5,Bronze,A1 - Excellent,Potassium Sulfate
6,Buna N (Nitrile),A2 - Excellent,Potassium Sulfate
7,Carbon graphite,A - Excellent,Potassium Sulfate
8,Carbon Steel,B - Good,Potassium Sulfate
9,Carpenter 20,A - Excellent,Potassium Sulfate
10,Cast iron,A - Excellent,Potassium Sulfate
11,Ceramic Al203,A - Excellent,Potassium Sulfate
12,Ceramic magnet,A - Excellent,Potassium Sulfate
13,ChemRaz (FFKM),A - Excellent,Potassium Sulfate
14,Copper,B - Good,Potassium Sulfate
15,CPVC,A - Excellent,Potassium Sulfate
16,EPDM,A1 - Excellent,Potassium Sulfate
17,Epoxy,A - Excellent,Potassium Sulfate
18,Fluorocarbon (FKM),A - Excellent,Potassium Sulfate
19,Hastelloy-C®,B1 - Good,Potassium Sulfate
20,Hypalon®,A - Excellent,Potassium Sulfate
21,Hytrel®,B - Good,Potassium Sulfate
22,Kalrez,A - Excellent,Potassium Sulfate
23,Kel-F®,A1 - Excellent,Potassium Sulfate
24,LDPE,A2 - Excellent,Potassium Sulfate
25,Natural rubber,A - Excellent,Potassium Sulfate
26,Neoprene,A - Excellent,Potassium Sulfate
27,NORYL®,A - Excellent,Potassium Sulfate
28,Nylon,A1 - Excellent,Potassium Sulfate
29,Polycarbonate,A1 - Excellent,Potassium Sulfate
30,Polyetherether Ketone (PEEK),A - Excellent,Potassium Sulfate
31,Polypropylene,A - Excellent,Potassium Sulfate
32,Polyurethane,A - Excellent,Potassium Sulfate
33,PPS (Ryton®),A - Excellent,Potassium Sulfate
34,PTFE,A - Excellent,Potassium Sulfate
35,PVC,A2 - Excellent,Potassium Sulfate
36,PVDF (Kynar®),A - Excellent,Potassium Sulfate
37,Silicone,A - Excellent,Potassium Sulfate
38,stainless steel - 304,B1 - Good,Potassium Sulfate
39,stainless steel - 316,A - Excellent,Potassium Sulfate
40,Titanium,A - Excellent,Potassium Sulfate
41,Tygon®,A - Excellent,Potassium Sulfate
42,Viton®,A2 - Excellent,Potassium Sulfate

File: data/cole/Potassium Sulfide.csv
,material,compatibility,chemical
0,,,Potassium Sulfide
1,ABS plastic,B - Good,Potassium Sulfide
2,Acetal (Delrin®),N/A,Potassium Sulfide
3,Aluminum,D - Poor,Potassium Sulfide
4,Brass,N/A,Potassium Sulfide
5,Bronze,D - Poor,Potassium Sulfide
6,Buna N (Nitrile),A - Excellent,Potassium Sulfide
7,Carbon graphite,A - Excellent,Potassium Sulfide
8,Carbon Steel,C - Fair,Potassium Sulfide
9,Carpenter 20,A - Excellent,Potassium Sulfide
10,Cast iron,B - Good,Potassium Sulfide
11,Ceramic Al203,A - Excellent,Potassium Sulfide
12,Ceramic magnet,N/A,Potassium Sulfide
13,ChemRaz (FFKM),A - Excellent,Potassium Sulfide
14,Copper,D - Poor,Potassium Sulfide
15,CPVC,A2 - Excellent,Potassium Sulfide
16,EPDM,A - Excellent,Potassium Sulfide
17,Epoxy,N/A,Potassium Sulfide
18,Fluorocarbon (FKM),A - Excellent,Potassium Sulfide
19,Hastelloy-C®,N/A,Potassium Sulfide
20,Hypalon®,B - Good,Potassium Sulfide
21,Hytrel®,N/A,Potassium Sulfide
22,Kalrez,A - Excellent,Potassium Sulfide
23,Kel-F®,A - Excellent,Potassium Sulfide
24,LDPE,A2 - Excellent,Potassium Sulfide
25,Natural rubber,B - Good,Potassium Sulfide
26,Neoprene,A - Excellent,Potassium Sulfide
27,NORYL®,A - Excellent,Potassium Sulfide
28,Nylon,A - Excellent,Potassium Sulfide
29,Polycarbonate,N/A,Potassium Sulfide
30,Polyetherether Ketone (PEEK),A - Excellent,Potassium Sulfide
31,Polypropylene,A - Excellent,Potassium Sulfide
32,Polyurethane,A - Excellent,Potassium Sulfide
33,PPS (Ryton®),A - Excellent,Potassium Sulfide
34,PTFE,A - Excellent,Potassium Sulfide
35,PVC,A2 - Excellent,Potassium Sulfide
36,PVDF (Kynar®),A - Excellent,Potassium Sulfide
37,Silicone,A - Excellent,Potassium Sulfide
38,stainless steel - 304,B - Good,Potassium Sulfide
39,stainless steel - 316,B - Good,Potassium Sulfide
40,Titanium,A - Excellent,Potassium Sulfide
41,Tygon®,N/A,Potassium Sulfide
42,Viton®,A - Excellent,Potassium Sulfide

File: data/cole/Propane (liquefied).csv
,material,compatibility,chemical
0,,,Propane (liquefied)
1,ABS plastic,N/A,Propane (liquefied)
2,Acetal (Delrin®),A - Excellent,Propane (liquefied)
3,Aluminum,A - Excellent,Propane (liquefied)
4,Brass,A - Excellent,Propane (liquefied)
5,Bronze,A2 - Excellent,Propane (liquefied)
6,Buna N (Nitrile),A - Excellent,Propane (liquefied)
7,Carbon graphite,A - Excellent,Propane (liquefied)
8,Carbon Steel,B - Good,Propane (liquefied)
9,Carpenter 20,A - Excellent,Propane (liquefied)
10,Cast iron,A - Excellent,Propane (liquefied)
11,Ceramic Al203,N/A,Propane (liquefied)
12,Ceramic magnet,N/A,Propane (liquefied)
13,ChemRaz (FFKM),A - Excellent,Propane (liquefied)
14,Copper,A - Excellent,Propane (liquefied)
15,CPVC,A1 - Excellent,Propane (liquefied)
16,EPDM,D - Poor,Propane (liquefied)
17,Epoxy,A - Excellent,Propane (liquefied)
18,Fluorocarbon (FKM),A - Excellent,Propane (liquefied)
19,Hastelloy-C®,A - Excellent,Propane (liquefied)
20,Hypalon®,N/A,Propane (liquefied)
21,Hytrel®,A - Excellent,Propane (liquefied)
22,Kalrez,A - Excellent,Propane (liquefied)
23,Kel-F®,A - Excellent,Propane (liquefied)
24,LDPE,C1 - Fair,Propane (liquefied)
25,Natural rubber,D - Poor,Propane (liquefied)
26,Neoprene,C - Fair,Propane (liquefied)
27,NORYL®,A1 - Excellent,Propane (liquefied)
28,Nylon,A1 - Excellent,Propane (liquefied)
29,Polycarbonate,C1 - Fair,Propane (liquefied)
30,Polyetherether Ketone (PEEK),A - Excellent,Propane (liquefied)
31,Polypropylene,A - Excellent,Propane (liquefied)
32,Polyurethane,C - Fair,Propane (liquefied)
33,PPS (Ryton®),N/A,Propane (liquefied)
34,PTFE,A - Excellent,Propane (liquefied)
35,PVC,A1 - Excellent,Propane (liquefied)
36,PVDF (Kynar®),A - Excellent,Propane (liquefied)
37,Silicone,D - Poor,Propane (liquefied)
38,stainless steel - 304,A - Excellent,Propane (liquefied)
39,stainless steel - 316,A - Excellent,Propane (liquefied)
40,Titanium,N/A,Propane (liquefied)
41,Tygon®,N/A,Propane (liquefied)
42,Viton®,A - Excellent,Propane (liquefied)

File: data/cole/Propylene Glycol.csv
,material,compatibility,chemical
0,,,Propylene Glycol
1,ABS plastic,B - Good,Propylene Glycol
2,Acetal (Delrin®),B - Good,Propylene Glycol
3,Aluminum,B - Good,Propylene Glycol
4,Brass,N/A,Propylene Glycol
5,Bronze,A - Excellent,Propylene Glycol
6,Buna N (Nitrile),A - Excellent,Propylene Glycol
7,Carbon graphite,N/A,Propylene Glycol
8,Carbon Steel,B - Good,Propylene Glycol
9,Carpenter 20,A - Excellent,Propylene Glycol
10,Cast iron,A - Excellent,Propylene Glycol
11,Ceramic Al203,A - Excellent,Propylene Glycol
12,Ceramic magnet,A - Excellent,Propylene Glycol
13,ChemRaz (FFKM),A - Excellent,Propylene Glycol
14,Copper,A - Excellent,Propylene Glycol
15,CPVC,C1 - Fair,Propylene Glycol
16,EPDM,A - Excellent,Propylene Glycol
17,Epoxy,B - Good,Propylene Glycol
18,Fluorocarbon (FKM),A - Excellent,Propylene Glycol
19,Hastelloy-C®,B - Good,Propylene Glycol
20,Hypalon®,A - Excellent,Propylene Glycol
21,Hytrel®,N/A,Propylene Glycol
22,Kalrez,A - Excellent,Propylene Glycol
23,Kel-F®,N/A,Propylene Glycol
24,LDPE,B2 - Good,Propylene Glycol
25,Natural rubber,A - Excellent,Propylene Glycol
26,Neoprene,C - Fair,Propylene Glycol
27,NORYL®,N/A,Propylene Glycol
28,Nylon,A - Excellent,Propylene Glycol
29,Polycarbonate,B1 - Good,Propylene Glycol
30,Polyetherether Ketone (PEEK),N/A,Propylene Glycol
31,Polypropylene,A2 - Excellent,Propylene Glycol
32,Polyurethane,B - Good,Propylene Glycol
33,PPS (Ryton®),N/A,Propylene Glycol
34,PTFE,A - Excellent,Propylene Glycol
35,PVC,C1 - Fair,Propylene Glycol
36,PVDF (Kynar®),N/A,Propylene Glycol
37,Silicone,A - Excellent,Propylene Glycol
38,stainless steel - 304,B - Good,Propylene Glycol
39,stainless steel - 316,B - Good,Propylene Glycol
40,Titanium,A - Excellent,Propylene Glycol
41,Tygon®,N/A,Propylene Glycol
42,Viton®,A - Excellent,Propylene Glycol

File: data/cole/Propylene.csv
,material,compatibility,chemical
0,,,Propylene
1,ABS plastic,B - Good,Propylene
2,Acetal (Delrin®),N/A,Propylene
3,Aluminum,A - Excellent,Propylene
4,Brass,N/A,Propylene
5,Bronze,N/A,Propylene
6,Buna N (Nitrile),D - Poor,Propylene
7,Carbon graphite,A2 - Excellent,Propylene
8,Carbon Steel,A - Excellent,Propylene
9,Carpenter 20,A - Excellent,Propylene
10,Cast iron,A - Excellent,Propylene
11,Ceramic Al203,N/A,Propylene
12,Ceramic magnet,N/A,Propylene
13,ChemRaz (FFKM),A - Excellent,Propylene
14,Copper,A - Excellent,Propylene
15,CPVC,N/A,Propylene
16,EPDM,D - Poor,Propylene
17,Epoxy,N/A,Propylene
18,Fluorocarbon (FKM),A - Excellent,Propylene
19,Hastelloy-C®,N/A,Propylene
20,Hypalon®,D - Poor,Propylene
21,Hytrel®,N/A,Propylene
22,Kalrez,A - Excellent,Propylene
23,Kel-F®,N/A,Propylene
24,LDPE,N/A,Propylene
25,Natural rubber,D - Poor,Propylene
26,Neoprene,D - Poor,Propylene
27,NORYL®,N/A,Propylene
28,Nylon,N/A,Propylene
29,Polycarbonate,N/A,Propylene
30,Polyetherether Ketone (PEEK),N/A,Propylene
31,Polypropylene,N/A,Propylene
32,Polyurethane,D - Poor,Propylene
33,PPS (Ryton®),N/A,Propylene
34,PTFE,A2 - Excellent,Propylene
35,PVC,B1 - Good,Propylene
36,PVDF (Kynar®),N/A,Propylene
37,Silicone,D - Poor,Propylene
38,stainless steel - 304,B1 - Good,Propylene
39,stainless steel - 316,A1 - Excellent,Propylene
40,Titanium,N/A,Propylene
41,Tygon®,B1 - Good,Propylene
42,Viton®,A1 - Excellent,Propylene

File: data/cole/Pyridine.csv
,material,compatibility,chemical
0,,,Pyridine
1,ABS plastic,N/A,Pyridine
2,Acetal (Delrin®),B - Good,Pyridine
3,Aluminum,B - Good,Pyridine
4,Brass,B - Good,Pyridine
5,Bronze,B - Good,Pyridine
6,Buna N (Nitrile),D - Poor,Pyridine
7,Carbon graphite,A - Excellent,Pyridine
8,Carbon Steel,A - Excellent,Pyridine
9,Carpenter 20,A - Excellent,Pyridine
10,Cast iron,A - Excellent,Pyridine
11,Ceramic Al203,A - Excellent,Pyridine
12,Ceramic magnet,N/A,Pyridine
13,ChemRaz (FFKM),A - Excellent,Pyridine
14,Copper,B - Good,Pyridine
15,CPVC,D - Poor,Pyridine
16,EPDM,B - Good,Pyridine
17,Epoxy,A - Excellent,Pyridine
18,Fluorocarbon (FKM),D - Poor,Pyridine
19,Hastelloy-C®,B - Good,Pyridine
20,Hypalon®,D - Poor,Pyridine
21,Hytrel®,C - Fair,Pyridine
22,Kalrez,A - Excellent,Pyridine
23,Kel-F®,A1 - Excellent,Pyridine
24,LDPE,B1 - Good,Pyridine
25,Natural rubber,D - Poor,Pyridine
26,Neoprene,D - Poor,Pyridine
27,NORYL®,B - Good,Pyridine
28,Nylon,C1 - Fair,Pyridine
29,Polycarbonate,D - Poor,Pyridine
30,Polyetherether Ketone (PEEK),A - Excellent,Pyridine
31,Polypropylene,A2 - Excellent,Pyridine
32,Polyurethane,D - Poor,Pyridine
33,PPS (Ryton®),A - Excellent,Pyridine
34,PTFE,A - Excellent,Pyridine
35,PVC,D - Poor,Pyridine
36,PVDF (Kynar®),D - Poor,Pyridine
37,Silicone,D - Poor,Pyridine
38,stainless steel - 304,A - Excellent,Pyridine
39,stainless steel - 316,A - Excellent,Pyridine
40,Titanium,B - Good,Pyridine
41,Tygon®,D - Poor,Pyridine
42,Viton®,D - Poor,Pyridine

File: data/cole/Pyrogallic Acid.csv
,material,compatibility,chemical
0,,,Pyrogallic Acid
1,ABS plastic,N/A,Pyrogallic Acid
2,Acetal (Delrin®),D - Poor,Pyrogallic Acid
3,Aluminum,B - Good,Pyrogallic Acid
4,Brass,N/A,Pyrogallic Acid
5,Bronze,A - Excellent,Pyrogallic Acid
6,Buna N (Nitrile),N/A,Pyrogallic Acid
7,Carbon graphite,A - Excellent,Pyrogallic Acid
8,Carbon Steel,B - Good,Pyrogallic Acid
9,Carpenter 20,B - Good,Pyrogallic Acid
10,Cast iron,D - Poor,Pyrogallic Acid
11,Ceramic Al203,N/A,Pyrogallic Acid
12,Ceramic magnet,N/A,Pyrogallic Acid
13,ChemRaz (FFKM),A - Excellent,Pyrogallic Acid
14,Copper,B - Good,Pyrogallic Acid
15,CPVC,A - Excellent,Pyrogallic Acid
16,EPDM,B - Good,Pyrogallic Acid
17,Epoxy,A - Excellent,Pyrogallic Acid
18,Fluorocarbon (FKM),A - Excellent,Pyrogallic Acid
19,Hastelloy-C®,B - Good,Pyrogallic Acid
20,Hypalon®,N/A,Pyrogallic Acid
21,Hytrel®,N/A,Pyrogallic Acid
22,Kalrez,A - Excellent,Pyrogallic Acid
23,Kel-F®,A - Excellent,Pyrogallic Acid
24,LDPE,N/A,Pyrogallic Acid
25,Natural rubber,N/A,Pyrogallic Acid
26,Neoprene,A - Excellent,Pyrogallic Acid
27,NORYL®,N/A,Pyrogallic Acid
28,Nylon,N/A,Pyrogallic Acid
29,Polycarbonate,N/A,Pyrogallic Acid
30,Polyetherether Ketone (PEEK),N/A,Pyrogallic Acid
31,Polypropylene,A - Excellent,Pyrogallic Acid
32,Polyurethane,D - Poor,Pyrogallic Acid
33,PPS (Ryton®),N/A,Pyrogallic Acid
34,PTFE,A - Excellent,Pyrogallic Acid
35,PVC,A - Excellent,Pyrogallic Acid
36,PVDF (Kynar®),A - Excellent,Pyrogallic Acid
37,Silicone,N/A,Pyrogallic Acid
38,stainless steel - 304,B2 - Good,Pyrogallic Acid
39,stainless steel - 316,B - Good,Pyrogallic Acid
40,Titanium,A - Excellent,Pyrogallic Acid
41,Tygon®,N/A,Pyrogallic Acid
42,Viton®,A - Excellent,Pyrogallic Acid

File: data/cole/Resorcinal.csv
,material,compatibility,chemical
0,,,Resorcinal
1,ABS plastic,A - Excellent,Resorcinal
2,Acetal (Delrin®),N/A,Resorcinal
3,Aluminum,N/A,Resorcinal
4,Brass,N/A,Resorcinal
5,Bronze,N/A,Resorcinal
6,Buna N (Nitrile),N/A,Resorcinal
7,Carbon graphite,A2 - Excellent,Resorcinal
8,Carbon Steel,N/A,Resorcinal
9,Carpenter 20,N/A,Resorcinal
10,Cast iron,N/A,Resorcinal
11,Ceramic Al203,N/A,Resorcinal
12,Ceramic magnet,N/A,Resorcinal
13,ChemRaz (FFKM),N/A,Resorcinal
14,Copper,N/A,Resorcinal
15,CPVC,N/A,Resorcinal
16,EPDM,B1 - Good,Resorcinal
17,Epoxy,N/A,Resorcinal
18,Fluorocarbon (FKM),A - Excellent,Resorcinal
19,Hastelloy-C®,N/A,Resorcinal
20,Hypalon®,N/A,Resorcinal
21,Hytrel®,D - Poor,Resorcinal
22,Kalrez,A - Excellent,Resorcinal
23,Kel-F®,N/A,Resorcinal
24,LDPE,B2 - Good,Resorcinal
25,Natural rubber,N/A,Resorcinal
26,Neoprene,D - Poor,Resorcinal
27,NORYL®,N/A,Resorcinal
28,Nylon,D - Poor,Resorcinal
29,Polycarbonate,B1 - Good,Resorcinal
30,Polyetherether Ketone (PEEK),A - Excellent,Resorcinal
31,Polypropylene,A2 - Excellent,Resorcinal
32,Polyurethane,D - Poor,Resorcinal
33,PPS (Ryton®),N/A,Resorcinal
34,PTFE,A2 - Excellent,Resorcinal
35,PVC,C - Fair,Resorcinal
36,PVDF (Kynar®),N/A,Resorcinal
37,Silicone,N/A,Resorcinal
38,stainless steel - 304,N/A,Resorcinal
39,stainless steel - 316,N/A,Resorcinal
40,Titanium,N/A,Resorcinal
41,Tygon®,C - Fair,Resorcinal
42,Viton®,A1 - Excellent,Resorcinal

File: data/cole/Rosins.csv
,material,compatibility,chemical
0,,,Rosins
1,ABS plastic,N/A,Rosins
2,Acetal (Delrin®),B - Good,Rosins
3,Aluminum,B1 - Good,Rosins
4,Brass,N/A,Rosins
5,Bronze,B - Good,Rosins
6,Buna N (Nitrile),A2 - Excellent,Rosins
7,Carbon graphite,A - Excellent,Rosins
8,Carbon Steel,C - Fair,Rosins
9,Carpenter 20,B - Good,Rosins
10,Cast iron,D - Poor,Rosins
11,Ceramic Al203,N/A,Rosins
12,Ceramic magnet,N/A,Rosins
13,ChemRaz (FFKM),A - Excellent,Rosins
14,Copper,B - Good,Rosins
15,CPVC,C1 - Fair,Rosins
16,EPDM,N/A,Rosins
17,Epoxy,A - Excellent,Rosins
18,Fluorocarbon (FKM),A - Excellent,Rosins
19,Hastelloy-C®,N/A,Rosins
20,Hypalon®,B - Good,Rosins
21,Hytrel®,N/A,Rosins
22,Kalrez,N/A,Rosins
23,Kel-F®,A - Excellent,Rosins
24,LDPE,B1 - Good,Rosins
25,Natural rubber,N/A,Rosins
26,Neoprene,A - Excellent,Rosins
27,NORYL®,N/A,Rosins
28,Nylon,A1 - Excellent,Rosins
29,Polycarbonate,N/A,Rosins
30,Polyetherether Ketone (PEEK),N/A,Rosins
31,Polypropylene,A2 - Excellent,Rosins
32,Polyurethane,D - Poor,Rosins
33,PPS (Ryton®),N/A,Rosins
34,PTFE,A - Excellent,Rosins
35,PVC,C1 - Fair,Rosins
36,PVDF (Kynar®),N/A,Rosins
37,Silicone,A - Excellent,Rosins
38,stainless steel - 304,A1 - Excellent,Rosins
39,stainless steel - 316,A1 - Excellent,Rosins
40,Titanium,N/A,Rosins
41,Tygon®,N/A,Rosins
42,Viton®,A - Excellent,Rosins

File: data/cole/Rum.csv
,material,compatibility,chemical
0,,,Rum
1,ABS plastic,N/A,Rum
2,Acetal (Delrin®),A - Excellent,Rum
3,Aluminum,N/A,Rum
4,Brass,N/A,Rum
5,Bronze,A - Excellent,Rum
6,Buna N (Nitrile),A - Excellent,Rum
7,Carbon graphite,N/A,Rum
8,Carbon Steel,N/A,Rum
9,Carpenter 20,N/A,Rum
10,Cast iron,N/A,Rum
11,Ceramic Al203,N/A,Rum
12,Ceramic magnet,N/A,Rum
13,ChemRaz (FFKM),N/A,Rum
14,Copper,N/A,Rum
15,CPVC,A - Excellent,Rum
16,EPDM,A - Excellent,Rum
17,Epoxy,A - Excellent,Rum
18,Fluorocarbon (FKM),A - Excellent,Rum
19,Hastelloy-C®,N/A,Rum
20,Hypalon®,A - Excellent,Rum
21,Hytrel®,N/A,Rum
22,Kalrez,N/A,Rum
23,Kel-F®,N/A,Rum
24,LDPE,N/A,Rum
25,Natural rubber,A - Excellent,Rum
26,Neoprene,A - Excellent,Rum
27,NORYL®,A - Excellent,Rum
28,Nylon,A - Excellent,Rum
29,Polycarbonate,N/A,Rum
30,Polyetherether Ketone (PEEK),N/A,Rum
31,Polypropylene,A - Excellent,Rum
32,Polyurethane,D - Poor,Rum
33,PPS (Ryton®),N/A,Rum
34,PTFE,N/A,Rum
35,PVC,A - Excellent,Rum
36,PVDF (Kynar®),N/A,Rum
37,Silicone,A - Excellent,Rum
38,stainless steel - 304,A - Excellent,Rum
39,stainless steel - 316,A - Excellent,Rum
40,Titanium,N/A,Rum
41,Tygon®,N/A,Rum
42,Viton®,A - Excellent,Rum

File: data/cole/Rust Inhibitors.csv
,material,compatibility,chemical
0,,,Rust Inhibitors
1,ABS plastic,N/A,Rust Inhibitors
2,Acetal (Delrin®),A - Excellent,Rust Inhibitors
3,Aluminum,N/A,Rust Inhibitors
4,Brass,N/A,Rust Inhibitors
5,Bronze,A - Excellent,Rust Inhibitors
6,Buna N (Nitrile),A - Excellent,Rust Inhibitors
7,Carbon graphite,N/A,Rust Inhibitors
8,Carbon Steel,N/A,Rust Inhibitors
9,Carpenter 20,B - Good,Rust Inhibitors
10,Cast iron,C - Fair,Rust Inhibitors
11,Ceramic Al203,N/A,Rust Inhibitors
12,Ceramic magnet,N/A,Rust Inhibitors
13,ChemRaz (FFKM),N/A,Rust Inhibitors
14,Copper,N/A,Rust Inhibitors
15,CPVC,N/A,Rust Inhibitors
16,EPDM,N/A,Rust Inhibitors
17,Epoxy,A - Excellent,Rust Inhibitors
18,Fluorocarbon (FKM),A - Excellent,Rust Inhibitors
19,Hastelloy-C®,N/A,Rust Inhibitors
20,Hypalon®,N/A,Rust Inhibitors
21,Hytrel®,N/A,Rust Inhibitors
22,Kalrez,N/A,Rust Inhibitors
23,Kel-F®,N/A,Rust Inhibitors
24,LDPE,N/A,Rust Inhibitors
25,Natural rubber,N/A,Rust Inhibitors
26,Neoprene,C - Fair,Rust Inhibitors
27,NORYL®,N/A,Rust Inhibitors
28,Nylon,N/A,Rust Inhibitors
29,Polycarbonate,N/A,Rust Inhibitors
30,Polyetherether Ketone (PEEK),N/A,Rust Inhibitors
31,Polypropylene,A - Excellent,Rust Inhibitors
32,Polyurethane,A - Excellent,Rust Inhibitors
33,PPS (Ryton®),N/A,Rust Inhibitors
34,PTFE,N/A,Rust Inhibitors
35,PVC,N/A,Rust Inhibitors
36,PVDF (Kynar®),N/A,Rust Inhibitors
37,Silicone,N/A,Rust Inhibitors
38,stainless steel - 304,A - Excellent,Rust Inhibitors
39,stainless steel - 316,A - Excellent,Rust Inhibitors
40,Titanium,N/A,Rust Inhibitors
41,Tygon®,N/A,Rust Inhibitors
42,Viton®,A - Excellent,Rust Inhibitors

File: data/cole/Salad Dressings.csv
,material,compatibility,chemical
0,,,Salad Dressings
1,ABS plastic,N/A,Salad Dressings
2,Acetal (Delrin®),A - Excellent,Salad Dressings
3,Aluminum,B - Good,Salad Dressings
4,Brass,N/A,Salad Dressings
5,Bronze,N/A,Salad Dressings
6,Buna N (Nitrile),A - Excellent,Salad Dressings
7,Carbon graphite,N/A,Salad Dressings
8,Carbon Steel,N/A,Salad Dressings
9,Carpenter 20,B - Good,Salad Dressings
10,Cast iron,D - Poor,Salad Dressings
11,Ceramic Al203,N/A,Salad Dressings
12,Ceramic magnet,N/A,Salad Dressings
13,ChemRaz (FFKM),N/A,Salad Dressings
14,Copper,N/A,Salad Dressings
15,CPVC,N/A,Salad Dressings
16,EPDM,N/A,Salad Dressings
17,Epoxy,A - Excellent,Salad Dressings
18,Fluorocarbon (FKM),N/A,Salad Dressings
19,Hastelloy-C®,N/A,Salad Dressings
20,Hypalon®,N/A,Salad Dressings
21,Hytrel®,N/A,Salad Dressings
22,Kalrez,N/A,Salad Dressings
23,Kel-F®,N/A,Salad Dressings
24,LDPE,N/A,Salad Dressings
25,Natural rubber,N/A,Salad Dressings
26,Neoprene,N/A,Salad Dressings
27,NORYL®,A - Excellent,Salad Dressings
28,Nylon,A - Excellent,Salad Dressings
29,Polycarbonate,N/A,Salad Dressings
30,Polyetherether Ketone (PEEK),N/A,Salad Dressings
31,Polypropylene,A - Excellent,Salad Dressings
32,Polyurethane,N/A,Salad Dressings
33,PPS (Ryton®),N/A,Salad Dressings
34,PTFE,N/A,Salad Dressings
35,PVC,N/A,Salad Dressings
36,PVDF (Kynar®),N/A,Salad Dressings
37,Silicone,N/A,Salad Dressings
38,stainless steel - 304,A - Excellent,Salad Dressings
39,stainless steel - 316,A - Excellent,Salad Dressings
40,Titanium,N/A,Salad Dressings
41,Tygon®,N/A,Salad Dressings
42,Viton®,A - Excellent,Salad Dressings

File: data/cole/Salicylic Acid.csv
,material,compatibility,chemical
0,,,Salicylic Acid
1,ABS plastic,N/A,Salicylic Acid
2,Acetal (Delrin®),A - Excellent,Salicylic Acid
3,Aluminum,B - Good,Salicylic Acid
4,Brass,N/A,Salicylic Acid
5,Bronze,N/A,Salicylic Acid
6,Buna N (Nitrile),A - Excellent,Salicylic Acid
7,Carbon graphite,N/A,Salicylic Acid
8,Carbon Steel,N/A,Salicylic Acid
9,Carpenter 20,B - Good,Salicylic Acid
10,Cast iron,D - Poor,Salicylic Acid
11,Ceramic Al203,N/A,Salicylic Acid
12,Ceramic magnet,N/A,Salicylic Acid
13,ChemRaz (FFKM),N/A,Salicylic Acid
14,Copper,N/A,Salicylic Acid
15,CPVC,N/A,Salicylic Acid
16,EPDM,N/A,Salicylic Acid
17,Epoxy,A - Excellent,Salicylic Acid
18,Fluorocarbon (FKM),N/A,Salicylic Acid
19,Hastelloy-C®,N/A,Salicylic Acid
20,Hypalon®,N/A,Salicylic Acid
21,Hytrel®,N/A,Salicylic Acid
22,Kalrez,N/A,Salicylic Acid
23,Kel-F®,N/A,Salicylic Acid
24,LDPE,N/A,Salicylic Acid
25,Natural rubber,N/A,Salicylic Acid
26,Neoprene,N/A,Salicylic Acid
27,NORYL®,A - Excellent,Salicylic Acid
28,Nylon,A - Excellent,Salicylic Acid
29,Polycarbonate,N/A,Salicylic Acid
30,Polyetherether Ketone (PEEK),N/A,Salicylic Acid
31,Polypropylene,A - Excellent,Salicylic Acid
32,Polyurethane,N/A,Salicylic Acid
33,PPS (Ryton®),N/A,Salicylic Acid
34,PTFE,N/A,Salicylic Acid
35,PVC,N/A,Salicylic Acid
36,PVDF (Kynar®),N/A,Salicylic Acid
37,Silicone,N/A,Salicylic Acid
38,stainless steel - 304,A - Excellent,Salicylic Acid
39,stainless steel - 316,A - Excellent,Salicylic Acid
40,Titanium,N/A,Salicylic Acid
41,Tygon®,N/A,Salicylic Acid
42,Viton®,A - Excellent,Salicylic Acid

File: data/cole/Salt Brine (NaCl saturated).csv
,material,compatibility,chemical
0,,,Salt Brine (NaCl saturated)
1,ABS plastic,N/A,Salt Brine (NaCl saturated)
2,Acetal (Delrin®),N/A,Salt Brine (NaCl saturated)
3,Aluminum,B1 - Good,Salt Brine (NaCl saturated)
4,Brass,N/A,Salt Brine (NaCl saturated)
5,Bronze,B2 - Good,Salt Brine (NaCl saturated)
6,Buna N (Nitrile),A - Excellent,Salt Brine (NaCl saturated)
7,Carbon graphite,A2 - Excellent,Salt Brine (NaCl saturated)
8,Carbon Steel,D - Poor,Salt Brine (NaCl saturated)
9,Carpenter 20,B - Good,Salt Brine (NaCl saturated)
10,Cast iron,D - Poor,Salt Brine (NaCl saturated)
11,Ceramic Al203,N/A,Salt Brine (NaCl saturated)
12,Ceramic magnet,N/A,Salt Brine (NaCl saturated)
13,ChemRaz (FFKM),B - Good,Salt Brine (NaCl saturated)
14,Copper,B - Good,Salt Brine (NaCl saturated)
15,CPVC,A2 - Excellent,Salt Brine (NaCl saturated)
16,EPDM,A - Excellent,Salt Brine (NaCl saturated)
17,Epoxy,A - Excellent,Salt Brine (NaCl saturated)
18,Fluorocarbon (FKM),A - Excellent,Salt Brine (NaCl saturated)
19,Hastelloy-C®,A2 - Excellent,Salt Brine (NaCl saturated)
20,Hypalon®,A2 - Excellent,Salt Brine (NaCl saturated)
21,Hytrel®,A1 - Excellent,Salt Brine (NaCl saturated)
22,Kalrez,A - Excellent,Salt Brine (NaCl saturated)
23,Kel-F®,N/A,Salt Brine (NaCl saturated)
24,LDPE,A - Excellent,Salt Brine (NaCl saturated)
25,Natural rubber,A - Excellent,Salt Brine (NaCl saturated)
26,Neoprene,A2 - Excellent,Salt Brine (NaCl saturated)
27,NORYL®,A - Excellent,Salt Brine (NaCl saturated)
28,Nylon,A - Excellent,Salt Brine (NaCl saturated)
29,Polycarbonate,A - Excellent,Salt Brine (NaCl saturated)
30,Polyetherether Ketone (PEEK),A - Excellent,Salt Brine (NaCl saturated)
31,Polypropylene,A - Excellent,Salt Brine (NaCl saturated)
32,Polyurethane,D - Poor,Salt Brine (NaCl saturated)
33,PPS (Ryton®),A - Excellent,Salt Brine (NaCl saturated)
34,PTFE,A2 - Excellent,Salt Brine (NaCl saturated)
35,PVC,A - Excellent,Salt Brine (NaCl saturated)
36,PVDF (Kynar®),A - Excellent,Salt Brine (NaCl saturated)
37,Silicone,A1 - Excellent,Salt Brine (NaCl saturated)
38,stainless steel - 304,B1 - Good,Salt Brine (NaCl saturated)
39,stainless steel - 316,A2 - Excellent,Salt Brine (NaCl saturated)
40,Titanium,A2 - Excellent,Salt Brine (NaCl saturated)
41,Tygon®,N/A,Salt Brine (NaCl saturated)
42,Viton®,A2 - Excellent,Salt Brine (NaCl saturated)

File: data/cole/Sea Water.csv
,material,compatibility,chemical
0,,,Sea Water
1,ABS plastic,N/A,Sea Water
2,Acetal (Delrin®),A - Excellent,Sea Water
3,Aluminum,B - Good,Sea Water
4,Brass,D - Poor,Sea Water
5,Bronze,A - Excellent,Sea Water
6,Buna N (Nitrile),A2 - Excellent,Sea Water
7,Carbon graphite,A - Excellent,Sea Water
8,Carbon Steel,D - Poor,Sea Water
9,Carpenter 20,A - Excellent,Sea Water
10,Cast iron,D - Poor,Sea Water
11,Ceramic Al203,N/A,Sea Water
12,Ceramic magnet,N/A,Sea Water
13,ChemRaz (FFKM),B - Good,Sea Water
14,Copper,B - Good,Sea Water
15,CPVC,A - Excellent,Sea Water
16,EPDM,A2 - Excellent,Sea Water
17,Epoxy,A - Excellent,Sea Water
18,Fluorocarbon (FKM),A - Excellent,Sea Water
19,Hastelloy-C®,A - Excellent,Sea Water
20,Hypalon®,A - Excellent,Sea Water
21,Hytrel®,A - Excellent,Sea Water
22,Kalrez,A - Excellent,Sea Water
23,Kel-F®,A - Excellent,Sea Water
24,LDPE,A2 - Excellent,Sea Water
25,Natural rubber,A1 - Excellent,Sea Water
26,Neoprene,B2 - Good,Sea Water
27,NORYL®,A1 - Excellent,Sea Water
28,Nylon,A2 - Excellent,Sea Water
29,Polycarbonate,A2 - Excellent,Sea Water
30,Polyetherether Ketone (PEEK),A - Excellent,Sea Water
31,Polypropylene,A - Excellent,Sea Water
32,Polyurethane,D - Poor,Sea Water
33,PPS (Ryton®),A - Excellent,Sea Water
34,PTFE,A - Excellent,Sea Water
35,PVC,A2 - Excellent,Sea Water
36,PVDF (Kynar®),A - Excellent,Sea Water
37,Silicone,A1 - Excellent,Sea Water
38,stainless steel - 304,C - Fair,Sea Water
39,stainless steel - 316,C - Fair,Sea Water
40,Titanium,A - Excellent,Sea Water
41,Tygon®,N/A,Sea Water
42,Viton®,A - Excellent,Sea Water

File: data/cole/Shellac (Bleached).csv
,material,compatibility,chemical
0,,,Shellac (Bleached)
1,ABS plastic,N/A,Shellac (Bleached)
2,Acetal (Delrin®),A - Excellent,Shellac (Bleached)
3,Aluminum,A - Excellent,Shellac (Bleached)
4,Brass,B - Good,Shellac (Bleached)
5,Bronze,A - Excellent,Shellac (Bleached)
6,Buna N (Nitrile),A2 - Excellent,Shellac (Bleached)
7,Carbon graphite,A - Excellent,Shellac (Bleached)
8,Carbon Steel,A - Excellent,Shellac (Bleached)
9,Carpenter 20,A - Excellent,Shellac (Bleached)
10,Cast iron,A - Excellent,Shellac (Bleached)
11,Ceramic Al203,N/A,Shellac (Bleached)
12,Ceramic magnet,N/A,Shellac (Bleached)
13,ChemRaz (FFKM),N/A,Shellac (Bleached)
14,Copper,A - Excellent,Shellac (Bleached)
15,CPVC,N/A,Shellac (Bleached)
16,EPDM,A2 - Excellent,Shellac (Bleached)
17,Epoxy,A - Excellent,Shellac (Bleached)
18,Fluorocarbon (FKM),A - Excellent,Shellac (Bleached)
19,Hastelloy-C®,N/A,Shellac (Bleached)
20,Hypalon®,A - Excellent,Shellac (Bleached)
21,Hytrel®,N/A,Shellac (Bleached)
22,Kalrez,N/A,Shellac (Bleached)
23,Kel-F®,N/A,Shellac (Bleached)
24,LDPE,A1 - Excellent,Shellac (Bleached)
25,Natural rubber,A1 - Excellent,Shellac (Bleached)
26,Neoprene,B2 - Good,Shellac (Bleached)
27,NORYL®,N/A,Shellac (Bleached)
28,Nylon,A1 - Excellent,Shellac (Bleached)
29,Polycarbonate,N/A,Shellac (Bleached)
30,Polyetherether Ketone (PEEK),N/A,Shellac (Bleached)
31,Polypropylene,A - Excellent,Shellac (Bleached)
32,Polyurethane,D - Poor,Shellac (Bleached)
33,PPS (Ryton®),N/A,Shellac (Bleached)
34,PTFE,A - Excellent,Shellac (Bleached)
35,PVC,N/A,Shellac (Bleached)
36,PVDF (Kynar®),N/A,Shellac (Bleached)
37,Silicone,N/A,Shellac (Bleached)
38,stainless steel - 304,A - Excellent,Shellac (Bleached)
39,stainless steel - 316,A - Excellent,Shellac (Bleached)
40,Titanium,N/A,Shellac (Bleached)
41,Tygon®,N/A,Shellac (Bleached)
42,Viton®,A - Excellent,Shellac (Bleached)

File: data/cole/Shellac (Orange).csv
,material,compatibility,chemical
0,,,Shellac (Orange)
1,ABS plastic,N/A,Shellac (Orange)
2,Acetal (Delrin®),A - Excellent,Shellac (Orange)
3,Aluminum,A - Excellent,Shellac (Orange)
4,Brass,B - Good,Shellac (Orange)
5,Bronze,A - Excellent,Shellac (Orange)
6,Buna N (Nitrile),A - Excellent,Shellac (Orange)
7,Carbon graphite,A - Excellent,Shellac (Orange)
8,Carbon Steel,A - Excellent,Shellac (Orange)
9,Carpenter 20,A - Excellent,Shellac (Orange)
10,Cast iron,A - Excellent,Shellac (Orange)
11,Ceramic Al203,N/A,Shellac (Orange)
12,Ceramic magnet,N/A,Shellac (Orange)
13,ChemRaz (FFKM),N/A,Shellac (Orange)
14,Copper,A - Excellent,Shellac (Orange)
15,CPVC,N/A,Shellac (Orange)
16,EPDM,A - Excellent,Shellac (Orange)
17,Epoxy,A - Excellent,Shellac (Orange)
18,Fluorocarbon (FKM),A - Excellent,Shellac (Orange)
19,Hastelloy-C®,N/A,Shellac (Orange)
20,Hypalon®,N/A,Shellac (Orange)
21,Hytrel®,N/A,Shellac (Orange)
22,Kalrez,N/A,Shellac (Orange)
23,Kel-F®,N/A,Shellac (Orange)
24,LDPE,A1 - Excellent,Shellac (Orange)
25,Natural rubber,D - Poor,Shellac (Orange)
26,Neoprene,D - Poor,Shellac (Orange)
27,NORYL®,N/A,Shellac (Orange)
28,Nylon,A1 - Excellent,Shellac (Orange)
29,Polycarbonate,N/A,Shellac (Orange)
30,Polyetherether Ketone (PEEK),N/A,Shellac (Orange)
31,Polypropylene,A - Excellent,Shellac (Orange)
32,Polyurethane,D - Poor,Shellac (Orange)
33,PPS (Ryton®),N/A,Shellac (Orange)
34,PTFE,A - Excellent,Shellac (Orange)
35,PVC,N/A,Shellac (Orange)
36,PVDF (Kynar®),N/A,Shellac (Orange)
37,Silicone,N/A,Shellac (Orange)
38,stainless steel - 304,A - Excellent,Shellac (Orange)
39,stainless steel - 316,A - Excellent,Shellac (Orange)
40,Titanium,N/A,Shellac (Orange)
41,Tygon®,N/A,Shellac (Orange)
42,Viton®,A - Excellent,Shellac (Orange)

File: data/cole/Silicone.csv
,material,compatibility,chemical
0,,,Silicone
1,ABS plastic,D - Poor,Silicone
2,Acetal (Delrin®),A - Excellent,Silicone
3,Aluminum,A - Excellent,Silicone
4,Brass,N/A,Silicone
5,Bronze,N/A,Silicone
6,Buna N (Nitrile),A - Excellent,Silicone
7,Carbon graphite,A - Excellent,Silicone
8,Carbon Steel,A - Excellent,Silicone
9,Carpenter 20,A - Excellent,Silicone
10,Cast iron,A - Excellent,Silicone
11,Ceramic Al203,N/A,Silicone
12,Ceramic magnet,N/A,Silicone
13,ChemRaz (FFKM),A - Excellent,Silicone
14,Copper,A - Excellent,Silicone
15,CPVC,A - Excellent,Silicone
16,EPDM,A - Excellent,Silicone
17,Epoxy,A - Excellent,Silicone
18,Fluorocarbon (FKM),A - Excellent,Silicone
19,Hastelloy-C®,N/A,Silicone
20,Hypalon®,A - Excellent,Silicone
21,Hytrel®,A - Excellent,Silicone
22,Kalrez,A - Excellent,Silicone
23,Kel-F®,N/A,Silicone
24,LDPE,N/A,Silicone
25,Natural rubber,C - Fair,Silicone
26,Neoprene,A - Excellent,Silicone
27,NORYL®,A1 - Excellent,Silicone
28,Nylon,A1 - Excellent,Silicone
29,Polycarbonate,A2 - Excellent,Silicone
30,Polyetherether Ketone (PEEK),A - Excellent,Silicone
31,Polypropylene,A - Excellent,Silicone
32,Polyurethane,A - Excellent,Silicone
33,PPS (Ryton®),A1 - Excellent,Silicone
34,PTFE,A - Excellent,Silicone
35,PVC,A - Excellent,Silicone
36,PVDF (Kynar®),A - Excellent,Silicone
37,Silicone,C - Fair,Silicone
38,stainless steel - 304,A - Excellent,Silicone
39,stainless steel - 316,A - Excellent,Silicone
40,Titanium,N/A,Silicone
41,Tygon®,N/A,Silicone
42,Viton®,A - Excellent,Silicone

File: data/cole/Silver Bromide.csv
,material,compatibility,chemical
0,,,Silver Bromide
1,ABS plastic,N/A,Silver Bromide
2,Acetal (Delrin®),C - Fair,Silver Bromide
3,Aluminum,D - Poor,Silver Bromide
4,Brass,N/A,Silver Bromide
5,Bronze,D - Poor,Silver Bromide
6,Buna N (Nitrile),N/A,Silver Bromide
7,Carbon graphite,N/A,Silver Bromide
8,Carbon Steel,D - Poor,Silver Bromide
9,Carpenter 20,A - Excellent,Silver Bromide
10,Cast iron,D - Poor,Silver Bromide
11,Ceramic Al203,N/A,Silver Bromide
12,Ceramic magnet,N/A,Silver Bromide
13,ChemRaz (FFKM),N/A,Silver Bromide
14,Copper,N/A,Silver Bromide
15,CPVC,N/A,Silver Bromide
16,EPDM,N/A,Silver Bromide
17,Epoxy,A - Excellent,Silver Bromide
18,Fluorocarbon (FKM),N/A,Silver Bromide
19,Hastelloy-C®,A - Excellent,Silver Bromide
20,Hypalon®,N/A,Silver Bromide
21,Hytrel®,N/A,Silver Bromide
22,Kalrez,N/A,Silver Bromide
23,Kel-F®,A - Excellent,Silver Bromide
24,LDPE,A - Excellent,Silver Bromide
25,Natural rubber,N/A,Silver Bromide
26,Neoprene,N/A,Silver Bromide
27,NORYL®,A - Excellent,Silver Bromide
28,Nylon,N/A,Silver Bromide
29,Polycarbonate,N/A,Silver Bromide
30,Polyetherether Ketone (PEEK),N/A,Silver Bromide
31,Polypropylene,N/A,Silver Bromide
32,Polyurethane,N/A,Silver Bromide
33,PPS (Ryton®),N/A,Silver Bromide
34,PTFE,A - Excellent,Silver Bromide
35,PVC,N/A,Silver Bromide
36,PVDF (Kynar®),N/A,Silver Bromide
37,Silicone,N/A,Silver Bromide
38,stainless steel - 304,D - Poor,Silver Bromide
39,stainless steel - 316,D - Poor,Silver Bromide
40,Titanium,N/A,Silver Bromide
41,Tygon®,N/A,Silver Bromide
42,Viton®,N/A,Silver Bromide

File: data/cole/Silver Nitrate.csv
,material,compatibility,chemical
0,,,Silver Nitrate
1,ABS plastic,B - Good,Silver Nitrate
2,Acetal (Delrin®),A - Excellent,Silver Nitrate
3,Aluminum,D - Poor,Silver Nitrate
4,Brass,N/A,Silver Nitrate
5,Bronze,B - Good,Silver Nitrate
6,Buna N (Nitrile),B - Good,Silver Nitrate
7,Carbon graphite,A - Excellent,Silver Nitrate
8,Carbon Steel,D - Poor,Silver Nitrate
9,Carpenter 20,C - Fair,Silver Nitrate
10,Cast iron,C - Fair,Silver Nitrate
11,Ceramic Al203,N/A,Silver Nitrate
12,Ceramic magnet,N/A,Silver Nitrate
13,ChemRaz (FFKM),A - Excellent,Silver Nitrate
14,Copper,N/A,Silver Nitrate
15,CPVC,A1 - Excellent,Silver Nitrate
16,EPDM,A - Excellent,Silver Nitrate
17,Epoxy,A - Excellent,Silver Nitrate
18,Fluorocarbon (FKM),A - Excellent,Silver Nitrate
19,Hastelloy-C®,A - Excellent,Silver Nitrate
20,Hypalon®,A - Excellent,Silver Nitrate
21,Hytrel®,N/A,Silver Nitrate
22,Kalrez,A - Excellent,Silver Nitrate
23,Kel-F®,A - Excellent,Silver Nitrate
24,LDPE,A - Excellent,Silver Nitrate
25,Natural rubber,A - Excellent,Silver Nitrate
26,Neoprene,A - Excellent,Silver Nitrate
27,NORYL®,A - Excellent,Silver Nitrate
28,Nylon,A1 - Excellent,Silver Nitrate
29,Polycarbonate,A2 - Excellent,Silver Nitrate
30,Polyetherether Ketone (PEEK),A - Excellent,Silver Nitrate
31,Polypropylene,A1 - Excellent,Silver Nitrate
32,Polyurethane,A - Excellent,Silver Nitrate
33,PPS (Ryton®),A - Excellent,Silver Nitrate
34,PTFE,A - Excellent,Silver Nitrate
35,PVC,A1 - Excellent,Silver Nitrate
36,PVDF (Kynar®),A - Excellent,Silver Nitrate
37,Silicone,A - Excellent,Silver Nitrate
38,stainless steel - 304,B - Good,Silver Nitrate
39,stainless steel - 316,B - Good,Silver Nitrate
40,Titanium,A - Excellent,Silver Nitrate
41,Tygon®,B - Good,Silver Nitrate
42,Viton®,A - Excellent,Silver Nitrate

File: data/cole/Soap Solutions.csv
,material,compatibility,chemical
0,,,Soap Solutions
1,ABS plastic,A - Excellent,Soap Solutions
2,Acetal (Delrin®),A - Excellent,Soap Solutions
3,Aluminum,C - Fair,Soap Solutions
4,Brass,B - Good,Soap Solutions
5,Bronze,B - Good,Soap Solutions
6,Buna N (Nitrile),A - Excellent,Soap Solutions
7,Carbon graphite,A - Excellent,Soap Solutions
8,Carbon Steel,A - Excellent,Soap Solutions
9,Carpenter 20,A - Excellent,Soap Solutions
10,Cast iron,A - Excellent,Soap Solutions
11,Ceramic Al203,A - Excellent,Soap Solutions
12,Ceramic magnet,A - Excellent,Soap Solutions
13,ChemRaz (FFKM),B - Good,Soap Solutions
14,Copper,A - Excellent,Soap Solutions
15,CPVC,A - Excellent,Soap Solutions
16,EPDM,A - Excellent,Soap Solutions
17,Epoxy,A - Excellent,Soap Solutions
18,Fluorocarbon (FKM),A - Excellent,Soap Solutions
19,Hastelloy-C®,A - Excellent,Soap Solutions
20,Hypalon®,A - Excellent,Soap Solutions
21,Hytrel®,A - Excellent,Soap Solutions
22,Kalrez,A - Excellent,Soap Solutions
23,Kel-F®,N/A,Soap Solutions
24,LDPE,D - Poor,Soap Solutions
25,Natural rubber,B - Good,Soap Solutions
26,Neoprene,B - Good,Soap Solutions
27,NORYL®,A1 - Excellent,Soap Solutions
28,Nylon,A1 - Excellent,Soap Solutions
29,Polycarbonate,A1 - Excellent,Soap Solutions
30,Polyetherether Ketone (PEEK),A - Excellent,Soap Solutions
31,Polypropylene,A - Excellent,Soap Solutions
32,Polyurethane,A - Excellent,Soap Solutions
33,PPS (Ryton®),A - Excellent,Soap Solutions
34,PTFE,A - Excellent,Soap Solutions
35,PVC,A - Excellent,Soap Solutions
36,PVDF (Kynar®),A1 - Excellent,Soap Solutions
37,Silicone,A - Excellent,Soap Solutions
38,stainless steel - 304,A - Excellent,Soap Solutions
39,stainless steel - 316,A1 - Excellent,Soap Solutions
40,Titanium,A - Excellent,Soap Solutions
41,Tygon®,B - Good,Soap Solutions
42,Viton®,A - Excellent,Soap Solutions

File: data/cole/Soda Ash (see Sodium Carbonate).csv
,material,compatibility,chemical
0,,,Soda Ash (see Sodium Carbonate)
1,ABS plastic,B - Good,Soda Ash (see Sodium Carbonate)
2,Acetal (Delrin®),A - Excellent,Soda Ash (see Sodium Carbonate)
3,Aluminum,D - Poor,Soda Ash (see Sodium Carbonate)
4,Brass,N/A,Soda Ash (see Sodium Carbonate)
5,Bronze,B - Good,Soda Ash (see Sodium Carbonate)
6,Buna N (Nitrile),A1 - Excellent,Soda Ash (see Sodium Carbonate)
7,Carbon graphite,N/A,Soda Ash (see Sodium Carbonate)
8,Carbon Steel,B - Good,Soda Ash (see Sodium Carbonate)
9,Carpenter 20,A - Excellent,Soda Ash (see Sodium Carbonate)
10,Cast iron,B - Good,Soda Ash (see Sodium Carbonate)
11,Ceramic Al203,N/A,Soda Ash (see Sodium Carbonate)
12,Ceramic magnet,N/A,Soda Ash (see Sodium Carbonate)
13,ChemRaz (FFKM),A - Excellent,Soda Ash (see Sodium Carbonate)
14,Copper,N/A,Soda Ash (see Sodium Carbonate)
15,CPVC,A - Excellent,Soda Ash (see Sodium Carbonate)
16,EPDM,A2 - Excellent,Soda Ash (see Sodium Carbonate)
17,Epoxy,C - Fair,Soda Ash (see Sodium Carbonate)
18,Fluorocarbon (FKM),A - Excellent,Soda Ash (see Sodium Carbonate)
19,Hastelloy-C®,N/A,Soda Ash (see Sodium Carbonate)
20,Hypalon®,A - Excellent,Soda Ash (see Sodium Carbonate)
21,Hytrel®,B - Good,Soda Ash (see Sodium Carbonate)
22,Kalrez,A - Excellent,Soda Ash (see Sodium Carbonate)
23,Kel-F®,N/A,Soda Ash (see Sodium Carbonate)
24,LDPE,B - Good,Soda Ash (see Sodium Carbonate)
25,Natural rubber,A - Excellent,Soda Ash (see Sodium Carbonate)
26,Neoprene,A1 - Excellent,Soda Ash (see Sodium Carbonate)
27,NORYL®,A - Excellent,Soda Ash (see Sodium Carbonate)
28,Nylon,B - Good,Soda Ash (see Sodium Carbonate)
29,Polycarbonate,A - Excellent,Soda Ash (see Sodium Carbonate)
30,Polyetherether Ketone (PEEK),A - Excellent,Soda Ash (see Sodium Carbonate)
31,Polypropylene,A - Excellent,Soda Ash (see Sodium Carbonate)
32,Polyurethane,B - Good,Soda Ash (see Sodium Carbonate)
33,PPS (Ryton®),A - Excellent,Soda Ash (see Sodium Carbonate)
34,PTFE,A - Excellent,Soda Ash (see Sodium Carbonate)
35,PVC,A - Excellent,Soda Ash (see Sodium Carbonate)
36,PVDF (Kynar®),A - Excellent,Soda Ash (see Sodium Carbonate)
37,Silicone,A - Excellent,Soda Ash (see Sodium Carbonate)
38,stainless steel - 304,A - Excellent,Soda Ash (see Sodium Carbonate)
39,stainless steel - 316,A - Excellent,Soda Ash (see Sodium Carbonate)
40,Titanium,N/A,Soda Ash (see Sodium Carbonate)
41,Tygon®,N/A,Soda Ash (see Sodium Carbonate)
42,Viton®,A - Excellent,Soda Ash (see Sodium Carbonate)
