Repository: lachlanmonty/ChemicalCompatibilityDatabase

# ChemicalCompatibilityDatabase

## Goal

- Quickly check chemical compatibility of materials
- Combine chemical compatibility databases into a single database

## To Do

- [ ] Add [Sandvik corrosion tables](https://www.materials.sandvik/en/materials-center/corrosion-tables/ "Sandvik corrosion tables")
- [ ] Add the formula for each chemical in the [Cole-Parmer](https://www.coleparmer.com/Chemical-Resistance "Cole-Parmer") database. This should allow for easier lookups with stream table data.
- [ ] Add concentrations
- [ ] Add content of impurities, e.g. Cl-, oxidizing agents etc
- [ ] Add temperature dependent compatibility checks

File: data/cole/Sodium Acetate.csv
,material,compatibility,chemical
0,,,Sodium Acetate
1,ABS plastic,B - Good,Sodium Acetate
2,Acetal (Delrin®),B - Good,Sodium Acetate
3,Aluminum,B - Good,Sodium Acetate
4,Brass,B - Good,Sodium Acetate
5,Bronze,B - Good,Sodium Acetate
6,Buna N (Nitrile),B - Good,Sodium Acetate
7,Carbon graphite,A - Excellent,Sodium Acetate
8,Carbon Steel,D - Poor,Sodium Acetate
9,Carpenter 20,A - Excellent,Sodium Acetate
10,Cast iron,B - Good,Sodium Acetate
11,Ceramic Al203,A - Excellent,Sodium Acetate
12,Ceramic magnet,N/A,Sodium Acetate
13,ChemRaz (FFKM),A - Excellent,Sodium Acetate
14,Copper,A - Excellent,Sodium Acetate
15,CPVC,A - Excellent,Sodium Acetate
16,EPDM,A - Excellent,Sodium Acetate
17,Epoxy,A - Excellent,Sodium Acetate
18,Fluorocarbon (FKM),D - Poor,Sodium Acetate
19,Hastelloy-C®,A - Excellent,Sodium Acetate
20,Hypalon®,N/A,Sodium Acetate
21,Hytrel®,N/A,Sodium Acetate
22,Kalrez,A - Excellent,Sodium Acetate
23,Kel-F®,A - Excellent,Sodium Acetate
24,LDPE,A - Excellent,Sodium Acetate
25,Natural rubber,A - Excellent,Sodium Acetate
26,Neoprene,B - Good,Sodium Acetate
27,NORYL®,A1 - Excellent,Sodium Acetate
28,Nylon,B1 - Good,Sodium Acetate
29,Polycarbonate,A1 - Excellent,Sodium Acetate
30,Polyetherether Ketone (PEEK),A - Excellent,Sodium Acetate
31,Polypropylene,A - Excellent,Sodium Acetate
32,Polyurethane,D - Poor,Sodium Acetate
33,PPS (Ryton®),A - Excellent,Sodium Acetate
34,PTFE,A - Excellent,Sodium Acetate
35,PVC,B1 - Good,Sodium Acetate
36,PVDF (Kynar®),A - Excellent,Sodium Acetate
37,Silicone,D - Poor,Sodium Acetate
38,stainless steel - 304,B - Good,Sodium Acetate
39,stainless steel - 316,B1 - Good,Sodium Acetate
40,Titanium,A - Excellent,Sodium Acetate
41,Tygon®,N/A,Sodium Acetate
42,Viton®,D - Poor,Sodium Acetate

File: data/cole/Sodium Benzoate.csv
,material,compatibility,chemical
0,,,Sodium Benzoate
1,ABS plastic,A - Excellent,Sodium Benzoate
2,Acetal (Delrin®),N/A,Sodium Benzoate
3,Aluminum,A1 - Excellent,Sodium Benzoate
4,Brass,N/A,Sodium Benzoate
5,Bronze,A - Excellent,Sodium Benzoate
6,Buna N (Nitrile),B - Good,Sodium Benzoate
7,Carbon graphite,A2 - Excellent,Sodium Benzoate
8,Carbon Steel,N/A,Sodium Benzoate
9,Carpenter 20,N/A,Sodium Benzoate
10,Cast iron,N/A,Sodium Benzoate
11,Ceramic Al203,N/A,Sodium Benzoate
12,Ceramic magnet,N/A,Sodium Benzoate
13,ChemRaz (FFKM),N/A,Sodium Benzoate
14,Copper,N/A,Sodium Benzoate
15,CPVC,A2 - Excellent,Sodium Benzoate
16,EPDM,A - Excellent,Sodium Benzoate
17,Epoxy,A2 - Excellent,Sodium Benzoate
18,Fluorocarbon (FKM),A - Excellent,Sodium Benzoate
19,Hastelloy-C®,A1 - Excellent,Sodium Benzoate
20,Hypalon®,B - Good,Sodium Benzoate
21,Hytrel®,N/A,Sodium Benzoate
22,Kalrez,A - Excellent,Sodium Benzoate
23,Kel-F®,N/A,Sodium Benzoate
24,LDPE,A2 - Excellent,Sodium Benzoate
25,Natural rubber,A - Excellent,Sodium Benzoate
26,Neoprene,A1 - Excellent,Sodium Benzoate
27,NORYL®,N/A,Sodium Benzoate
28,Nylon,B1 - Good,Sodium Benzoate
29,Polycarbonate,A2 - Excellent,Sodium Benzoate
30,Polyetherether Ketone (PEEK),A - Excellent,Sodium Benzoate
31,Polypropylene,A2 - Excellent,Sodium Benzoate
32,Polyurethane,N/A,Sodium Benzoate
33,PPS (Ryton®),N/A,Sodium Benzoate
34,PTFE,A2 - Excellent,Sodium Benzoate
35,PVC,B1 - Good,Sodium Benzoate
36,PVDF (Kynar®),A2 - Excellent,Sodium Benzoate
37,Silicone,N/A,Sodium Benzoate
38,stainless steel - 304,N/A,Sodium Benzoate
39,stainless steel - 316,N/A,Sodium Benzoate
40,Titanium,A1 - Excellent,Sodium Benzoate
41,Tygon®,B1 - Good,Sodium Benzoate
42,Viton®,A1 - Excellent,Sodium Benzoate

File: data/cole/Sodium Bicarbonate.csv
,material,compatibility,chemical
0,,,Sodium Bicarbonate
1,ABS plastic,A - Excellent,Sodium Bicarbonate
2,Acetal (Delrin®),A - Excellent,Sodium Bicarbonate
3,Aluminum,D - Poor,Sodium Bicarbonate
4,Brass,D - Poor,Sodium Bicarbonate
5,Bronze,A - Excellent,Sodium Bicarbonate
6,Buna N (Nitrile),A1 - Excellent,Sodium Bicarbonate
7,Carbon graphite,A - Excellent,Sodium Bicarbonate
8,Carbon Steel,C - Fair,Sodium Bicarbonate
9,Carpenter 20,A - Excellent,Sodium Bicarbonate
10,Cast iron,C - Fair,Sodium Bicarbonate
11,Ceramic Al203,A - Excellent,Sodium Bicarbonate
12,Ceramic magnet,A - Excellent,Sodium Bicarbonate
13,ChemRaz (FFKM),A - Excellent,Sodium Bicarbonate
14,Copper,B - Good,Sodium Bicarbonate
15,CPVC,A2 - Excellent,Sodium Bicarbonate
16,EPDM,A2 - Excellent,Sodium Bicarbonate
17,Epoxy,A - Excellent,Sodium Bicarbonate
18,Fluorocarbon (FKM),A - Excellent,Sodium Bicarbonate
19,Hastelloy-C®,B1 - Good,Sodium Bicarbonate
20,Hypalon®,A - Excellent,Sodium Bicarbonate
21,Hytrel®,N/A,Sodium Bicarbonate
22,Kalrez,A - Excellent,Sodium Bicarbonate
23,Kel-F®,A - Excellent,Sodium Bicarbonate
24,LDPE,A2 - Excellent,Sodium Bicarbonate
25,Natural rubber,A - Excellent,Sodium Bicarbonate
26,Neoprene,A - Excellent,Sodium Bicarbonate
27,NORYL®,A - Excellent,Sodium Bicarbonate
28,Nylon,A - Excellent,Sodium Bicarbonate
29,Polycarbonate,A2 - Excellent,Sodium Bicarbonate
30,Polyetherether Ketone (PEEK),A - Excellent,Sodium Bicarbonate
31,Polypropylene,A - Excellent,Sodium Bicarbonate
32,Polyurethane,A - Excellent,Sodium Bicarbonate
33,PPS (Ryton®),A - Excellent,Sodium Bicarbonate
34,PTFE,A - Excellent,Sodium Bicarbonate
35,PVC,A2 - Excellent,Sodium Bicarbonate
36,PVDF (Kynar®),A - Excellent,Sodium Bicarbonate
37,Silicone,A - Excellent,Sodium Bicarbonate
38,stainless steel - 304,A - Excellent,Sodium Bicarbonate
39,stainless steel - 316,A1 - Excellent,Sodium Bicarbonate
40,Titanium,A2 - Excellent,Sodium Bicarbonate
41,Tygon®,B - Good,Sodium Bicarbonate
42,Viton®,A - Excellent,Sodium Bicarbonate

File: data/cole/Sodium Bisulfate.csv
,material,compatibility,chemical
0,,,Sodium Bisulfate
1,ABS plastic,A - Excellent,Sodium Bisulfate
2,Acetal (Delrin®),B - Good,Sodium Bisulfate
3,Aluminum,D - Poor,Sodium Bisulfate
4,Brass,D - Poor,Sodium Bisulfate
5,Bronze,A2 - Excellent,Sodium Bisulfate
6,Buna N (Nitrile),B2 - Good,Sodium Bisulfate
7,Carbon graphite,A - Excellent,Sodium Bisulfate
8,Carbon Steel,C - Fair,Sodium Bisulfate
9,Carpenter 20,C - Fair,Sodium Bisulfate
10,Cast iron,D - Poor,Sodium Bisulfate
11,Ceramic Al203,A - Excellent,Sodium Bisulfate
12,Ceramic magnet,N/A,Sodium Bisulfate
13,ChemRaz (FFKM),A - Excellent,Sodium Bisulfate
14,Copper,B - Good,Sodium Bisulfate
15,CPVC,A2 - Excellent,Sodium Bisulfate
16,EPDM,A2 - Excellent,Sodium Bisulfate
17,Epoxy,A - Excellent,Sodium Bisulfate
18,Fluorocarbon (FKM),A - Excellent,Sodium Bisulfate
19,Hastelloy-C®,B2 - Good,Sodium Bisulfate
20,Hypalon®,A - Excellent,Sodium Bisulfate
21,Hytrel®,C - Fair,Sodium Bisulfate
22,Kalrez,A - Excellent,Sodium Bisulfate
23,Kel-F®,A2 - Excellent,Sodium Bisulfate
24,LDPE,A2 - Excellent,Sodium Bisulfate
25,Natural rubber,A - Excellent,Sodium Bisulfate
26,Neoprene,A - Excellent,Sodium Bisulfate
27,NORYL®,A1 - Excellent,Sodium Bisulfate
28,Nylon,A1 - Excellent,Sodium Bisulfate
29,Polycarbonate,A1 - Excellent,Sodium Bisulfate
30,Polyetherether Ketone (PEEK),A - Excellent,Sodium Bisulfate
31,Polypropylene,A - Excellent,Sodium Bisulfate
32,Polyurethane,A - Excellent,Sodium Bisulfate
33,PPS (Ryton®),A - Excellent,Sodium Bisulfate
34,PTFE,A - Excellent,Sodium Bisulfate
35,PVC,A2 - Excellent,Sodium Bisulfate
36,PVDF (Kynar®),A - Excellent,Sodium Bisulfate
37,Silicone,A - Excellent,Sodium Bisulfate
38,stainless steel - 304,D - Poor,Sodium Bisulfate
39,stainless steel - 316,C - Fair,Sodium Bisulfate
40,Titanium,A - Excellent,Sodium Bisulfate
41,Tygon®,B - Good,Sodium Bisulfate
42,Viton®,A - Excellent,Sodium Bisulfate

File: data/cole/Sodium Bisulfite.csv
,material,compatibility,chemical
0,,,Sodium Bisulfite
1,ABS plastic,A - Excellent,Sodium Bisulfite
2,Acetal (Delrin®),C - Fair,Sodium Bisulfite
3,Aluminum,D - Poor,Sodium Bisulfite
4,Brass,N/A,Sodium Bisulfite
5,Bronze,B1 - Good,Sodium Bisulfite
6,Buna N (Nitrile),A2 - Excellent,Sodium Bisulfite
7,Carbon graphite,A - Excellent,Sodium Bisulfite
8,Carbon Steel,D - Poor,Sodium Bisulfite
9,Carpenter 20,B - Good,Sodium Bisulfite
10,Cast iron,D - Poor,Sodium Bisulfite
11,Ceramic Al203,A - Excellent,Sodium Bisulfite
12,Ceramic magnet,N/A,Sodium Bisulfite
13,ChemRaz (FFKM),A - Excellent,Sodium Bisulfite
14,Copper,B - Good,Sodium Bisulfite
15,CPVC,A2 - Excellent,Sodium Bisulfite
16,EPDM,A2 - Excellent,Sodium Bisulfite
17,Epoxy,A - Excellent,Sodium Bisulfite
18,Fluorocarbon (FKM),A - Excellent,Sodium Bisulfite
19,Hastelloy-C®,B - Good,Sodium Bisulfite
20,Hypalon®,A - Excellent,Sodium Bisulfite
21,Hytrel®,B - Good,Sodium Bisulfite
22,Kalrez,A - Excellent,Sodium Bisulfite
23,Kel-F®,N/A,Sodium Bisulfite
24,LDPE,A2 - Excellent,Sodium Bisulfite
25,Natural rubber,A - Excellent,Sodium Bisulfite
26,Neoprene,A - Excellent,Sodium Bisulfite
27,NORYL®,A1 - Excellent,Sodium Bisulfite
28,Nylon,C1 - Fair,Sodium Bisulfite
29,Polycarbonate,A1 - Excellent,Sodium Bisulfite
30,Polyetherether Ketone (PEEK),A - Excellent,Sodium Bisulfite
31,Polypropylene,A - Excellent,Sodium Bisulfite
32,Polyurethane,A - Excellent,Sodium Bisulfite
33,PPS (Ryton®),A - Excellent,Sodium Bisulfite
34,PTFE,A - Excellent,Sodium Bisulfite
35,PVC,A2 - Excellent,Sodium Bisulfite
36,PVDF (Kynar®),A - Excellent,Sodium Bisulfite
37,Silicone,A - Excellent,Sodium Bisulfite
38,stainless steel - 304,B1 - Good,Sodium Bisulfite
39,stainless steel - 316,B1 - Good,Sodium Bisulfite
40,Titanium,A - Excellent,Sodium Bisulfite
41,Tygon®,B - Good,Sodium Bisulfite
42,Viton®,A - Excellent,Sodium Bisulfite

File: data/cole/Sodium Borate (Borax).csv
,material,compatibility,chemical
0,,,Sodium Borate (Borax)
1,ABS plastic,A - Excellent,Sodium Borate (Borax)
2,Acetal (Delrin®),N/A,Sodium Borate (Borax)
3,Aluminum,C - Fair,Sodium Borate (Borax)
4,Brass,N/A,Sodium Borate (Borax)
5,Bronze,A - Excellent,Sodium Borate (Borax)
6,Buna N (Nitrile),A1 - Excellent,Sodium Borate (Borax)
7,Carbon graphite,A - Excellent,Sodium Borate (Borax)
8,Carbon Steel,A - Excellent,Sodium Borate (Borax)
9,Carpenter 20,A - Excellent,Sodium Borate (Borax)
10,Cast iron,N/A,Sodium Borate (Borax)
11,Ceramic Al203,A - Excellent,Sodium Borate (Borax)
12,Ceramic magnet,A - Excellent,Sodium Borate (Borax)
13,ChemRaz (FFKM),A - Excellent,Sodium Borate (Borax)
14,Copper,B - Good,Sodium Borate (Borax)
15,CPVC,A2 - Excellent,Sodium Borate (Borax)
16,EPDM,A - Excellent,Sodium Borate (Borax)
17,Epoxy,A - Excellent,Sodium Borate (Borax)
18,Fluorocarbon (FKM),A - Excellent,Sodium Borate (Borax)
19,Hastelloy-C®,A - Excellent,Sodium Borate (Borax)
20,Hypalon®,A - Excellent,Sodium Borate (Borax)
21,Hytrel®,B - Good,Sodium Borate (Borax)
22,Kalrez,A - Excellent,Sodium Borate (Borax)
23,Kel-F®,N/A,Sodium Borate (Borax)
24,LDPE,A2 - Excellent,Sodium Borate (Borax)
25,Natural rubber,A - Excellent,Sodium Borate (Borax)
26,Neoprene,A - Excellent,Sodium Borate (Borax)
27,NORYL®,A1 - Excellent,Sodium Borate (Borax)
28,Nylon,A1 - Excellent,Sodium Borate (Borax)
29,Polycarbonate,A1 - Excellent,Sodium Borate (Borax)
30,Polyetherether Ketone (PEEK),A - Excellent,Sodium Borate (Borax)
31,Polypropylene,A2 - Excellent,Sodium Borate (Borax)
32,Polyurethane,B - Good,Sodium Borate (Borax)
33,PPS (Ryton®),A - Excellent,Sodium Borate (Borax)
34,PTFE,A - Excellent,Sodium Borate (Borax)
35,PVC,A2 - Excellent,Sodium Borate (Borax)
36,PVDF (Kynar®),A - Excellent,Sodium Borate (Borax)
37,Silicone,A - Excellent,Sodium Borate (Borax)
38,stainless steel - 304,B2 - Good,Sodium Borate (Borax)
39,stainless steel - 316,B - Good,Sodium Borate (Borax)
40,Titanium,B - Good,Sodium Borate (Borax)
41,Tygon®,N/A,Sodium Borate (Borax)
42,Viton®,A - Excellent,Sodium Borate (Borax)

File: data/cole/Sodium Bromide.csv
,material,compatibility,chemical
0,,,Sodium Bromide
1,ABS plastic,B - Good,Sodium Bromide
2,Acetal (Delrin®),A - Excellent,Sodium Bromide
3,Aluminum,D - Poor,Sodium Bromide
4,Brass,N/A,Sodium Bromide
5,Bronze,A - Excellent,Sodium Bromide
6,Buna N (Nitrile),N/A,Sodium Bromide
7,Carbon graphite,A2 - Excellent,Sodium Bromide
8,Carbon Steel,D - Poor,Sodium Bromide
9,Carpenter 20,B - Good,Sodium Bromide
10,Cast iron,C - Fair,Sodium Bromide
11,Ceramic Al203,N/A,Sodium Bromide
12,Ceramic magnet,N/A,Sodium Bromide
13,ChemRaz (FFKM),N/A,Sodium Bromide
14,Copper,D - Poor,Sodium Bromide
15,CPVC,A2 - Excellent,Sodium Bromide
16,EPDM,A - Excellent,Sodium Bromide
17,Epoxy,A - Excellent,Sodium Bromide
18,Fluorocarbon (FKM),A - Excellent,Sodium Bromide
19,Hastelloy-C®,N/A,Sodium Bromide
20,Hypalon®,B - Good,Sodium Bromide
21,Hytrel®,N/A,Sodium Bromide
22,Kalrez,A - Excellent,Sodium Bromide
23,Kel-F®,A1 - Excellent,Sodium Bromide
24,LDPE,A2 - Excellent,Sodium Bromide
25,Natural rubber,A1 - Excellent,Sodium Bromide
26,Neoprene,A1 - Excellent,Sodium Bromide
27,NORYL®,A2 - Excellent,Sodium Bromide
28,Nylon,B1 - Good,Sodium Bromide
29,Polycarbonate,N/A,Sodium Bromide
30,Polyetherether Ketone (PEEK),N/A,Sodium Bromide
31,Polypropylene,N/A,Sodium Bromide
32,Polyurethane,N/A,Sodium Bromide
33,PPS (Ryton®),N/A,Sodium Bromide
34,PTFE,A2 - Excellent,Sodium Bromide
35,PVC,B2 - Good,Sodium Bromide
36,PVDF (Kynar®),A2 - Excellent,Sodium Bromide
37,Silicone,N/A,Sodium Bromide
38,stainless steel - 304,C - Fair,Sodium Bromide
39,stainless steel - 316,C - Fair,Sodium Bromide
40,Titanium,A1 - Excellent,Sodium Bromide
41,Tygon®,B2 - Good,Sodium Bromide
42,Viton®,A1 - Excellent,Sodium Bromide

File: data/cole/Sodium Carbonate.csv
,material,compatibility,chemical
0,,,Sodium Carbonate
1,ABS plastic,B - Good,Sodium Carbonate
2,Acetal (Delrin®),A1 - Excellent,Sodium Carbonate
3,Aluminum,D - Poor,Sodium Carbonate
4,Brass,B - Good,Sodium Carbonate
5,Bronze,A2 - Excellent,Sodium Carbonate
6,Buna N (Nitrile),A - Excellent,Sodium Carbonate
7,Carbon graphite,A - Excellent,Sodium Carbonate
8,Carbon Steel,B - Good,Sodium Carbonate
9,Carpenter 20,B - Good,Sodium Carbonate
10,Cast iron,B - Good,Sodium Carbonate
11,Ceramic Al203,A - Excellent,Sodium Carbonate
12,Ceramic magnet,A - Excellent,Sodium Carbonate
13,ChemRaz (FFKM),A - Excellent,Sodium Carbonate
14,Copper,A - Excellent,Sodium Carbonate
15,CPVC,A2 - Excellent,Sodium Carbonate
16,EPDM,A2 - Excellent,Sodium Carbonate
17,Epoxy,C1 - Fair,Sodium Carbonate
18,Fluorocarbon (FKM),A - Excellent,Sodium Carbonate
19,Hastelloy-C®,A - Excellent,Sodium Carbonate
20,Hypalon®,A - Excellent,Sodium Carbonate
21,Hytrel®,N/A,Sodium Carbonate
22,Kalrez,A - Excellent,Sodium Carbonate
23,Kel-F®,A - Excellent,Sodium Carbonate
24,LDPE,B2 - Good,Sodium Carbonate
25,Natural rubber,A - Excellent,Sodium Carbonate
26,Neoprene,A - Excellent,Sodium Carbonate
27,NORYL®,A - Excellent,Sodium Carbonate
28,Nylon,B1 - Good,Sodium Carbonate
29,Polycarbonate,A2 - Excellent,Sodium Carbonate
30,Polyetherether Ketone (PEEK),A - Excellent,Sodium Carbonate
31,Polypropylene,A - Excellent,Sodium Carbonate
32,Polyurethane,B - Good,Sodium Carbonate
33,PPS (Ryton®),A - Excellent,Sodium Carbonate
34,PTFE,A - Excellent,Sodium Carbonate
35,PVC,A2 - Excellent,Sodium Carbonate
36,PVDF (Kynar®),A - Excellent,Sodium Carbonate
37,Silicone,A - Excellent,Sodium Carbonate
38,stainless steel - 304,A - Excellent,Sodium Carbonate
39,stainless steel - 316,A - Excellent,Sodium Carbonate
40,Titanium,A1 - Excellent,Sodium Carbonate
41,Tygon®,B - Good,Sodium Carbonate
42,Viton®,A - Excellent,Sodium Carbonate

File: data/cole/Sodium Chlorate.csv
,material,compatibility,chemical
0,,,Sodium Chlorate
1,ABS plastic,A - Excellent,Sodium Chlorate
2,Acetal (Delrin®),A - Excellent,Sodium Chlorate
3,Aluminum,C1 - Fair,Sodium Chlorate
4,Brass,N/A,Sodium Chlorate
5,Bronze,B1 - Good,Sodium Chlorate
6,Buna N (Nitrile),B - Good,Sodium Chlorate
7,Carbon graphite,C - Fair,Sodium Chlorate
8,Carbon Steel,N/A,Sodium Chlorate
9,Carpenter 20,B - Good,Sodium Chlorate
10,Cast iron,N/A,Sodium Chlorate
11,Ceramic Al203,A - Excellent,Sodium Chlorate
12,Ceramic magnet,N/A,Sodium Chlorate
13,ChemRaz (FFKM),N/A,Sodium Chlorate
14,Copper,B - Good,Sodium Chlorate
15,CPVC,A1 - Excellent,Sodium Chlorate
16,EPDM,A - Excellent,Sodium Chlorate
17,Epoxy,A - Excellent,Sodium Chlorate
18,Fluorocarbon (FKM),A - Excellent,Sodium Chlorate
19,Hastelloy-C®,B1 - Good,Sodium Chlorate
20,Hypalon®,A - Excellent,Sodium Chlorate
21,Hytrel®,N/A,Sodium Chlorate
22,Kalrez,A - Excellent,Sodium Chlorate
23,Kel-F®,N/A,Sodium Chlorate
24,LDPE,B2 - Good,Sodium Chlorate
25,Natural rubber,A - Excellent,Sodium Chlorate
26,Neoprene,A - Excellent,Sodium Chlorate
27,NORYL®,A1 - Excellent,Sodium Chlorate
28,Nylon,D - Poor,Sodium Chlorate
29,Polycarbonate,A1 - Excellent,Sodium Chlorate
30,Polyetherether Ketone (PEEK),A - Excellent,Sodium Chlorate
31,Polypropylene,A - Excellent,Sodium Chlorate
32,Polyurethane,B - Good,Sodium Chlorate
33,PPS (Ryton®),A - Excellent,Sodium Chlorate
34,PTFE,A - Excellent,Sodium Chlorate
35,PVC,A1 - Excellent,Sodium Chlorate
36,PVDF (Kynar®),A - Excellent,Sodium Chlorate
37,Silicone,C - Fair,Sodium Chlorate
38,stainless steel - 304,A - Excellent,Sodium Chlorate
39,stainless steel - 316,B1 - Good,Sodium Chlorate
40,Titanium,A - Excellent,Sodium Chlorate
41,Tygon®,B - Good,Sodium Chlorate
42,Viton®,A - Excellent,Sodium Chlorate

File: data/cole/Sodium Chloride.csv
,material,compatibility,chemical
0,,,Sodium Chloride
1,ABS plastic,A - Excellent,Sodium Chloride
2,Acetal (Delrin®),A1 - Excellent,Sodium Chloride
3,Aluminum,C - Fair,Sodium Chloride
4,Brass,D - Poor,Sodium Chloride
5,Bronze,B - Good,Sodium Chloride
6,Buna N (Nitrile),A - Excellent,Sodium Chloride
7,Carbon graphite,A - Excellent,Sodium Chloride
8,Carbon Steel,D - Poor,Sodium Chloride
9,Carpenter 20,B - Good,Sodium Chloride
10,Cast iron,D - Poor,Sodium Chloride
11,Ceramic Al203,A - Excellent,Sodium Chloride
12,Ceramic magnet,A - Excellent,Sodium Chloride
13,ChemRaz (FFKM),A - Excellent,Sodium Chloride
14,Copper,B - Good,Sodium Chloride
15,CPVC,A2 - Excellent,Sodium Chloride
16,EPDM,A - Excellent,Sodium Chloride
17,Epoxy,A - Excellent,Sodium Chloride
18,Fluorocarbon (FKM),A - Excellent,Sodium Chloride
19,Hastelloy-C®,A - Excellent,Sodium Chloride
20,Hypalon®,A - Excellent,Sodium Chloride
21,Hytrel®,A - Excellent,Sodium Chloride
22,Kalrez,A - Excellent,Sodium Chloride
23,Kel-F®,A - Excellent,Sodium Chloride
24,LDPE,A2 - Excellent,Sodium Chloride
25,Natural rubber,A - Excellent,Sodium Chloride
26,Neoprene,A - Excellent,Sodium Chloride
27,NORYL®,A - Excellent,Sodium Chloride
28,Nylon,A1 - Excellent,Sodium Chloride
29,Polycarbonate,A2 - Excellent,Sodium Chloride
30,Polyetherether Ketone (PEEK),A - Excellent,Sodium Chloride
31,Polypropylene,A - Excellent,Sodium Chloride
32,Polyurethane,A - Excellent,Sodium Chloride
33,PPS (Ryton®),A - Excellent,Sodium Chloride
34,PTFE,A - Excellent,Sodium Chloride
35,PVC,A2 - Excellent,Sodium Chloride
36,PVDF (Kynar®),A - Excellent,Sodium Chloride
37,Silicone,A - Excellent,Sodium Chloride
38,stainless steel - 304,B - Good,Sodium Chloride
39,stainless steel - 316,B - Good,Sodium Chloride
40,Titanium,A - Excellent,Sodium Chloride
41,Tygon®,B - Good,Sodium Chloride
42,Viton®,A - Excellent,Sodium Chloride

File: data/cole/Sodium Chromate.csv
,material,compatibility,chemical
0,,,Sodium Chromate
1,ABS plastic,N/A,Sodium Chromate
2,Acetal (Delrin®),D - Poor,Sodium Chromate
3,Aluminum,B - Good,Sodium Chromate
4,Brass,N/A,Sodium Chromate
5,Bronze,B - Good,Sodium Chromate
6,Buna N (Nitrile),A - Excellent,Sodium Chromate
7,Carbon graphite,A - Excellent,Sodium Chromate
8,Carbon Steel,B - Good,Sodium Chromate
9,Carpenter 20,B - Good,Sodium Chromate
10,Cast iron,A - Excellent,Sodium Chromate
11,Ceramic Al203,N/A,Sodium Chromate
12,Ceramic magnet,N/A,Sodium Chromate
13,ChemRaz (FFKM),N/A,Sodium Chromate
14,Copper,B - Good,Sodium Chromate
15,CPVC,N/A,Sodium Chromate
16,EPDM,N/A,Sodium Chromate
17,Epoxy,C - Fair,Sodium Chromate
18,Fluorocarbon (FKM),A - Excellent,Sodium Chromate
19,Hastelloy-C®,A - Excellent,Sodium Chromate
20,Hypalon®,C - Fair,Sodium Chromate
21,Hytrel®,N/A,Sodium Chromate
22,Kalrez,A - Excellent,Sodium Chromate
23,Kel-F®,A - Excellent,Sodium Chromate
24,LDPE,N/A,Sodium Chromate
25,Natural rubber,B - Good,Sodium Chromate
26,Neoprene,A - Excellent,Sodium Chromate
27,NORYL®,A - Excellent,Sodium Chromate
28,Nylon,C - Fair,Sodium Chromate
29,Polycarbonate,A2 - Excellent,Sodium Chromate
30,Polyetherether Ketone (PEEK),A - Excellent,Sodium Chromate
31,Polypropylene,N/A,Sodium Chromate
32,Polyurethane,N/A,Sodium Chromate
33,PPS (Ryton®),A - Excellent,Sodium Chromate
34,PTFE,A - Excellent,Sodium Chromate
35,PVC,N/A,Sodium Chromate
36,PVDF (Kynar®),A - Excellent,Sodium Chromate
37,Silicone,N/A,Sodium Chromate
38,stainless steel - 304,B1 - Good,Sodium Chromate
39,stainless steel - 316,B - Good,Sodium Chromate
40,Titanium,N/A,Sodium Chromate
41,Tygon®,N/A,Sodium Chromate
42,Viton®,A - Excellent,Sodium Chromate

File: data/cole/Sodium Cyanide.csv
,material,compatibility,chemical
0,,,Sodium Cyanide
1,ABS plastic,A - Excellent,Sodium Cyanide
2,Acetal (Delrin®),A - Excellent,Sodium Cyanide
3,Aluminum,D - Poor,Sodium Cyanide
4,Brass,D - Poor,Sodium Cyanide
5,Bronze,D - Poor,Sodium Cyanide
6,Buna N (Nitrile),A - Excellent,Sodium Cyanide
7,Carbon graphite,A - Excellent,Sodium Cyanide
8,Carbon Steel,B - Good,Sodium Cyanide
9,Carpenter 20,A - Excellent,Sodium Cyanide
10,Cast iron,A - Excellent,Sodium Cyanide
11,Ceramic Al203,A - Excellent,Sodium Cyanide
12,Ceramic magnet,A - Excellent,Sodium Cyanide
13,ChemRaz (FFKM),A - Excellent,Sodium Cyanide
14,Copper,D - Poor,Sodium Cyanide
15,CPVC,A2 - Excellent,Sodium Cyanide
16,EPDM,A2 - Excellent,Sodium Cyanide
17,Epoxy,A - Excellent,Sodium Cyanide
18,Fluorocarbon (FKM),A - Excellent,Sodium Cyanide
19,Hastelloy-C®,A - Excellent,Sodium Cyanide
20,Hypalon®,A - Excellent,Sodium Cyanide
21,Hytrel®,B - Good,Sodium Cyanide
22,Kalrez,A - Excellent,Sodium Cyanide
23,Kel-F®,A - Excellent,Sodium Cyanide
24,LDPE,A2 - Excellent,Sodium Cyanide
25,Natural rubber,A - Excellent,Sodium Cyanide
26,Neoprene,A1 - Excellent,Sodium Cyanide
27,NORYL®,A1 - Excellent,Sodium Cyanide
28,Nylon,A1 - Excellent,Sodium Cyanide
29,Polycarbonate,N/A,Sodium Cyanide
30,Polyetherether Ketone (PEEK),A - Excellent,Sodium Cyanide
31,Polypropylene,A - Excellent,Sodium Cyanide
32,Polyurethane,B - Good,Sodium Cyanide
33,PPS (Ryton®),A - Excellent,Sodium Cyanide
34,PTFE,A - Excellent,Sodium Cyanide
35,PVC,A2 - Excellent,Sodium Cyanide
36,PVDF (Kynar®),A - Excellent,Sodium Cyanide
37,Silicone,A - Excellent,Sodium Cyanide
38,stainless steel - 304,A1 - Excellent,Sodium Cyanide
39,stainless steel - 316,B1 - Good,Sodium Cyanide
40,Titanium,A - Excellent,Sodium Cyanide
41,Tygon®,N/A,Sodium Cyanide
42,Viton®,A2 - Excellent,Sodium Cyanide

File: data/cole/Sodium Ferrocyanide.csv
,material,compatibility,chemical
0,,,Sodium Ferrocyanide
1,ABS plastic,N/A,Sodium Ferrocyanide
2,Acetal (Delrin®),A - Excellent,Sodium Ferrocyanide
3,Aluminum,A - Excellent,Sodium Ferrocyanide
4,Brass,N/A,Sodium Ferrocyanide
5,Bronze,N/A,Sodium Ferrocyanide
6,Buna N (Nitrile),A - Excellent,Sodium Ferrocyanide
7,Carbon graphite,A - Excellent,Sodium Ferrocyanide
8,Carbon Steel,N/A,Sodium Ferrocyanide
9,Carpenter 20,N/A,Sodium Ferrocyanide
10,Cast iron,N/A,Sodium Ferrocyanide
11,Ceramic Al203,A - Excellent,Sodium Ferrocyanide
12,Ceramic magnet,N/A,Sodium Ferrocyanide
13,ChemRaz (FFKM),A - Excellent,Sodium Ferrocyanide
14,Copper,D - Poor,Sodium Ferrocyanide
15,CPVC,A - Excellent,Sodium Ferrocyanide
16,EPDM,A - Excellent,Sodium Ferrocyanide
17,Epoxy,A - Excellent,Sodium Ferrocyanide
18,Fluorocarbon (FKM),A - Excellent,Sodium Ferrocyanide
19,Hastelloy-C®,A - Excellent,Sodium Ferrocyanide
20,Hypalon®,B - Good,Sodium Ferrocyanide
21,Hytrel®,N/A,Sodium Ferrocyanide
22,Kalrez,A - Excellent,Sodium Ferrocyanide
23,Kel-F®,N/A,Sodium Ferrocyanide
24,LDPE,A - Excellent,Sodium Ferrocyanide
25,Natural rubber,B - Good,Sodium Ferrocyanide
26,Neoprene,A - Excellent,Sodium Ferrocyanide
27,NORYL®,A - Excellent,Sodium Ferrocyanide
28,Nylon,N/A,Sodium Ferrocyanide
29,Polycarbonate,N/A,Sodium Ferrocyanide
30,Polyetherether Ketone (PEEK),A - Excellent,Sodium Ferrocyanide
31,Polypropylene,A - Excellent,Sodium Ferrocyanide
32,Polyurethane,B - Good,Sodium Ferrocyanide
33,PPS (Ryton®),N/A,Sodium Ferrocyanide
34,PTFE,A - Excellent,Sodium Ferrocyanide
35,PVC,A - Excellent,Sodium Ferrocyanide
36,PVDF (Kynar®),A - Excellent,Sodium Ferrocyanide
37,Silicone,N/A,Sodium Ferrocyanide
38,stainless steel - 304,B - Good,Sodium Ferrocyanide
39,stainless steel - 316,B - Good,Sodium Ferrocyanide
40,Titanium,N/A,Sodium Ferrocyanide
41,Tygon®,A - Excellent,Sodium Ferrocyanide
42,Viton®,A - Excellent,Sodium Ferrocyanide

File: data/cole/Sodium Fluoride.csv
,material,compatibility,chemical
0,,,Sodium Fluoride
1,ABS plastic,N/A,Sodium Fluoride
2,Acetal (Delrin®),A - Excellent,Sodium Fluoride
3,Aluminum,A - Excellent,Sodium Fluoride
4,Brass,N/A,Sodium Fluoride
5,Bronze,N/A,Sodium Fluoride
6,Buna N (Nitrile),A - Excellent,Sodium Fluoride
7,Carbon graphite,A - Excellent,Sodium Fluoride
8,Carbon Steel,N/A,Sodium Fluoride
9,Carpenter 20,N/A,Sodium Fluoride
10,Cast iron,N/A,Sodium Fluoride
11,Ceramic Al203,A - Excellent,Sodium Fluoride
12,Ceramic magnet,N/A,Sodium Fluoride
13,ChemRaz (FFKM),A - Excellent,Sodium Fluoride
14,Copper,D - Poor,Sodium Fluoride
15,CPVC,A - Excellent,Sodium Fluoride
16,EPDM,A - Excellent,Sodium Fluoride
17,Epoxy,A - Excellent,Sodium Fluoride
18,Fluorocarbon (FKM),A - Excellent,Sodium Fluoride
19,Hastelloy-C®,A - Excellent,Sodium Fluoride
20,Hypalon®,B - Good,Sodium Fluoride
21,Hytrel®,N/A,Sodium Fluoride
22,Kalrez,A - Excellent,Sodium Fluoride
23,Kel-F®,N/A,Sodium Fluoride
24,LDPE,A - Excellent,Sodium Fluoride
25,Natural rubber,B - Good,Sodium Fluoride
26,Neoprene,A - Excellent,Sodium Fluoride
27,NORYL®,A - Excellent,Sodium Fluoride
28,Nylon,N/A,Sodium Fluoride
29,Polycarbonate,N/A,Sodium Fluoride
30,Polyetherether Ketone (PEEK),A - Excellent,Sodium Fluoride
31,Polypropylene,A - Excellent,Sodium Fluoride
32,Polyurethane,B - Good,Sodium Fluoride
33,PPS (Ryton®),N/A,Sodium Fluoride
34,PTFE,A - Excellent,Sodium Fluoride
35,PVC,A - Excellent,Sodium Fluoride
36,PVDF (Kynar®),A - Excellent,Sodium Fluoride
37,Silicone,N/A,Sodium Fluoride
38,stainless steel - 304,B - Good,Sodium Fluoride
39,stainless steel - 316,B - Good,Sodium Fluoride
40,Titanium,N/A,Sodium Fluoride
41,Tygon®,A - Excellent,Sodium Fluoride
42,Viton®,A - Excellent,Sodium Fluoride

File: data/cole/Sodium Hydrosulfite.csv
,material,compatibility,chemical
0,,,Sodium Hydrosulfite
1,ABS plastic,N/A,Sodium Hydrosulfite
2,Acetal (Delrin®),N/A,Sodium Hydrosulfite
3,Aluminum,A - Excellent,Sodium Hydrosulfite
4,Brass,N/A,Sodium Hydrosulfite
5,Bronze,N/A,Sodium Hydrosulfite
6,Buna N (Nitrile),C - Fair,Sodium Hydrosulfite
7,Carbon graphite,N/A,Sodium Hydrosulfite
8,Carbon Steel,N/A,Sodium Hydrosulfite
9,Carpenter 20,C - Fair,Sodium Hydrosulfite
10,Cast iron,N/A,Sodium Hydrosulfite
11,Ceramic Al203,N/A,Sodium Hydrosulfite
12,Ceramic magnet,N/A,Sodium Hydrosulfite
13,ChemRaz (FFKM),A - Excellent,Sodium Hydrosulfite
14,Copper,N/A,Sodium Hydrosulfite
15,CPVC,C - Fair,Sodium Hydrosulfite
16,EPDM,B - Good,Sodium Hydrosulfite
17,Epoxy,N/A,Sodium Hydrosulfite
18,Fluorocarbon (FKM),B - Good,Sodium Hydrosulfite
19,Hastelloy-C®,A - Excellent,Sodium Hydrosulfite
20,Hypalon®,B - Good,Sodium Hydrosulfite
21,Hytrel®,N/A,Sodium Hydrosulfite
22,Kalrez,A - Excellent,Sodium Hydrosulfite
23,Kel-F®,N/A,Sodium Hydrosulfite
24,LDPE,N/A,Sodium Hydrosulfite
25,Natural rubber,C - Fair,Sodium Hydrosulfite
26,Neoprene,B - Good,Sodium Hydrosulfite
27,NORYL®,N/A,Sodium Hydrosulfite
28,Nylon,A - Excellent,Sodium Hydrosulfite
29,Polycarbonate,N/A,Sodium Hydrosulfite
30,Polyetherether Ketone (PEEK),A - Excellent,Sodium Hydrosulfite
31,Polypropylene,N/A,Sodium Hydrosulfite
32,Polyurethane,B - Good,Sodium Hydrosulfite
33,PPS (Ryton®),N/A,Sodium Hydrosulfite
34,PTFE,A - Excellent,Sodium Hydrosulfite
35,PVC,C - Fair,Sodium Hydrosulfite
36,PVDF (Kynar®),N/A,Sodium Hydrosulfite
37,Silicone,C - Fair,Sodium Hydrosulfite
38,stainless steel - 304,N/A,Sodium Hydrosulfite
39,stainless steel - 316,N/A,Sodium Hydrosulfite
40,Titanium,N/A,Sodium Hydrosulfite
41,Tygon®,A - Excellent,Sodium Hydrosulfite
42,Viton®,A - Excellent,Sodium Hydrosulfite

File: data/cole/Sodium Hypochlorite (-20%).csv
,material,compatibility,chemical
0,,,Sodium Hypochlorite (<20%)
1,ABS plastic,B - Good,Sodium Hypochlorite (<20%)
2,Acetal (Delrin®),D - Poor,Sodium Hypochlorite (<20%)
3,Aluminum,D - Poor,Sodium Hypochlorite (<20%)
4,Brass,D - Poor,Sodium Hypochlorite (<20%)
5,Bronze,C - Fair,Sodium Hypochlorite (<20%)
6,Buna N (Nitrile),B - Good,Sodium Hypochlorite (<20%)
7,Carbon graphite,B - Good,Sodium Hypochlorite (<20%)
8,Carbon Steel,D - Poor,Sodium Hypochlorite (<20%)
9,Carpenter 20,D - Poor,Sodium Hypochlorite (<20%)
10,Cast iron,D - Poor,Sodium Hypochlorite (<20%)
11,Ceramic Al203,A - Excellent,Sodium Hypochlorite (<20%)
12,Ceramic magnet,A - Excellent,Sodium Hypochlorite (<20%)
13,ChemRaz (FFKM),N/A,Sodium Hypochlorite (<20%)
14,Copper,N/A,Sodium Hypochlorite (<20%)
15,CPVC,A - Excellent,Sodium Hypochlorite (<20%)
16,EPDM,B - Good,Sodium Hypochlorite (<20%)
17,Epoxy,C - Fair,Sodium Hypochlorite (<20%)
18,Fluorocarbon (FKM),A - Excellent,Sodium Hypochlorite (<20%)
19,Hastelloy-C®,A - Excellent,Sodium Hypochlorite (<20%)
20,Hypalon®,A - Excellent,Sodium Hypochlorite (<20%)
21,Hytrel®,A - Excellent,Sodium Hypochlorite (<20%)
22,Kalrez,A - Excellent,Sodium Hypochlorite (<20%)
23,Kel-F®,A - Excellent,Sodium Hypochlorite (<20%)
24,LDPE,A - Excellent,Sodium Hypochlorite (<20%)
25,Natural rubber,C - Fair,Sodium Hypochlorite (<20%)
26,Neoprene,C - Fair,Sodium Hypochlorite (<20%)
27,NORYL®,A - Excellent,Sodium Hypochlorite (<20%)
28,Nylon,D - Poor,Sodium Hypochlorite (<20%)
29,Polycarbonate,C - Fair,Sodium Hypochlorite (<20%)
30,Polyetherether Ketone (PEEK),B - Good,Sodium Hypochlorite (<20%)
31,Polypropylene,A - Excellent,Sodium Hypochlorite (<20%)
32,Polyurethane,D - Poor,Sodium Hypochlorite (<20%)
33,PPS (Ryton®),A - Excellent,Sodium Hypochlorite (<20%)
34,PTFE,A - Excellent,Sodium Hypochlorite (<20%)
35,PVC,A - Excellent,Sodium Hypochlorite (<20%)
36,PVDF (Kynar®),A - Excellent,Sodium Hypochlorite (<20%)
37,Silicone,B - Good,Sodium Hypochlorite (<20%)
38,stainless steel - 304,C - Fair,Sodium Hypochlorite (<20%)
39,stainless steel - 316,C - Fair,Sodium Hypochlorite (<20%)
40,Titanium,C - Fair,Sodium Hypochlorite (<20%)
41,Tygon®,C - Fair,Sodium Hypochlorite (<20%)
42,Viton®,A1 - Excellent,Sodium Hypochlorite (<20%)

File: data/cole/Sodium Hypochlorite (100%).csv
,material,compatibility,chemical
0,,,Sodium Hypochlorite (100%)
1,ABS plastic,N/A,Sodium Hypochlorite (100%)
2,Acetal (Delrin®),D - Poor,Sodium Hypochlorite (100%)
3,Aluminum,D - Poor,Sodium Hypochlorite (100%)
4,Brass,D - Poor,Sodium Hypochlorite (100%)
5,Bronze,C - Fair,Sodium Hypochlorite (100%)
6,Buna N (Nitrile),D - Poor,Sodium Hypochlorite (100%)
7,Carbon graphite,C - Fair,Sodium Hypochlorite (100%)
8,Carbon Steel,D - Poor,Sodium Hypochlorite (100%)
9,Carpenter 20,D - Poor,Sodium Hypochlorite (100%)
10,Cast iron,D - Poor,Sodium Hypochlorite (100%)
11,Ceramic Al203,A - Excellent,Sodium Hypochlorite (100%)
12,Ceramic magnet,A - Excellent,Sodium Hypochlorite (100%)
13,ChemRaz (FFKM),A - Excellent,Sodium Hypochlorite (100%)
14,Copper,N/A,Sodium Hypochlorite (100%)
15,CPVC,C2 - Fair,Sodium Hypochlorite (100%)
16,EPDM,B1 - Good,Sodium Hypochlorite (100%)
17,Epoxy,D - Poor,Sodium Hypochlorite (100%)
18,Fluorocarbon (FKM),A - Excellent,Sodium Hypochlorite (100%)
19,Hastelloy-C®,B - Good,Sodium Hypochlorite (100%)
20,Hypalon®,B - Good,Sodium Hypochlorite (100%)
21,Hytrel®,D - Poor,Sodium Hypochlorite (100%)
22,Kalrez,A - Excellent,Sodium Hypochlorite (100%)
23,Kel-F®,A - Excellent,Sodium Hypochlorite (100%)
24,LDPE,B2 - Good,Sodium Hypochlorite (100%)
25,Natural rubber,C - Fair,Sodium Hypochlorite (100%)
26,Neoprene,C - Fair,Sodium Hypochlorite (100%)
27,NORYL®,A - Excellent,Sodium Hypochlorite (100%)
28,Nylon,D - Poor,Sodium Hypochlorite (100%)
29,Polycarbonate,N/A,Sodium Hypochlorite (100%)
30,Polyetherether Ketone (PEEK),B - Good,Sodium Hypochlorite (100%)
31,Polypropylene,B - Good,Sodium Hypochlorite (100%)
32,Polyurethane,D - Poor,Sodium Hypochlorite (100%)
33,PPS (Ryton®),A - Excellent,Sodium Hypochlorite (100%)
34,PTFE,A - Excellent,Sodium Hypochlorite (100%)
35,PVC,B - Good,Sodium Hypochlorite (100%)
36,PVDF (Kynar®),A - Excellent,Sodium Hypochlorite (100%)
37,Silicone,B - Good,Sodium Hypochlorite (100%)
38,stainless steel - 304,D - Poor,Sodium Hypochlorite (100%)
39,stainless steel - 316,D - Poor,Sodium Hypochlorite (100%)
40,Titanium,C - Fair,Sodium Hypochlorite (100%)
41,Tygon®,N/A,Sodium Hypochlorite (100%)
42,Viton®,A1 - Excellent,Sodium Hypochlorite (100%)

File: data/cole/Sodium Hyposulfate.csv
,material,compatibility,chemical
0,,,Sodium Hyposulfate
1,ABS plastic,N/A,Sodium Hyposulfate
2,Acetal (Delrin®),N/A,Sodium Hyposulfate
3,Aluminum,D - Poor,Sodium Hyposulfate
4,Brass,N/A,Sodium Hyposulfate
5,Bronze,N/A,Sodium Hyposulfate
6,Buna N (Nitrile),N/A,Sodium Hyposulfate
7,Carbon graphite,N/A,Sodium Hyposulfate
8,Carbon Steel,N/A,Sodium Hyposulfate
9,Carpenter 20,D - Poor,Sodium Hyposulfate
10,Cast iron,D - Poor,Sodium Hyposulfate
11,Ceramic Al203,N/A,Sodium Hyposulfate
12,Ceramic magnet,N/A,Sodium Hyposulfate
13,ChemRaz (FFKM),N/A,Sodium Hyposulfate
14,Copper,N/A,Sodium Hyposulfate
15,CPVC,N/A,Sodium Hyposulfate
16,EPDM,N/A,Sodium Hyposulfate
17,Epoxy,C - Fair,Sodium Hyposulfate
18,Fluorocarbon (FKM),N/A,Sodium Hyposulfate
19,Hastelloy-C®,N/A,Sodium Hyposulfate
20,Hypalon®,N/A,Sodium Hyposulfate
21,Hytrel®,N/A,Sodium Hyposulfate
22,Kalrez,N/A,Sodium Hyposulfate
23,Kel-F®,N/A,Sodium Hyposulfate
24,LDPE,N/A,Sodium Hyposulfate
25,Natural rubber,C - Fair,Sodium Hyposulfate
26,Neoprene,C - Fair,Sodium Hyposulfate
27,NORYL®,N/A,Sodium Hyposulfate
28,Nylon,N/A,Sodium Hyposulfate
29,Polycarbonate,N/A,Sodium Hyposulfate
30,Polyetherether Ketone (PEEK),N/A,Sodium Hyposulfate
31,Polypropylene,N/A,Sodium Hyposulfate
32,Polyurethane,N/A,Sodium Hyposulfate
33,PPS (Ryton®),N/A,Sodium Hyposulfate
34,PTFE,A - Excellent,Sodium Hyposulfate
35,PVC,N/A,Sodium Hyposulfate
36,PVDF (Kynar®),N/A,Sodium Hyposulfate
37,Silicone,N/A,Sodium Hyposulfate
38,stainless steel - 304,A - Excellent,Sodium Hyposulfate
39,stainless steel - 316,A - Excellent,Sodium Hyposulfate
40,Titanium,N/A,Sodium Hyposulfate
41,Tygon®,N/A,Sodium Hyposulfate
42,Viton®,N/A,Sodium Hyposulfate

File: data/cole/Sodium Metaphosphate.csv
,material,compatibility,chemical
0,,,Sodium Metaphosphate
1,ABS plastic,N/A,Sodium Metaphosphate
2,Acetal (Delrin®),B - Good,Sodium Metaphosphate
3,Aluminum,C - Fair,Sodium Metaphosphate
4,Brass,D - Poor,Sodium Metaphosphate
5,Bronze,A - Excellent,Sodium Metaphosphate
6,Buna N (Nitrile),A - Excellent,Sodium Metaphosphate
7,Carbon graphite,A - Excellent,Sodium Metaphosphate
8,Carbon Steel,D - Poor,Sodium Metaphosphate
9,Carpenter 20,A - Excellent,Sodium Metaphosphate
10,Cast iron,C - Fair,Sodium Metaphosphate
11,Ceramic Al203,N/A,Sodium Metaphosphate
12,Ceramic magnet,N/A,Sodium Metaphosphate
13,ChemRaz (FFKM),A - Excellent,Sodium Metaphosphate
14,Copper,B - Good,Sodium Metaphosphate
15,CPVC,A1 - Excellent,Sodium Metaphosphate
16,EPDM,A - Excellent,Sodium Metaphosphate
17,Epoxy,A - Excellent,Sodium Metaphosphate
18,Fluorocarbon (FKM),A - Excellent,Sodium Metaphosphate
19,Hastelloy-C®,N/A,Sodium Metaphosphate
20,Hypalon®,B - Good,Sodium Metaphosphate
21,Hytrel®,N/A,Sodium Metaphosphate
22,Kalrez,A - Excellent,Sodium Metaphosphate
23,Kel-F®,N/A,Sodium Metaphosphate
24,LDPE,A1 - Excellent,Sodium Metaphosphate
25,Natural rubber,A - Excellent,Sodium Metaphosphate
26,Neoprene,B - Good,Sodium Metaphosphate
27,NORYL®,N/A,Sodium Metaphosphate
28,Nylon,A1 - Excellent,Sodium Metaphosphate
29,Polycarbonate,N/A,Sodium Metaphosphate
30,Polyetherether Ketone (PEEK),A - Excellent,Sodium Metaphosphate
31,Polypropylene,A1 - Excellent,Sodium Metaphosphate
32,Polyurethane,B - Good,Sodium Metaphosphate
33,PPS (Ryton®),N/A,Sodium Metaphosphate
34,PTFE,A - Excellent,Sodium Metaphosphate
35,PVC,A - Excellent,Sodium Metaphosphate
36,PVDF (Kynar®),A - Excellent,Sodium Metaphosphate
37,Silicone,A - Excellent,Sodium Metaphosphate
38,stainless steel - 304,A - Excellent,Sodium Metaphosphate
39,stainless steel - 316,A - Excellent,Sodium Metaphosphate
40,Titanium,N/A,Sodium Metaphosphate
41,Tygon®,N/A,Sodium Metaphosphate
42,Viton®,A - Excellent,Sodium Metaphosphate

File: data/cole/Sodium Metasilicate.csv
,material,compatibility,chemical
0,,,Sodium Metasilicate
1,ABS plastic,N/A,Sodium Metasilicate
2,Acetal (Delrin®),D - Poor,Sodium Metasilicate
3,Aluminum,D - Poor,Sodium Metasilicate
4,Brass,N/A,Sodium Metasilicate
5,Bronze,A - Excellent,Sodium Metasilicate
6,Buna N (Nitrile),A - Excellent,Sodium Metasilicate
7,Carbon graphite,N/A,Sodium Metasilicate
8,Carbon Steel,B - Good,Sodium Metasilicate
9,Carpenter 20,B - Good,Sodium Metasilicate
10,Cast iron,A1 - Excellent,Sodium Metasilicate
11,Ceramic Al203,N/A,Sodium Metasilicate
12,Ceramic magnet,N/A,Sodium Metasilicate
13,ChemRaz (FFKM),A - Excellent,Sodium Metasilicate
14,Copper,B - Good,Sodium Metasilicate
15,CPVC,A - Excellent,Sodium Metasilicate
16,EPDM,A1 - Excellent,Sodium Metasilicate
17,Epoxy,A - Excellent,Sodium Metasilicate
18,Fluorocarbon (FKM),A - Excellent,Sodium Metasilicate
19,Hastelloy-C®,A - Excellent,Sodium Metasilicate
20,Hypalon®,B - Good,Sodium Metasilicate
21,Hytrel®,N/A,Sodium Metasilicate
22,Kalrez,A - Excellent,Sodium Metasilicate
23,Kel-F®,N/A,Sodium Metasilicate
24,LDPE,N/A,Sodium Metasilicate
25,Natural rubber,A - Excellent,Sodium Metasilicate
26,Neoprene,A - Excellent,Sodium Metasilicate
27,NORYL®,N/A,Sodium Metasilicate
28,Nylon,N/A,Sodium Metasilicate
29,Polycarbonate,N/A,Sodium Metasilicate
30,Polyetherether Ketone (PEEK),A - Excellent,Sodium Metasilicate
31,Polypropylene,A - Excellent,Sodium Metasilicate
32,Polyurethane,B - Good,Sodium Metasilicate
33,PPS (Ryton®),N/A,Sodium Metasilicate
34,PTFE,A - Excellent,Sodium Metasilicate
35,PVC,A - Excellent,Sodium Metasilicate
36,PVDF (Kynar®),N/A,Sodium Metasilicate
37,Silicone,N/A,Sodium Metasilicate
38,stainless steel - 304,A - Excellent,Sodium Metasilicate
39,stainless steel - 316,A - Excellent,Sodium Metasilicate
40,Titanium,N/A,Sodium Metasilicate
41,Tygon®,N/A,Sodium Metasilicate
42,Viton®,A - Excellent,Sodium Metasilicate

File: data/cole/Sodium Nitrate.csv
,material,compatibility,chemical
0,,,Sodium Nitrate
1,ABS plastic,N/A,Sodium Nitrate
2,Acetal (Delrin®),A - Excellent,Sodium Nitrate
3,Aluminum,B - Good,Sodium Nitrate
4,Brass,N/A,Sodium Nitrate
5,Bronze,B - Good,Sodium Nitrate
6,Buna N (Nitrile),A1 - Excellent,Sodium Nitrate
7,Carbon graphite,C - Fair,Sodium Nitrate
8,Carbon Steel,B - Good,Sodium Nitrate
9,Carpenter 20,C - Fair,Sodium Nitrate
10,Cast iron,B - Good,Sodium Nitrate
11,Ceramic Al203,A - Excellent,Sodium Nitrate
12,Ceramic magnet,A - Excellent,Sodium Nitrate
13,ChemRaz (FFKM),A - Excellent,Sodium Nitrate
14,Copper,D - Poor,Sodium Nitrate
15,CPVC,A - Excellent,Sodium Nitrate
16,EPDM,A - Excellent,Sodium Nitrate
17,Epoxy,A - Excellent,Sodium Nitrate
18,Fluorocarbon (FKM),A - Excellent,Sodium Nitrate
19,Hastelloy-C®,B - Good,Sodium Nitrate
20,Hypalon®,A - Excellent,Sodium Nitrate
21,Hytrel®,N/A,Sodium Nitrate
22,Kalrez,A - Excellent,Sodium Nitrate
23,Kel-F®,A - Excellent,Sodium Nitrate
24,LDPE,A2 - Excellent,Sodium Nitrate
25,Natural rubber,B - Good,Sodium Nitrate
26,Neoprene,B - Good,Sodium Nitrate
27,NORYL®,A1 - Excellent,Sodium Nitrate
28,Nylon,A1 - Excellent,Sodium Nitrate
29,Polycarbonate,N/A,Sodium Nitrate
30,Polyetherether Ketone (PEEK),A - Excellent,Sodium Nitrate
31,Polypropylene,A - Excellent,Sodium Nitrate
32,Polyurethane,B - Good,Sodium Nitrate
33,PPS (Ryton®),A - Excellent,Sodium Nitrate
34,PTFE,A - Excellent,Sodium Nitrate
35,PVC,A2 - Excellent,Sodium Nitrate
36,PVDF (Kynar®),A - Excellent,Sodium Nitrate
37,Silicone,D - Poor,Sodium Nitrate
38,stainless steel - 304,B1 - Good,Sodium Nitrate
39,stainless steel - 316,B1 - Good,Sodium Nitrate
40,Titanium,A - Excellent,Sodium Nitrate
41,Tygon®,B - Good,Sodium Nitrate
42,Viton®,A - Excellent,Sodium Nitrate
