Repository: lachlanmonty/ChemicalCompatibilityDatabase

# ChemicalCompatibilityDatabase

## Goal

- Quickly check chemical compatibility of materials
- Combine chemical compatibility databases into a single database

## To Do

- [ ] Add [Sandvik corrosion tables](https://www.materials.sandvik/en/materials-center/corrosion-tables/ "Sandvik corrosion tables")
- [ ] Add the formula for each chemical in the [Cole-Parmer](https://www.coleparmer.com/Chemical-Resistance "Cole-Parmer") database. This should allow for easier lookups with stream table data.
- [ ] Add concentrations
- [ ] Add content of impurities, e.g. Cl-, oxidizing agents etc
- [ ] Add temperature dependent compatibility checks

File: data/cole/Sodium Perborate.csv
,material,compatibility,chemical
0,,,Sodium Perborate
1,ABS plastic,N/A,Sodium Perborate
2,Acetal (Delrin®),B - Good,Sodium Perborate
3,Aluminum,C - Fair,Sodium Perborate
4,Brass,D - Poor,Sodium Perborate
5,Bronze,B - Good,Sodium Perborate
6,Buna N (Nitrile),B - Good,Sodium Perborate
7,Carbon graphite,C - Fair,Sodium Perborate
8,Carbon Steel,C - Fair,Sodium Perborate
9,Carpenter 20,D - Poor,Sodium Perborate
10,Cast iron,C - Fair,Sodium Perborate
11,Ceramic Al203,N/A,Sodium Perborate
12,Ceramic magnet,N/A,Sodium Perborate
13,ChemRaz (FFKM),A - Excellent,Sodium Perborate
14,Copper,B - Good,Sodium Perborate
15,CPVC,A1 - Excellent,Sodium Perborate
16,EPDM,A - Excellent,Sodium Perborate
17,Epoxy,B - Good,Sodium Perborate
18,Fluorocarbon (FKM),A - Excellent,Sodium Perborate
19,Hastelloy-C®,B - Good,Sodium Perborate
20,Hypalon®,B - Good,Sodium Perborate
21,Hytrel®,N/A,Sodium Perborate
22,Kalrez,A - Excellent,Sodium Perborate
23,Kel-F®,A - Excellent,Sodium Perborate
24,LDPE,A1 - Excellent,Sodium Perborate
25,Natural rubber,B - Good,Sodium Perborate
26,Neoprene,B - Good,Sodium Perborate
27,NORYL®,A - Excellent,Sodium Perborate
28,Nylon,B1 - Good,Sodium Perborate
29,Polycarbonate,N/A,Sodium Perborate
30,Polyetherether Ketone (PEEK),A - Excellent,Sodium Perborate
31,Polypropylene,A - Excellent,Sodium Perborate
32,Polyurethane,B - Good,Sodium Perborate
33,PPS (Ryton®),N/A,Sodium Perborate
34,PTFE,A - Excellent,Sodium Perborate
35,PVC,A2 - Excellent,Sodium Perborate
36,PVDF (Kynar®),N/A,Sodium Perborate
37,Silicone,B - Good,Sodium Perborate
38,stainless steel - 304,B - Good,Sodium Perborate
39,stainless steel - 316,B - Good,Sodium Perborate
40,Titanium,N/A,Sodium Perborate
41,Tygon®,N/A,Sodium Perborate
42,Viton®,A - Excellent,Sodium Perborate

File: data/cole/Sodium Polyphosphate.csv
,material,compatibility,chemical
0,,,Sodium Polyphosphate
1,ABS plastic,N/A,Sodium Polyphosphate
2,Acetal (Delrin®),B - Good,Sodium Polyphosphate
3,Aluminum,D - Poor,Sodium Polyphosphate
4,Brass,D - Poor,Sodium Polyphosphate
5,Bronze,B - Good,Sodium Polyphosphate
6,Buna N (Nitrile),A - Excellent,Sodium Polyphosphate
7,Carbon graphite,A - Excellent,Sodium Polyphosphate
8,Carbon Steel,C - Fair,Sodium Polyphosphate
9,Carpenter 20,C - Fair,Sodium Polyphosphate
10,Cast iron,D - Poor,Sodium Polyphosphate
11,Ceramic Al203,N/A,Sodium Polyphosphate
12,Ceramic magnet,N/A,Sodium Polyphosphate
13,ChemRaz (FFKM),N/A,Sodium Polyphosphate
14,Copper,A - Excellent,Sodium Polyphosphate
15,CPVC,A1 - Excellent,Sodium Polyphosphate
16,EPDM,A - Excellent,Sodium Polyphosphate
17,Epoxy,A - Excellent,Sodium Polyphosphate
18,Fluorocarbon (FKM),A - Excellent,Sodium Polyphosphate
19,Hastelloy-C®,A - Excellent,Sodium Polyphosphate
20,Hypalon®,B - Good,Sodium Polyphosphate
21,Hytrel®,N/A,Sodium Polyphosphate
22,Kalrez,N/A,Sodium Polyphosphate
23,Kel-F®,A - Excellent,Sodium Polyphosphate
24,LDPE,A - Excellent,Sodium Polyphosphate
25,Natural rubber,C - Fair,Sodium Polyphosphate
26,Neoprene,B - Good,Sodium Polyphosphate
27,NORYL®,A1 - Excellent,Sodium Polyphosphate
28,Nylon,A1 - Excellent,Sodium Polyphosphate
29,Polycarbonate,N/A,Sodium Polyphosphate
30,Polyetherether Ketone (PEEK),A - Excellent,Sodium Polyphosphate
31,Polypropylene,A - Excellent,Sodium Polyphosphate
32,Polyurethane,N/A,Sodium Polyphosphate
33,PPS (Ryton®),N/A,Sodium Polyphosphate
34,PTFE,A - Excellent,Sodium Polyphosphate
35,PVC,A1 - Excellent,Sodium Polyphosphate
36,PVDF (Kynar®),A - Excellent,Sodium Polyphosphate
37,Silicone,D - Poor,Sodium Polyphosphate
38,stainless steel - 304,B - Good,Sodium Polyphosphate
39,stainless steel - 316,B - Good,Sodium Polyphosphate
40,Titanium,A - Excellent,Sodium Polyphosphate
41,Tygon®,N/A,Sodium Polyphosphate
42,Viton®,A - Excellent,Sodium Polyphosphate

File: data/cole/Sodium Silicate.csv
,material,compatibility,chemical
0,,,Sodium Silicate
1,ABS plastic,N/A,Sodium Silicate
2,Acetal (Delrin®),C - Fair,Sodium Silicate
3,Aluminum,A - Excellent,Sodium Silicate
4,Brass,D - Poor,Sodium Silicate
5,Bronze,B - Good,Sodium Silicate
6,Buna N (Nitrile),A - Excellent,Sodium Silicate
7,Carbon graphite,A - Excellent,Sodium Silicate
8,Carbon Steel,A - Excellent,Sodium Silicate
9,Carpenter 20,A - Excellent,Sodium Silicate
10,Cast iron,B - Good,Sodium Silicate
11,Ceramic Al203,A - Excellent,Sodium Silicate
12,Ceramic magnet,N/A,Sodium Silicate
13,ChemRaz (FFKM),A - Excellent,Sodium Silicate
14,Copper,B - Good,Sodium Silicate
15,CPVC,A2 - Excellent,Sodium Silicate
16,EPDM,A - Excellent,Sodium Silicate
17,Epoxy,A - Excellent,Sodium Silicate
18,Fluorocarbon (FKM),A - Excellent,Sodium Silicate
19,Hastelloy-C®,B - Good,Sodium Silicate
20,Hypalon®,A - Excellent,Sodium Silicate
21,Hytrel®,N/A,Sodium Silicate
22,Kalrez,A - Excellent,Sodium Silicate
23,Kel-F®,A - Excellent,Sodium Silicate
24,LDPE,A2 - Excellent,Sodium Silicate
25,Natural rubber,A - Excellent,Sodium Silicate
26,Neoprene,A - Excellent,Sodium Silicate
27,NORYL®,A1 - Excellent,Sodium Silicate
28,Nylon,A1 - Excellent,Sodium Silicate
29,Polycarbonate,N/A,Sodium Silicate
30,Polyetherether Ketone (PEEK),A - Excellent,Sodium Silicate
31,Polypropylene,A - Excellent,Sodium Silicate
32,Polyurethane,B - Good,Sodium Silicate
33,PPS (Ryton®),A - Excellent,Sodium Silicate
34,PTFE,A - Excellent,Sodium Silicate
35,PVC,A2 - Excellent,Sodium Silicate
36,PVDF (Kynar®),A - Excellent,Sodium Silicate
37,Silicone,A - Excellent,Sodium Silicate
38,stainless steel - 304,A - Excellent,Sodium Silicate
39,stainless steel - 316,B - Good,Sodium Silicate
40,Titanium,A - Excellent,Sodium Silicate
41,Tygon®,B - Good,Sodium Silicate
42,Viton®,A - Excellent,Sodium Silicate

File: data/cole/Sodium Sulfate.csv
,material,compatibility,chemical
0,,,Sodium Sulfate
1,ABS plastic,N/A,Sodium Sulfate
2,Acetal (Delrin®),B - Good,Sodium Sulfate
3,Aluminum,A - Excellent,Sodium Sulfate
4,Brass,B - Good,Sodium Sulfate
5,Bronze,B - Good,Sodium Sulfate
6,Buna N (Nitrile),A - Excellent,Sodium Sulfate
7,Carbon graphite,A - Excellent,Sodium Sulfate
8,Carbon Steel,B - Good,Sodium Sulfate
9,Carpenter 20,C - Fair,Sodium Sulfate
10,Cast iron,B - Good,Sodium Sulfate
11,Ceramic Al203,A - Excellent,Sodium Sulfate
12,Ceramic magnet,N/A,Sodium Sulfate
13,ChemRaz (FFKM),A - Excellent,Sodium Sulfate
14,Copper,B - Good,Sodium Sulfate
15,CPVC,A2 - Excellent,Sodium Sulfate
16,EPDM,A - Excellent,Sodium Sulfate
17,Epoxy,A - Excellent,Sodium Sulfate
18,Fluorocarbon (FKM),A - Excellent,Sodium Sulfate
19,Hastelloy-C®,B - Good,Sodium Sulfate
20,Hypalon®,A - Excellent,Sodium Sulfate
21,Hytrel®,N/A,Sodium Sulfate
22,Kalrez,A - Excellent,Sodium Sulfate
23,Kel-F®,A - Excellent,Sodium Sulfate
24,LDPE,A2 - Excellent,Sodium Sulfate
25,Natural rubber,B - Good,Sodium Sulfate
26,Neoprene,A - Excellent,Sodium Sulfate
27,NORYL®,A - Excellent,Sodium Sulfate
28,Nylon,A - Excellent,Sodium Sulfate
29,Polycarbonate,A2 - Excellent,Sodium Sulfate
30,Polyetherether Ketone (PEEK),A - Excellent,Sodium Sulfate
31,Polypropylene,A - Excellent,Sodium Sulfate
32,Polyurethane,A - Excellent,Sodium Sulfate
33,PPS (Ryton®),A - Excellent,Sodium Sulfate
34,PTFE,A - Excellent,Sodium Sulfate
35,PVC,A2 - Excellent,Sodium Sulfate
36,PVDF (Kynar®),A - Excellent,Sodium Sulfate
37,Silicone,A - Excellent,Sodium Sulfate
38,stainless steel - 304,B - Good,Sodium Sulfate
39,stainless steel - 316,B1 - Good,Sodium Sulfate
40,Titanium,A - Excellent,Sodium Sulfate
41,Tygon®,N/A,Sodium Sulfate
42,Viton®,A - Excellent,Sodium Sulfate

File: data/cole/Sodium Sulfide.csv
,material,compatibility,chemical
0,,,Sodium Sulfide
1,ABS plastic,N/A,Sodium Sulfide
2,Acetal (Delrin®),B - Good,Sodium Sulfide
3,Aluminum,D - Poor,Sodium Sulfide
4,Brass,D - Poor,Sodium Sulfide
5,Bronze,B1 - Good,Sodium Sulfide
6,Buna N (Nitrile),A - Excellent,Sodium Sulfide
7,Carbon graphite,A - Excellent,Sodium Sulfide
8,Carbon Steel,B - Good,Sodium Sulfide
9,Carpenter 20,D - Poor,Sodium Sulfide
10,Cast iron,C - Fair,Sodium Sulfide
11,Ceramic Al203,A - Excellent,Sodium Sulfide
12,Ceramic magnet,N/A,Sodium Sulfide
13,ChemRaz (FFKM),A - Excellent,Sodium Sulfide
14,Copper,D - Poor,Sodium Sulfide
15,CPVC,A2 - Excellent,Sodium Sulfide
16,EPDM,A2 - Excellent,Sodium Sulfide
17,Epoxy,A - Excellent,Sodium Sulfide
18,Fluorocarbon (FKM),A - Excellent,Sodium Sulfide
19,Hastelloy-C®,B1 - Good,Sodium Sulfide
20,Hypalon®,A - Excellent,Sodium Sulfide
21,Hytrel®,N/A,Sodium Sulfide
22,Kalrez,A - Excellent,Sodium Sulfide
23,Kel-F®,A1 - Excellent,Sodium Sulfide
24,LDPE,A2 - Excellent,Sodium Sulfide
25,Natural rubber,B - Good,Sodium Sulfide
26,Neoprene,A - Excellent,Sodium Sulfide
27,NORYL®,A - Excellent,Sodium Sulfide
28,Nylon,A1 - Excellent,Sodium Sulfide
29,Polycarbonate,D - Poor,Sodium Sulfide
30,Polyetherether Ketone (PEEK),A - Excellent,Sodium Sulfide
31,Polypropylene,A - Excellent,Sodium Sulfide
32,Polyurethane,A - Excellent,Sodium Sulfide
33,PPS (Ryton®),A - Excellent,Sodium Sulfide
34,PTFE,A - Excellent,Sodium Sulfide
35,PVC,A2 - Excellent,Sodium Sulfide
36,PVDF (Kynar®),A - Excellent,Sodium Sulfide
37,Silicone,A - Excellent,Sodium Sulfide
38,stainless steel - 304,B - Good,Sodium Sulfide
39,stainless steel - 316,D - Poor,Sodium Sulfide
40,Titanium,A - Excellent,Sodium Sulfide
41,Tygon®,B - Good,Sodium Sulfide
42,Viton®,A2 - Excellent,Sodium Sulfide

File: data/cole/Sodium Sulfite.csv
,material,compatibility,chemical
0,,,Sodium Sulfite
1,ABS plastic,N/A,Sodium Sulfite
2,Acetal (Delrin®),N/A,Sodium Sulfite
3,Aluminum,C1 - Fair,Sodium Sulfite
4,Brass,D - Poor,Sodium Sulfite
5,Bronze,B - Good,Sodium Sulfite
6,Buna N (Nitrile),A - Excellent,Sodium Sulfite
7,Carbon graphite,A - Excellent,Sodium Sulfite
8,Carbon Steel,C - Fair,Sodium Sulfite
9,Carpenter 20,C - Fair,Sodium Sulfite
10,Cast iron,A1 - Excellent,Sodium Sulfite
11,Ceramic Al203,N/A,Sodium Sulfite
12,Ceramic magnet,N/A,Sodium Sulfite
13,ChemRaz (FFKM),A - Excellent,Sodium Sulfite
14,Copper,D - Poor,Sodium Sulfite
15,CPVC,A2 - Excellent,Sodium Sulfite
16,EPDM,A - Excellent,Sodium Sulfite
17,Epoxy,A - Excellent,Sodium Sulfite
18,Fluorocarbon (FKM),A - Excellent,Sodium Sulfite
19,Hastelloy-C®,B - Good,Sodium Sulfite
20,Hypalon®,A - Excellent,Sodium Sulfite
21,Hytrel®,N/A,Sodium Sulfite
22,Kalrez,A - Excellent,Sodium Sulfite
23,Kel-F®,A - Excellent,Sodium Sulfite
24,LDPE,B1 - Good,Sodium Sulfite
25,Natural rubber,B - Good,Sodium Sulfite
26,Neoprene,A - Excellent,Sodium Sulfite
27,NORYL®,A - Excellent,Sodium Sulfite
28,Nylon,D - Poor,Sodium Sulfite
29,Polycarbonate,N/A,Sodium Sulfite
30,Polyetherether Ketone (PEEK),A - Excellent,Sodium Sulfite
31,Polypropylene,A2 - Excellent,Sodium Sulfite
32,Polyurethane,A - Excellent,Sodium Sulfite
33,PPS (Ryton®),N/A,Sodium Sulfite
34,PTFE,A - Excellent,Sodium Sulfite
35,PVC,A2 - Excellent,Sodium Sulfite
36,PVDF (Kynar®),A - Excellent,Sodium Sulfite
37,Silicone,A - Excellent,Sodium Sulfite
38,stainless steel - 304,B - Good,Sodium Sulfite
39,stainless steel - 316,A - Excellent,Sodium Sulfite
40,Titanium,A - Excellent,Sodium Sulfite
41,Tygon®,A - Excellent,Sodium Sulfite
42,Viton®,A2 - Excellent,Sodium Sulfite

File: data/cole/Sodium Tetraborate.csv
,material,compatibility,chemical
0,,,Sodium Tetraborate
1,ABS plastic,N/A,Sodium Tetraborate
2,Acetal (Delrin®),B - Good,Sodium Tetraborate
3,Aluminum,C - Fair,Sodium Tetraborate
4,Brass,N/A,Sodium Tetraborate
5,Bronze,A - Excellent,Sodium Tetraborate
6,Buna N (Nitrile),A - Excellent,Sodium Tetraborate
7,Carbon graphite,A - Excellent,Sodium Tetraborate
8,Carbon Steel,A - Excellent,Sodium Tetraborate
9,Carpenter 20,N/A,Sodium Tetraborate
10,Cast iron,N/A,Sodium Tetraborate
11,Ceramic Al203,N/A,Sodium Tetraborate
12,Ceramic magnet,N/A,Sodium Tetraborate
13,ChemRaz (FFKM),A - Excellent,Sodium Tetraborate
14,Copper,B - Good,Sodium Tetraborate
15,CPVC,A - Excellent,Sodium Tetraborate
16,EPDM,A - Excellent,Sodium Tetraborate
17,Epoxy,A - Excellent,Sodium Tetraborate
18,Fluorocarbon (FKM),A - Excellent,Sodium Tetraborate
19,Hastelloy-C®,N/A,Sodium Tetraborate
20,Hypalon®,A - Excellent,Sodium Tetraborate
21,Hytrel®,N/A,Sodium Tetraborate
22,Kalrez,A - Excellent,Sodium Tetraborate
23,Kel-F®,N/A,Sodium Tetraborate
24,LDPE,A2 - Excellent,Sodium Tetraborate
25,Natural rubber,A - Excellent,Sodium Tetraborate
26,Neoprene,B - Good,Sodium Tetraborate
27,NORYL®,A - Excellent,Sodium Tetraborate
28,Nylon,A - Excellent,Sodium Tetraborate
29,Polycarbonate,N/A,Sodium Tetraborate
30,Polyetherether Ketone (PEEK),A - Excellent,Sodium Tetraborate
31,Polypropylene,N/A,Sodium Tetraborate
32,Polyurethane,B - Good,Sodium Tetraborate
33,PPS (Ryton®),N/A,Sodium Tetraborate
34,PTFE,A - Excellent,Sodium Tetraborate
35,PVC,A2 - Excellent,Sodium Tetraborate
36,PVDF (Kynar®),N/A,Sodium Tetraborate
37,Silicone,A - Excellent,Sodium Tetraborate
38,stainless steel - 304,A2 - Excellent,Sodium Tetraborate
39,stainless steel - 316,A - Excellent,Sodium Tetraborate
40,Titanium,N/A,Sodium Tetraborate
41,Tygon®,N/A,Sodium Tetraborate
42,Viton®,A - Excellent,Sodium Tetraborate

File: data/cole/Sodium Thiosulfate (hypo).csv
,material,compatibility,chemical
0,,,Sodium Thiosulfate (hypo)
1,ABS plastic,N/A,Sodium Thiosulfate (hypo)
2,Acetal (Delrin®),C1 - Fair,Sodium Thiosulfate (hypo)
3,Aluminum,A - Excellent,Sodium Thiosulfate (hypo)
4,Brass,D - Poor,Sodium Thiosulfate (hypo)
5,Bronze,A2 - Excellent,Sodium Thiosulfate (hypo)
6,Buna N (Nitrile),B - Good,Sodium Thiosulfate (hypo)
7,Carbon graphite,A - Excellent,Sodium Thiosulfate (hypo)
8,Carbon Steel,D - Poor,Sodium Thiosulfate (hypo)
9,Carpenter 20,D - Poor,Sodium Thiosulfate (hypo)
10,Cast iron,C - Fair,Sodium Thiosulfate (hypo)
11,Ceramic Al203,N/A,Sodium Thiosulfate (hypo)
12,Ceramic magnet,N/A,Sodium Thiosulfate (hypo)
13,ChemRaz (FFKM),N/A,Sodium Thiosulfate (hypo)
14,Copper,D - Poor,Sodium Thiosulfate (hypo)
15,CPVC,A2 - Excellent,Sodium Thiosulfate (hypo)
16,EPDM,A2 - Excellent,Sodium Thiosulfate (hypo)
17,Epoxy,A - Excellent,Sodium Thiosulfate (hypo)
18,Fluorocarbon (FKM),N/A,Sodium Thiosulfate (hypo)
19,Hastelloy-C®,A2 - Excellent,Sodium Thiosulfate (hypo)
20,Hypalon®,A - Excellent,Sodium Thiosulfate (hypo)
21,Hytrel®,N/A,Sodium Thiosulfate (hypo)
22,Kalrez,N/A,Sodium Thiosulfate (hypo)
23,Kel-F®,A - Excellent,Sodium Thiosulfate (hypo)
24,LDPE,A1 - Excellent,Sodium Thiosulfate (hypo)
25,Natural rubber,B - Good,Sodium Thiosulfate (hypo)
26,Neoprene,A2 - Excellent,Sodium Thiosulfate (hypo)
27,NORYL®,A - Excellent,Sodium Thiosulfate (hypo)
28,Nylon,B - Good,Sodium Thiosulfate (hypo)
29,Polycarbonate,D - Poor,Sodium Thiosulfate (hypo)
30,Polyetherether Ketone (PEEK),A - Excellent,Sodium Thiosulfate (hypo)
31,Polypropylene,A2 - Excellent,Sodium Thiosulfate (hypo)
32,Polyurethane,N/A,Sodium Thiosulfate (hypo)
33,PPS (Ryton®),A - Excellent,Sodium Thiosulfate (hypo)
34,PTFE,A - Excellent,Sodium Thiosulfate (hypo)
35,PVC,A2 - Excellent,Sodium Thiosulfate (hypo)
36,PVDF (Kynar®),A - Excellent,Sodium Thiosulfate (hypo)
37,Silicone,A - Excellent,Sodium Thiosulfate (hypo)
38,stainless steel - 304,A2 - Excellent,Sodium Thiosulfate (hypo)
39,stainless steel - 316,B - Good,Sodium Thiosulfate (hypo)
40,Titanium,A - Excellent,Sodium Thiosulfate (hypo)
41,Tygon®,N/A,Sodium Thiosulfate (hypo)
42,Viton®,A - Excellent,Sodium Thiosulfate (hypo)

File: data/cole/Sorghum.csv
,material,compatibility,chemical
0,,,Sorghum
1,ABS plastic,N/A,Sorghum
2,Acetal (Delrin®),A - Excellent,Sorghum
3,Aluminum,N/A,Sorghum
4,Brass,N/A,Sorghum
5,Bronze,A - Excellent,Sorghum
6,Buna N (Nitrile),A - Excellent,Sorghum
7,Carbon graphite,N/A,Sorghum
8,Carbon Steel,N/A,Sorghum
9,Carpenter 20,D - Poor,Sorghum
10,Cast iron,A - Excellent,Sorghum
11,Ceramic Al203,N/A,Sorghum
12,Ceramic magnet,N/A,Sorghum
13,ChemRaz (FFKM),N/A,Sorghum
14,Copper,N/A,Sorghum
15,CPVC,N/A,Sorghum
16,EPDM,N/A,Sorghum
17,Epoxy,A - Excellent,Sorghum
18,Fluorocarbon (FKM),A - Excellent,Sorghum
19,Hastelloy-C®,N/A,Sorghum
20,Hypalon®,N/A,Sorghum
21,Hytrel®,N/A,Sorghum
22,Kalrez,N/A,Sorghum
23,Kel-F®,N/A,Sorghum
24,LDPE,N/A,Sorghum
25,Natural rubber,A - Excellent,Sorghum
26,Neoprene,A - Excellent,Sorghum
27,NORYL®,N/A,Sorghum
28,Nylon,A - Excellent,Sorghum
29,Polycarbonate,N/A,Sorghum
30,Polyetherether Ketone (PEEK),N/A,Sorghum
31,Polypropylene,N/A,Sorghum
32,Polyurethane,N/A,Sorghum
33,PPS (Ryton®),N/A,Sorghum
34,PTFE,N/A,Sorghum
35,PVC,N/A,Sorghum
36,PVDF (Kynar®),N/A,Sorghum
37,Silicone,N/A,Sorghum
38,stainless steel - 304,A - Excellent,Sorghum
39,stainless steel - 316,A - Excellent,Sorghum
40,Titanium,N/A,Sorghum
41,Tygon®,N/A,Sorghum
42,Viton®,A - Excellent,Sorghum

File: data/cole/Soy Sauce.csv
,material,compatibility,chemical
0,,,Soy Sauce
1,ABS plastic,N/A,Soy Sauce
2,Acetal (Delrin®),A - Excellent,Soy Sauce
3,Aluminum,A - Excellent,Soy Sauce
4,Brass,N/A,Soy Sauce
5,Bronze,A - Excellent,Soy Sauce
6,Buna N (Nitrile),A - Excellent,Soy Sauce
7,Carbon graphite,N/A,Soy Sauce
8,Carbon Steel,N/A,Soy Sauce
9,Carpenter 20,A - Excellent,Soy Sauce
10,Cast iron,D - Poor,Soy Sauce
11,Ceramic Al203,N/A,Soy Sauce
12,Ceramic magnet,N/A,Soy Sauce
13,ChemRaz (FFKM),N/A,Soy Sauce
14,Copper,N/A,Soy Sauce
15,CPVC,N/A,Soy Sauce
16,EPDM,N/A,Soy Sauce
17,Epoxy,A - Excellent,Soy Sauce
18,Fluorocarbon (FKM),A - Excellent,Soy Sauce
19,Hastelloy-C®,N/A,Soy Sauce
20,Hypalon®,N/A,Soy Sauce
21,Hytrel®,N/A,Soy Sauce
22,Kalrez,N/A,Soy Sauce
23,Kel-F®,N/A,Soy Sauce
24,LDPE,N/A,Soy Sauce
25,Natural rubber,N/A,Soy Sauce
26,Neoprene,A - Excellent,Soy Sauce
27,NORYL®,A - Excellent,Soy Sauce
28,Nylon,A - Excellent,Soy Sauce
29,Polycarbonate,N/A,Soy Sauce
30,Polyetherether Ketone (PEEK),N/A,Soy Sauce
31,Polypropylene,N/A,Soy Sauce
32,Polyurethane,N/A,Soy Sauce
33,PPS (Ryton®),N/A,Soy Sauce
34,PTFE,N/A,Soy Sauce
35,PVC,N/A,Soy Sauce
36,PVDF (Kynar®),N/A,Soy Sauce
37,Silicone,N/A,Soy Sauce
38,stainless steel - 304,A - Excellent,Soy Sauce
39,stainless steel - 316,A - Excellent,Soy Sauce
40,Titanium,N/A,Soy Sauce
41,Tygon®,N/A,Soy Sauce
42,Viton®,A - Excellent,Soy Sauce

File: data/cole/Stannic Chloride.csv
,material,compatibility,chemical
0,,,Stannic Chloride
1,ABS plastic,N/A,Stannic Chloride
2,Acetal (Delrin®),C - Fair,Stannic Chloride
3,Aluminum,D - Poor,Stannic Chloride
4,Brass,N/A,Stannic Chloride
5,Bronze,A - Excellent,Stannic Chloride
6,Buna N (Nitrile),A - Excellent,Stannic Chloride
7,Carbon graphite,A - Excellent,Stannic Chloride
8,Carbon Steel,D - Poor,Stannic Chloride
9,Carpenter 20,D - Poor,Stannic Chloride
10,Cast iron,D - Poor,Stannic Chloride
11,Ceramic Al203,A - Excellent,Stannic Chloride
12,Ceramic magnet,N/A,Stannic Chloride
13,ChemRaz (FFKM),B - Good,Stannic Chloride
14,Copper,N/A,Stannic Chloride
15,CPVC,A2 - Excellent,Stannic Chloride
16,EPDM,A - Excellent,Stannic Chloride
17,Epoxy,A - Excellent,Stannic Chloride
18,Fluorocarbon (FKM),A - Excellent,Stannic Chloride
19,Hastelloy-C®,B - Good,Stannic Chloride
20,Hypalon®,C1 - Fair,Stannic Chloride
21,Hytrel®,N/A,Stannic Chloride
22,Kalrez,A - Excellent,Stannic Chloride
23,Kel-F®,A - Excellent,Stannic Chloride
24,LDPE,A2 - Excellent,Stannic Chloride
25,Natural rubber,A - Excellent,Stannic Chloride
26,Neoprene,C1 - Fair,Stannic Chloride
27,NORYL®,A1 - Excellent,Stannic Chloride
28,Nylon,B1 - Good,Stannic Chloride
29,Polycarbonate,A1 - Excellent,Stannic Chloride
30,Polyetherether Ketone (PEEK),A - Excellent,Stannic Chloride
31,Polypropylene,A - Excellent,Stannic Chloride
32,Polyurethane,B - Good,Stannic Chloride
33,PPS (Ryton®),A - Excellent,Stannic Chloride
34,PTFE,A - Excellent,Stannic Chloride
35,PVC,A2 - Excellent,Stannic Chloride
36,PVDF (Kynar®),A - Excellent,Stannic Chloride
37,Silicone,B - Good,Stannic Chloride
38,stainless steel - 304,D - Poor,Stannic Chloride
39,stainless steel - 316,D - Poor,Stannic Chloride
40,Titanium,A - Excellent,Stannic Chloride
41,Tygon®,N/A,Stannic Chloride
42,Viton®,A - Excellent,Stannic Chloride

File: data/cole/Stannic Fluoborate.csv
,material,compatibility,chemical
0,,,Stannic Fluoborate
1,ABS plastic,N/A,Stannic Fluoborate
2,Acetal (Delrin®),C - Fair,Stannic Fluoborate
3,Aluminum,N/A,Stannic Fluoborate
4,Brass,N/A,Stannic Fluoborate
5,Bronze,N/A,Stannic Fluoborate
6,Buna N (Nitrile),A - Excellent,Stannic Fluoborate
7,Carbon graphite,N/A,Stannic Fluoborate
8,Carbon Steel,N/A,Stannic Fluoborate
9,Carpenter 20,D - Poor,Stannic Fluoborate
10,Cast iron,D - Poor,Stannic Fluoborate
11,Ceramic Al203,N/A,Stannic Fluoborate
12,Ceramic magnet,N/A,Stannic Fluoborate
13,ChemRaz (FFKM),N/A,Stannic Fluoborate
14,Copper,N/A,Stannic Fluoborate
15,CPVC,N/A,Stannic Fluoborate
16,EPDM,N/A,Stannic Fluoborate
17,Epoxy,A - Excellent,Stannic Fluoborate
18,Fluorocarbon (FKM),A - Excellent,Stannic Fluoborate
19,Hastelloy-C®,N/A,Stannic Fluoborate
20,Hypalon®,N/A,Stannic Fluoborate
21,Hytrel®,N/A,Stannic Fluoborate
22,Kalrez,N/A,Stannic Fluoborate
23,Kel-F®,N/A,Stannic Fluoborate
24,LDPE,N/A,Stannic Fluoborate
25,Natural rubber,N/A,Stannic Fluoborate
26,Neoprene,A - Excellent,Stannic Fluoborate
27,NORYL®,A - Excellent,Stannic Fluoborate
28,Nylon,N/A,Stannic Fluoborate
29,Polycarbonate,N/A,Stannic Fluoborate
30,Polyetherether Ketone (PEEK),N/A,Stannic Fluoborate
31,Polypropylene,N/A,Stannic Fluoborate
32,Polyurethane,N/A,Stannic Fluoborate
33,PPS (Ryton®),N/A,Stannic Fluoborate
34,PTFE,N/A,Stannic Fluoborate
35,PVC,N/A,Stannic Fluoborate
36,PVDF (Kynar®),N/A,Stannic Fluoborate
37,Silicone,N/A,Stannic Fluoborate
38,stainless steel - 304,N/A,Stannic Fluoborate
39,stainless steel - 316,A - Excellent,Stannic Fluoborate
40,Titanium,N/A,Stannic Fluoborate
41,Tygon®,N/A,Stannic Fluoborate
42,Viton®,A - Excellent,Stannic Fluoborate

File: data/cole/Stannous Chloride.csv
,material,compatibility,chemical
0,,,Stannous Chloride
1,ABS plastic,N/A,Stannous Chloride
2,Acetal (Delrin®),N/A,Stannous Chloride
3,Aluminum,D - Poor,Stannous Chloride
4,Brass,N/A,Stannous Chloride
5,Bronze,A1 - Excellent,Stannous Chloride
6,Buna N (Nitrile),A - Excellent,Stannous Chloride
7,Carbon graphite,N/A,Stannous Chloride
8,Carbon Steel,D - Poor,Stannous Chloride
9,Carpenter 20,D - Poor,Stannous Chloride
10,Cast iron,N/A,Stannous Chloride
11,Ceramic Al203,A - Excellent,Stannous Chloride
12,Ceramic magnet,N/A,Stannous Chloride
13,ChemRaz (FFKM),A - Excellent,Stannous Chloride
14,Copper,N/A,Stannous Chloride
15,CPVC,A2 - Excellent,Stannous Chloride
16,EPDM,C - Fair,Stannous Chloride
17,Epoxy,A - Excellent,Stannous Chloride
18,Fluorocarbon (FKM),A - Excellent,Stannous Chloride
19,Hastelloy-C®,B - Good,Stannous Chloride
20,Hypalon®,A1 - Excellent,Stannous Chloride
21,Hytrel®,C - Fair,Stannous Chloride
22,Kalrez,A - Excellent,Stannous Chloride
23,Kel-F®,A - Excellent,Stannous Chloride
24,LDPE,B2 - Good,Stannous Chloride
25,Natural rubber,A - Excellent,Stannous Chloride
26,Neoprene,A1 - Excellent,Stannous Chloride
27,NORYL®,A2 - Excellent,Stannous Chloride
28,Nylon,C1 - Fair,Stannous Chloride
29,Polycarbonate,N/A,Stannous Chloride
30,Polyetherether Ketone (PEEK),A - Excellent,Stannous Chloride
31,Polypropylene,A - Excellent,Stannous Chloride
32,Polyurethane,C - Fair,Stannous Chloride
33,PPS (Ryton®),A1 - Excellent,Stannous Chloride
34,PTFE,A - Excellent,Stannous Chloride
35,PVC,A1 - Excellent,Stannous Chloride
36,PVDF (Kynar®),A - Excellent,Stannous Chloride
37,Silicone,B - Good,Stannous Chloride
38,stainless steel - 304,C2 - Fair,Stannous Chloride
39,stainless steel - 316,A2 - Excellent,Stannous Chloride
40,Titanium,A - Excellent,Stannous Chloride
41,Tygon®,A - Excellent,Stannous Chloride
42,Viton®,A - Excellent,Stannous Chloride

File: data/cole/Starch.csv
,material,compatibility,chemical
0,,,Starch
1,ABS plastic,N/A,Starch
2,Acetal (Delrin®),A - Excellent,Starch
3,Aluminum,A - Excellent,Starch
4,Brass,N/A,Starch
5,Bronze,N/A,Starch
6,Buna N (Nitrile),A - Excellent,Starch
7,Carbon graphite,A - Excellent,Starch
8,Carbon Steel,A - Excellent,Starch
9,Carpenter 20,A - Excellent,Starch
10,Cast iron,C - Fair,Starch
11,Ceramic Al203,A - Excellent,Starch
12,Ceramic magnet,A - Excellent,Starch
13,ChemRaz (FFKM),N/A,Starch
14,Copper,N/A,Starch
15,CPVC,A - Excellent,Starch
16,EPDM,A - Excellent,Starch
17,Epoxy,A - Excellent,Starch
18,Fluorocarbon (FKM),A - Excellent,Starch
19,Hastelloy-C®,N/A,Starch
20,Hypalon®,A - Excellent,Starch
21,Hytrel®,N/A,Starch
22,Kalrez,N/A,Starch
23,Kel-F®,A - Excellent,Starch
24,LDPE,B - Good,Starch
25,Natural rubber,A - Excellent,Starch
26,Neoprene,A - Excellent,Starch
27,NORYL®,A2 - Excellent,Starch
28,Nylon,A1 - Excellent,Starch
29,Polycarbonate,N/A,Starch
30,Polyetherether Ketone (PEEK),A - Excellent,Starch
31,Polypropylene,A2 - Excellent,Starch
32,Polyurethane,A - Excellent,Starch
33,PPS (Ryton®),N/A,Starch
34,PTFE,A - Excellent,Starch
35,PVC,A - Excellent,Starch
36,PVDF (Kynar®),N/A,Starch
37,Silicone,N/A,Starch
38,stainless steel - 304,A - Excellent,Starch
39,stainless steel - 316,A - Excellent,Starch
40,Titanium,N/A,Starch
41,Tygon®,N/A,Starch
42,Viton®,A - Excellent,Starch

File: data/cole/Stearic Acid.csv
,material,compatibility,chemical
0,,,Stearic Acid
1,ABS plastic,N/A,Stearic Acid
2,Acetal (Delrin®),A - Excellent,Stearic Acid
3,Aluminum,B - Good,Stearic Acid
4,Brass,D - Poor,Stearic Acid
5,Bronze,B - Good,Stearic Acid
6,Buna N (Nitrile),B - Good,Stearic Acid
7,Carbon graphite,A - Excellent,Stearic Acid
8,Carbon Steel,D - Poor,Stearic Acid
9,Carpenter 20,C - Fair,Stearic Acid
10,Cast iron,C - Fair,Stearic Acid
11,Ceramic Al203,N/A,Stearic Acid
12,Ceramic magnet,N/A,Stearic Acid
13,ChemRaz (FFKM),A - Excellent,Stearic Acid
14,Copper,D - Poor,Stearic Acid
15,CPVC,B2 - Good,Stearic Acid
16,EPDM,B - Good,Stearic Acid
17,Epoxy,B - Good,Stearic Acid
18,Fluorocarbon (FKM),A - Excellent,Stearic Acid
19,Hastelloy-C®,B - Good,Stearic Acid
20,Hypalon®,C - Fair,Stearic Acid
21,Hytrel®,C - Fair,Stearic Acid
22,Kalrez,A - Excellent,Stearic Acid
23,Kel-F®,N/A,Stearic Acid
24,LDPE,B1 - Good,Stearic Acid
25,Natural rubber,N/A,Stearic Acid
26,Neoprene,B1 - Good,Stearic Acid
27,NORYL®,A - Excellent,Stearic Acid
28,Nylon,A2 - Excellent,Stearic Acid
29,Polycarbonate,A1 - Excellent,Stearic Acid
30,Polyetherether Ketone (PEEK),A - Excellent,Stearic Acid
31,Polypropylene,A2 - Excellent,Stearic Acid
32,Polyurethane,A - Excellent,Stearic Acid
33,PPS (Ryton®),N/A,Stearic Acid
34,PTFE,A - Excellent,Stearic Acid
35,PVC,B2 - Good,Stearic Acid
36,PVDF (Kynar®),A - Excellent,Stearic Acid
37,Silicone,B - Good,Stearic Acid
38,stainless steel - 304,B - Good,Stearic Acid
39,stainless steel - 316,A - Excellent,Stearic Acid
40,Titanium,A - Excellent,Stearic Acid
41,Tygon®,B - Good,Stearic Acid
42,Viton®,A1 - Excellent,Stearic Acid

File: data/cole/Stoddard Solvent.csv
,material,compatibility,chemical
0,,,Stoddard Solvent
1,ABS plastic,B - Good,Stoddard Solvent
2,Acetal (Delrin®),A - Excellent,Stoddard Solvent
3,Aluminum,A - Excellent,Stoddard Solvent
4,Brass,N/A,Stoddard Solvent
5,Bronze,A - Excellent,Stoddard Solvent
6,Buna N (Nitrile),A - Excellent,Stoddard Solvent
7,Carbon graphite,A - Excellent,Stoddard Solvent
8,Carbon Steel,A - Excellent,Stoddard Solvent
9,Carpenter 20,A - Excellent,Stoddard Solvent
10,Cast iron,A - Excellent,Stoddard Solvent
11,Ceramic Al203,N/A,Stoddard Solvent
12,Ceramic magnet,N/A,Stoddard Solvent
13,ChemRaz (FFKM),A - Excellent,Stoddard Solvent
14,Copper,A - Excellent,Stoddard Solvent
15,CPVC,C1 - Fair,Stoddard Solvent
16,EPDM,D - Poor,Stoddard Solvent
17,Epoxy,A - Excellent,Stoddard Solvent
18,Fluorocarbon (FKM),A - Excellent,Stoddard Solvent
19,Hastelloy-C®,A - Excellent,Stoddard Solvent
20,Hypalon®,N/A,Stoddard Solvent
21,Hytrel®,N/A,Stoddard Solvent
22,Kalrez,A - Excellent,Stoddard Solvent
23,Kel-F®,A - Excellent,Stoddard Solvent
24,LDPE,C2 - Fair,Stoddard Solvent
25,Natural rubber,D - Poor,Stoddard Solvent
26,Neoprene,C1 - Fair,Stoddard Solvent
27,NORYL®,D - Poor,Stoddard Solvent
28,Nylon,A - Excellent,Stoddard Solvent
29,Polycarbonate,A2 - Excellent,Stoddard Solvent
30,Polyetherether Ketone (PEEK),A - Excellent,Stoddard Solvent
31,Polypropylene,C - Fair,Stoddard Solvent
32,Polyurethane,B - Good,Stoddard Solvent
33,PPS (Ryton®),A - Excellent,Stoddard Solvent
34,PTFE,A - Excellent,Stoddard Solvent
35,PVC,C1 - Fair,Stoddard Solvent
36,PVDF (Kynar®),A - Excellent,Stoddard Solvent
37,Silicone,D - Poor,Stoddard Solvent
38,stainless steel - 304,A - Excellent,Stoddard Solvent
39,stainless steel - 316,A - Excellent,Stoddard Solvent
40,Titanium,A - Excellent,Stoddard Solvent
41,Tygon®,C - Fair,Stoddard Solvent
42,Viton®,A - Excellent,Stoddard Solvent

File: data/cole/Styrene.csv
,material,compatibility,chemical
0,,,Styrene
1,ABS plastic,N/A,Styrene
2,Acetal (Delrin®),A - Excellent,Styrene
3,Aluminum,A - Excellent,Styrene
4,Brass,A - Excellent,Styrene
5,Bronze,A - Excellent,Styrene
6,Buna N (Nitrile),D - Poor,Styrene
7,Carbon graphite,A - Excellent,Styrene
8,Carbon Steel,C - Fair,Styrene
9,Carpenter 20,A - Excellent,Styrene
10,Cast iron,A - Excellent,Styrene
11,Ceramic Al203,N/A,Styrene
12,Ceramic magnet,N/A,Styrene
13,ChemRaz (FFKM),A - Excellent,Styrene
14,Copper,B - Good,Styrene
15,CPVC,D - Poor,Styrene
16,EPDM,D - Poor,Styrene
17,Epoxy,A - Excellent,Styrene
18,Fluorocarbon (FKM),B - Good,Styrene
19,Hastelloy-C®,D - Poor,Styrene
20,Hypalon®,D - Poor,Styrene
21,Hytrel®,D - Poor,Styrene
22,Kalrez,A - Excellent,Styrene
23,Kel-F®,N/A,Styrene
24,LDPE,N/A,Styrene
25,Natural rubber,D - Poor,Styrene
26,Neoprene,D - Poor,Styrene
27,NORYL®,A - Excellent,Styrene
28,Nylon,A1 - Excellent,Styrene
29,Polycarbonate,D - Poor,Styrene
30,Polyetherether Ketone (PEEK),A - Excellent,Styrene
31,Polypropylene,N/A,Styrene
32,Polyurethane,D - Poor,Styrene
33,PPS (Ryton®),N/A,Styrene
34,PTFE,A - Excellent,Styrene
35,PVC,D - Poor,Styrene
36,PVDF (Kynar®),N/A,Styrene
37,Silicone,D - Poor,Styrene
38,stainless steel - 304,A - Excellent,Styrene
39,stainless steel - 316,A - Excellent,Styrene
40,Titanium,N/A,Styrene
41,Tygon®,N/A,Styrene
42,Viton®,B - Good,Styrene

File: data/cole/Sugar (Liquids).csv
,material,compatibility,chemical
0,,,Sugar (Liquids)
1,ABS plastic,B - Good,Sugar (Liquids)
2,Acetal (Delrin®),A - Excellent,Sugar (Liquids)
3,Aluminum,A - Excellent,Sugar (Liquids)
4,Brass,N/A,Sugar (Liquids)
5,Bronze,A - Excellent,Sugar (Liquids)
6,Buna N (Nitrile),A - Excellent,Sugar (Liquids)
7,Carbon graphite,A - Excellent,Sugar (Liquids)
8,Carbon Steel,A - Excellent,Sugar (Liquids)
9,Carpenter 20,A - Excellent,Sugar (Liquids)
10,Cast iron,N/A,Sugar (Liquids)
11,Ceramic Al203,N/A,Sugar (Liquids)
12,Ceramic magnet,N/A,Sugar (Liquids)
13,ChemRaz (FFKM),N/A,Sugar (Liquids)
14,Copper,A - Excellent,Sugar (Liquids)
15,CPVC,N/A,Sugar (Liquids)
16,EPDM,A - Excellent,Sugar (Liquids)
17,Epoxy,A - Excellent,Sugar (Liquids)
18,Fluorocarbon (FKM),A - Excellent,Sugar (Liquids)
19,Hastelloy-C®,A - Excellent,Sugar (Liquids)
20,Hypalon®,A - Excellent,Sugar (Liquids)
21,Hytrel®,N/A,Sugar (Liquids)
22,Kalrez,N/A,Sugar (Liquids)
23,Kel-F®,N/A,Sugar (Liquids)
24,LDPE,N/A,Sugar (Liquids)
25,Natural rubber,A - Excellent,Sugar (Liquids)
26,Neoprene,A - Excellent,Sugar (Liquids)
27,NORYL®,A2 - Excellent,Sugar (Liquids)
28,Nylon,A1 - Excellent,Sugar (Liquids)
29,Polycarbonate,N/A,Sugar (Liquids)
30,Polyetherether Ketone (PEEK),N/A,Sugar (Liquids)
31,Polypropylene,A - Excellent,Sugar (Liquids)
32,Polyurethane,D - Poor,Sugar (Liquids)
33,PPS (Ryton®),N/A,Sugar (Liquids)
34,PTFE,A - Excellent,Sugar (Liquids)
35,PVC,N/A,Sugar (Liquids)
36,PVDF (Kynar®),N/A,Sugar (Liquids)
37,Silicone,A - Excellent,Sugar (Liquids)
38,stainless steel - 304,A - Excellent,Sugar (Liquids)
39,stainless steel - 316,A - Excellent,Sugar (Liquids)
40,Titanium,N/A,Sugar (Liquids)
41,Tygon®,B - Good,Sugar (Liquids)
42,Viton®,A - Excellent,Sugar (Liquids)

File: data/cole/Sulfate (Liquors).csv
,material,compatibility,chemical
0,,,Sulfate (Liquors)
1,ABS plastic,N/A,Sulfate (Liquors)
2,Acetal (Delrin®),D - Poor,Sulfate (Liquors)
3,Aluminum,D - Poor,Sulfate (Liquors)
4,Brass,N/A,Sulfate (Liquors)
5,Bronze,B - Good,Sulfate (Liquors)
6,Buna N (Nitrile),A2 - Excellent,Sulfate (Liquors)
7,Carbon graphite,A - Excellent,Sulfate (Liquors)
8,Carbon Steel,D - Poor,Sulfate (Liquors)
9,Carpenter 20,D - Poor,Sulfate (Liquors)
10,Cast iron,C - Fair,Sulfate (Liquors)
11,Ceramic Al203,N/A,Sulfate (Liquors)
12,Ceramic magnet,N/A,Sulfate (Liquors)
13,ChemRaz (FFKM),A - Excellent,Sulfate (Liquors)
14,Copper,D - Poor,Sulfate (Liquors)
15,CPVC,B - Good,Sulfate (Liquors)
16,EPDM,A - Excellent,Sulfate (Liquors)
17,Epoxy,A - Excellent,Sulfate (Liquors)
18,Fluorocarbon (FKM),A - Excellent,Sulfate (Liquors)
19,Hastelloy-C®,B - Good,Sulfate (Liquors)
20,Hypalon®,B - Good,Sulfate (Liquors)
21,Hytrel®,N/A,Sulfate (Liquors)
22,Kalrez,A - Excellent,Sulfate (Liquors)
23,Kel-F®,N/A,Sulfate (Liquors)
24,LDPE,A2 - Excellent,Sulfate (Liquors)
25,Natural rubber,B - Good,Sulfate (Liquors)
26,Neoprene,B - Good,Sulfate (Liquors)
27,NORYL®,N/A,Sulfate (Liquors)
28,Nylon,B1 - Good,Sulfate (Liquors)
29,Polycarbonate,N/A,Sulfate (Liquors)
30,Polyetherether Ketone (PEEK),N/A,Sulfate (Liquors)
31,Polypropylene,A - Excellent,Sulfate (Liquors)
32,Polyurethane,D - Poor,Sulfate (Liquors)
33,PPS (Ryton®),N/A,Sulfate (Liquors)
34,PTFE,A - Excellent,Sulfate (Liquors)
35,PVC,B - Good,Sulfate (Liquors)
36,PVDF (Kynar®),A - Excellent,Sulfate (Liquors)
37,Silicone,B - Good,Sulfate (Liquors)
38,stainless steel - 304,B - Good,Sulfate (Liquors)
39,stainless steel - 316,B - Good,Sulfate (Liquors)
40,Titanium,N/A,Sulfate (Liquors)
41,Tygon®,N/A,Sulfate (Liquors)
42,Viton®,A1 - Excellent,Sulfate (Liquors)

File: data/cole/Sulfur Chloride.csv
,material,compatibility,chemical
0,,,Sulfur Chloride
1,ABS plastic,N/A,Sulfur Chloride
2,Acetal (Delrin®),D - Poor,Sulfur Chloride
3,Aluminum,D - Poor,Sulfur Chloride
4,Brass,D - Poor,Sulfur Chloride
5,Bronze,B - Good,Sulfur Chloride
6,Buna N (Nitrile),D - Poor,Sulfur Chloride
7,Carbon graphite,D - Poor,Sulfur Chloride
8,Carbon Steel,D - Poor,Sulfur Chloride
9,Carpenter 20,D - Poor,Sulfur Chloride
10,Cast iron,D - Poor,Sulfur Chloride
11,Ceramic Al203,N/A,Sulfur Chloride
12,Ceramic magnet,N/A,Sulfur Chloride
13,ChemRaz (FFKM),A - Excellent,Sulfur Chloride
14,Copper,B - Good,Sulfur Chloride
15,CPVC,C1 - Fair,Sulfur Chloride
16,EPDM,D - Poor,Sulfur Chloride
17,Epoxy,C - Fair,Sulfur Chloride
18,Fluorocarbon (FKM),A - Excellent,Sulfur Chloride
19,Hastelloy-C®,A - Excellent,Sulfur Chloride
20,Hypalon®,N/A,Sulfur Chloride
21,Hytrel®,N/A,Sulfur Chloride
22,Kalrez,A - Excellent,Sulfur Chloride
23,Kel-F®,A - Excellent,Sulfur Chloride
24,LDPE,C1 - Fair,Sulfur Chloride
25,Natural rubber,D - Poor,Sulfur Chloride
26,Neoprene,D - Poor,Sulfur Chloride
27,NORYL®,A - Excellent,Sulfur Chloride
28,Nylon,A1 - Excellent,Sulfur Chloride
29,Polycarbonate,N/A,Sulfur Chloride
30,Polyetherether Ketone (PEEK),A - Excellent,Sulfur Chloride
31,Polypropylene,C1 - Fair,Sulfur Chloride
32,Polyurethane,C - Fair,Sulfur Chloride
33,PPS (Ryton®),N/A,Sulfur Chloride
34,PTFE,A - Excellent,Sulfur Chloride
35,PVC,C1 - Fair,Sulfur Chloride
36,PVDF (Kynar®),A1 - Excellent,Sulfur Chloride
37,Silicone,C - Fair,Sulfur Chloride
38,stainless steel - 304,D - Poor,Sulfur Chloride
39,stainless steel - 316,D - Poor,Sulfur Chloride
40,Titanium,D - Poor,Sulfur Chloride
41,Tygon®,C - Fair,Sulfur Chloride
42,Viton®,A - Excellent,Sulfur Chloride

File: data/cole/Sulfur Hexafluoride.csv
,material,compatibility,chemical
0,,,Sulfur Hexafluoride
1,ABS plastic,N/A,Sulfur Hexafluoride
2,Acetal (Delrin®),B - Good,Sulfur Hexafluoride
3,Aluminum,B - Good,Sulfur Hexafluoride
4,Brass,D - Poor,Sulfur Hexafluoride
5,Bronze,B - Good,Sulfur Hexafluoride
6,Buna N (Nitrile),D - Poor,Sulfur Hexafluoride
7,Carbon graphite,A - Excellent,Sulfur Hexafluoride
8,Carbon Steel,A - Excellent,Sulfur Hexafluoride
9,Carpenter 20,A - Excellent,Sulfur Hexafluoride
10,Cast iron,A - Excellent,Sulfur Hexafluoride
11,Ceramic Al203,N/A,Sulfur Hexafluoride
12,Ceramic magnet,N/A,Sulfur Hexafluoride
13,ChemRaz (FFKM),A - Excellent,Sulfur Hexafluoride
14,Copper,A - Excellent,Sulfur Hexafluoride
15,CPVC,A2 - Excellent,Sulfur Hexafluoride
16,EPDM,A2 - Excellent,Sulfur Hexafluoride
17,Epoxy,A1 - Excellent,Sulfur Hexafluoride
18,Fluorocarbon (FKM),A - Excellent,Sulfur Hexafluoride
19,Hastelloy-C®,B - Good,Sulfur Hexafluoride
20,Hypalon®,N/A,Sulfur Hexafluoride
21,Hytrel®,C - Fair,Sulfur Hexafluoride
22,Kalrez,A - Excellent,Sulfur Hexafluoride
23,Kel-F®,A - Excellent,Sulfur Hexafluoride
24,LDPE,A1 - Excellent,Sulfur Hexafluoride
25,Natural rubber,C - Fair,Sulfur Hexafluoride
26,Neoprene,D - Poor,Sulfur Hexafluoride
27,NORYL®,A - Excellent,Sulfur Hexafluoride
28,Nylon,B1 - Good,Sulfur Hexafluoride
29,Polycarbonate,A1 - Excellent,Sulfur Hexafluoride
30,Polyetherether Ketone (PEEK),A - Excellent,Sulfur Hexafluoride
31,Polypropylene,A1 - Excellent,Sulfur Hexafluoride
32,Polyurethane,C - Fair,Sulfur Hexafluoride
33,PPS (Ryton®),A - Excellent,Sulfur Hexafluoride
34,PTFE,A - Excellent,Sulfur Hexafluoride
35,PVC,A2 - Excellent,Sulfur Hexafluoride
36,PVDF (Kynar®),A - Excellent,Sulfur Hexafluoride
37,Silicone,B - Good,Sulfur Hexafluoride
38,stainless steel - 304,D - Poor,Sulfur Hexafluoride
39,stainless steel - 316,A - Excellent,Sulfur Hexafluoride
40,Titanium,A - Excellent,Sulfur Hexafluoride
41,Tygon®,C - Fair,Sulfur Hexafluoride
42,Viton®,A - Excellent,Sulfur Hexafluoride

File: data/cole/Sulfuric Acid (-10%).csv
,material,compatibility,chemical
0,,,Sulfuric Acid (<10%)
1,ABS plastic,N/A,Sulfuric Acid (<10%)
2,Acetal (Delrin®),D - Poor,Sulfuric Acid (<10%)
3,Aluminum,A - Excellent,Sulfuric Acid (<10%)
4,Brass,A - Excellent,Sulfuric Acid (<10%)
5,Bronze,B - Good,Sulfuric Acid (<10%)
6,Buna N (Nitrile),D - Poor,Sulfuric Acid (<10%)
7,Carbon graphite,D - Poor,Sulfuric Acid (<10%)
8,Carbon Steel,A - Excellent,Sulfuric Acid (<10%)
9,Carpenter 20,B - Good,Sulfuric Acid (<10%)
10,Cast iron,A - Excellent,Sulfuric Acid (<10%)
11,Ceramic Al203,N/A,Sulfuric Acid (<10%)
12,Ceramic magnet,N/A,Sulfuric Acid (<10%)
13,ChemRaz (FFKM),B - Good,Sulfuric Acid (<10%)
14,Copper,B - Good,Sulfuric Acid (<10%)
15,CPVC,A - Excellent,Sulfuric Acid (<10%)
16,EPDM,C1 - Fair,Sulfuric Acid (<10%)
17,Epoxy,A - Excellent,Sulfuric Acid (<10%)
18,Fluorocarbon (FKM),A - Excellent,Sulfuric Acid (<10%)
19,Hastelloy-C®,B - Good,Sulfuric Acid (<10%)
20,Hypalon®,N/A,Sulfuric Acid (<10%)
21,Hytrel®,N/A,Sulfuric Acid (<10%)
22,Kalrez,N/A,Sulfuric Acid (<10%)
23,Kel-F®,N/A,Sulfuric Acid (<10%)
24,LDPE,C1 - Fair,Sulfuric Acid (<10%)
25,Natural rubber,N/A,Sulfuric Acid (<10%)
26,Neoprene,D - Poor,Sulfuric Acid (<10%)
27,NORYL®,D - Poor,Sulfuric Acid (<10%)
28,Nylon,A1 - Excellent,Sulfuric Acid (<10%)
29,Polycarbonate,N/A,Sulfuric Acid (<10%)
30,Polyetherether Ketone (PEEK),A - Excellent,Sulfuric Acid (<10%)
31,Polypropylene,D - Poor,Sulfuric Acid (<10%)
32,Polyurethane,B - Good,Sulfuric Acid (<10%)
33,PPS (Ryton®),N/A,Sulfuric Acid (<10%)
34,PTFE,A - Excellent,Sulfuric Acid (<10%)
35,PVC,A1 - Excellent,Sulfuric Acid (<10%)
36,PVDF (Kynar®),C1 - Fair,Sulfuric Acid (<10%)
37,Silicone,B - Good,Sulfuric Acid (<10%)
38,stainless steel - 304,D - Poor,Sulfuric Acid (<10%)
39,stainless steel - 316,A - Excellent,Sulfuric Acid (<10%)
40,Titanium,D - Poor,Sulfuric Acid (<10%)
41,Tygon®,B - Good,Sulfuric Acid (<10%)
42,Viton®,A - Excellent,Sulfuric Acid (<10%)
