Repository: lachlanmonty/ChemicalCompatibilityDatabase

# ChemicalCompatibilityDatabase

## Goal

- Quickly check chemical compatibility of materials
- Combine chemical compatibility databases into a single database

## To Do

- [ ] Add [Sandvik corrosion tables](https://www.materials.sandvik/en/materials-center/corrosion-tables/ "Sandvik corrosion tables")
- [ ] Add the formula for each chemical in the [Cole-Parmer](https://www.coleparmer.com/Chemical-Resistance "Cole-Parmer") database. This should allow for easier lookups with stream table data.
- [ ] Add concentrations
- [ ] Add content of impurities, e.g. Cl-, oxidizing agents etc
- [ ] Add temperature dependent compatibility checks

File: data/cole/Aluminum Chloride 20%.csv
,material,compatibility,chemical
0,,,Aluminum Chloride 20%
1,ABS plastic,N/A,Aluminum Chloride 20%
2,Acetal (Delrin®),C - Fair,Aluminum Chloride 20%
3,Aluminum,D - Poor,Aluminum Chloride 20%
4,Brass,D - Poor,Aluminum Chloride 20%
5,Bronze,D - Poor,Aluminum Chloride 20%
6,Buna N (Nitrile),A - Excellent,Aluminum Chloride 20%
7,Carbon graphite,A - Excellent,Aluminum Chloride 20%
8,Carbon Steel,N/A,Aluminum Chloride 20%
9,Carpenter 20,C1 - Fair,Aluminum Chloride 20%
10,Cast iron,D - Poor,Aluminum Chloride 20%
11,Ceramic Al203,A - Excellent,Aluminum Chloride 20%
12,Ceramic magnet,B - Good,Aluminum Chloride 20%
13,ChemRaz (FFKM),A - Excellent,Aluminum Chloride 20%
14,Copper,N/A,Aluminum Chloride 20%
15,CPVC,A - Excellent,Aluminum Chloride 20%
16,EPDM,A - Excellent,Aluminum Chloride 20%
17,Epoxy,A1 - Excellent,Aluminum Chloride 20%
18,Fluorocarbon (FKM),A - Excellent,Aluminum Chloride 20%
19,Hastelloy-C®,A - Excellent,Aluminum Chloride 20%
20,Hypalon®,B - Good,Aluminum Chloride 20%
21,Hytrel®,N/A,Aluminum Chloride 20%
22,Kalrez,A - Excellent,Aluminum Chloride 20%
23,Kel-F®,A - Excellent,Aluminum Chloride 20%
24,LDPE,B2 - Good,Aluminum Chloride 20%
25,Natural rubber,A - Excellent,Aluminum Chloride 20%
26,Neoprene,A - Excellent,Aluminum Chloride 20%
27,NORYL®,A - Excellent,Aluminum Chloride 20%
28,Nylon,D - Poor,Aluminum Chloride 20%
29,Polycarbonate,A1 - Excellent,Aluminum Chloride 20%
30,Polyetherether Ketone (PEEK),A - Excellent,Aluminum Chloride 20%
31,Polypropylene,A - Excellent,Aluminum Chloride 20%
32,Polyurethane,A - Excellent,Aluminum Chloride 20%
33,PPS (Ryton®),A - Excellent,Aluminum Chloride 20%
34,PTFE,A - Excellent,Aluminum Chloride 20%
35,PVC,A1 - Excellent,Aluminum Chloride 20%
36,PVDF (Kynar®),A - Excellent,Aluminum Chloride 20%
37,Silicone,B - Good,Aluminum Chloride 20%
38,stainless steel - 304,D - Poor,Aluminum Chloride 20%
39,stainless steel - 316,C1 - Fair,Aluminum Chloride 20%
40,Titanium,B - Good,Aluminum Chloride 20%
41,Tygon®,A1 - Excellent,Aluminum Chloride 20%
42,Viton®,A - Excellent,Aluminum Chloride 20%

File: data/cole/Aluminum Chloride.csv
,material,compatibility,chemical
0,,,Aluminum Chloride
1,ABS plastic,A - Excellent,Aluminum Chloride
2,Acetal (Delrin®),N/A,Aluminum Chloride
3,Aluminum,D - Poor,Aluminum Chloride
4,Brass,D - Poor,Aluminum Chloride
5,Bronze,D - Poor,Aluminum Chloride
6,Buna N (Nitrile),A - Excellent,Aluminum Chloride
7,Carbon graphite,A - Excellent,Aluminum Chloride
8,Carbon Steel,A - Excellent,Aluminum Chloride
9,Carpenter 20,B1 - Good,Aluminum Chloride
10,Cast iron,D - Poor,Aluminum Chloride
11,Ceramic Al203,A - Excellent,Aluminum Chloride
12,Ceramic magnet,N/A,Aluminum Chloride
13,ChemRaz (FFKM),A - Excellent,Aluminum Chloride
14,Copper,B - Good,Aluminum Chloride
15,CPVC,A - Excellent,Aluminum Chloride
16,EPDM,A - Excellent,Aluminum Chloride
17,Epoxy,A1 - Excellent,Aluminum Chloride
18,Fluorocarbon (FKM),A - Excellent,Aluminum Chloride
19,Hastelloy-C®,A - Excellent,Aluminum Chloride
20,Hypalon®,B - Good,Aluminum Chloride
21,Hytrel®,C - Fair,Aluminum Chloride
22,Kalrez,A - Excellent,Aluminum Chloride
23,Kel-F®,A - Excellent,Aluminum Chloride
24,LDPE,B2 - Good,Aluminum Chloride
25,Natural rubber,A - Excellent,Aluminum Chloride
26,Neoprene,A - Excellent,Aluminum Chloride
27,NORYL®,A - Excellent,Aluminum Chloride
28,Nylon,B1 - Good,Aluminum Chloride
29,Polycarbonate,A1 - Excellent,Aluminum Chloride
30,Polyetherether Ketone (PEEK),A - Excellent,Aluminum Chloride
31,Polypropylene,A - Excellent,Aluminum Chloride
32,Polyurethane,B - Good,Aluminum Chloride
33,PPS (Ryton®),A - Excellent,Aluminum Chloride
34,PTFE,A - Excellent,Aluminum Chloride
35,PVC,A2 - Excellent,Aluminum Chloride
36,PVDF (Kynar®),A - Excellent,Aluminum Chloride
37,Silicone,B - Good,Aluminum Chloride
38,stainless steel - 304,B - Good,Aluminum Chloride
39,stainless steel - 316,B - Good,Aluminum Chloride
40,Titanium,B - Good,Aluminum Chloride
41,Tygon®,A2 - Excellent,Aluminum Chloride
42,Viton®,A - Excellent,Aluminum Chloride

File: data/cole/Aluminum Fluoride.csv
,material,compatibility,chemical
0,,,Aluminum Fluoride
1,ABS plastic,A - Excellent,Aluminum Fluoride
2,Acetal (Delrin®),C - Fair,Aluminum Fluoride
3,Aluminum,B1 - Good,Aluminum Fluoride
4,Brass,N/A,Aluminum Fluoride
5,Bronze,N/A,Aluminum Fluoride
6,Buna N (Nitrile),A - Excellent,Aluminum Fluoride
7,Carbon graphite,A - Excellent,Aluminum Fluoride
8,Carbon Steel,D - Poor,Aluminum Fluoride
9,Carpenter 20,C - Fair,Aluminum Fluoride
10,Cast iron,D - Poor,Aluminum Fluoride
11,Ceramic Al203,N/A,Aluminum Fluoride
12,Ceramic magnet,B - Good,Aluminum Fluoride
13,ChemRaz (FFKM),A - Excellent,Aluminum Fluoride
14,Copper,D - Poor,Aluminum Fluoride
15,CPVC,A - Excellent,Aluminum Fluoride
16,EPDM,A - Excellent,Aluminum Fluoride
17,Epoxy,B1 - Good,Aluminum Fluoride
18,Fluorocarbon (FKM),A - Excellent,Aluminum Fluoride
19,Hastelloy-C®,B - Good,Aluminum Fluoride
20,Hypalon®,A - Excellent,Aluminum Fluoride
21,Hytrel®,N/A,Aluminum Fluoride
22,Kalrez,A - Excellent,Aluminum Fluoride
23,Kel-F®,N/A,Aluminum Fluoride
24,LDPE,A2 - Excellent,Aluminum Fluoride
25,Natural rubber,B - Good,Aluminum Fluoride
26,Neoprene,A - Excellent,Aluminum Fluoride
27,NORYL®,A1 - Excellent,Aluminum Fluoride
28,Nylon,A1 - Excellent,Aluminum Fluoride
29,Polycarbonate,N/A,Aluminum Fluoride
30,Polyetherether Ketone (PEEK),N/A,Aluminum Fluoride
31,Polypropylene,A - Excellent,Aluminum Fluoride
32,Polyurethane,C - Fair,Aluminum Fluoride
33,PPS (Ryton®),A - Excellent,Aluminum Fluoride
34,PTFE,A - Excellent,Aluminum Fluoride
35,PVC,A2 - Excellent,Aluminum Fluoride
36,PVDF (Kynar®),A - Excellent,Aluminum Fluoride
37,Silicone,B - Good,Aluminum Fluoride
38,stainless steel - 304,D - Poor,Aluminum Fluoride
39,stainless steel - 316,D - Poor,Aluminum Fluoride
40,Titanium,A - Excellent,Aluminum Fluoride
41,Tygon®,A2 - Excellent,Aluminum Fluoride
42,Viton®,A - Excellent,Aluminum Fluoride

File: data/cole/Aluminum Hydroxide.csv
,material,compatibility,chemical
0,,,Aluminum Hydroxide
1,ABS plastic,B - Good,Aluminum Hydroxide
2,Acetal (Delrin®),A - Excellent,Aluminum Hydroxide
3,Aluminum,B1 - Good,Aluminum Hydroxide
4,Brass,B - Good,Aluminum Hydroxide
5,Bronze,C - Fair,Aluminum Hydroxide
6,Buna N (Nitrile),A - Excellent,Aluminum Hydroxide
7,Carbon graphite,A - Excellent,Aluminum Hydroxide
8,Carbon Steel,N/A,Aluminum Hydroxide
9,Carpenter 20,A1 - Excellent,Aluminum Hydroxide
10,Cast iron,A - Excellent,Aluminum Hydroxide
11,Ceramic Al203,N/A,Aluminum Hydroxide
12,Ceramic magnet,N/A,Aluminum Hydroxide
13,ChemRaz (FFKM),B - Good,Aluminum Hydroxide
14,Copper,D - Poor,Aluminum Hydroxide
15,CPVC,A - Excellent,Aluminum Hydroxide
16,EPDM,A - Excellent,Aluminum Hydroxide
17,Epoxy,B1 - Good,Aluminum Hydroxide
18,Fluorocarbon (FKM),A - Excellent,Aluminum Hydroxide
19,Hastelloy-C®,B - Good,Aluminum Hydroxide
20,Hypalon®,A2 - Excellent,Aluminum Hydroxide
21,Hytrel®,N/A,Aluminum Hydroxide
22,Kalrez,A - Excellent,Aluminum Hydroxide
23,Kel-F®,A1 - Excellent,Aluminum Hydroxide
24,LDPE,A2 - Excellent,Aluminum Hydroxide
25,Natural rubber,D - Poor,Aluminum Hydroxide
26,Neoprene,A - Excellent,Aluminum Hydroxide
27,NORYL®,A - Excellent,Aluminum Hydroxide
28,Nylon,A1 - Excellent,Aluminum Hydroxide
29,Polycarbonate,B1 - Good,Aluminum Hydroxide
30,Polyetherether Ketone (PEEK),N/A,Aluminum Hydroxide
31,Polypropylene,A - Excellent,Aluminum Hydroxide
32,Polyurethane,B - Good,Aluminum Hydroxide
33,PPS (Ryton®),N/A,Aluminum Hydroxide
34,PTFE,A - Excellent,Aluminum Hydroxide
35,PVC,A2 - Excellent,Aluminum Hydroxide
36,PVDF (Kynar®),A - Excellent,Aluminum Hydroxide
37,Silicone,N/A,Aluminum Hydroxide
38,stainless steel - 304,A1 - Excellent,Aluminum Hydroxide
39,stainless steel - 316,C1 - Fair,Aluminum Hydroxide
40,Titanium,B1 - Good,Aluminum Hydroxide
41,Tygon®,A2 - Excellent,Aluminum Hydroxide
42,Viton®,A - Excellent,Aluminum Hydroxide

File: data/cole/Aluminum Nitrate.csv
,material,compatibility,chemical
0,,,Aluminum Nitrate
1,ABS plastic,N/A,Aluminum Nitrate
2,Acetal (Delrin®),B1 - Good,Aluminum Nitrate
3,Aluminum,D - Poor,Aluminum Nitrate
4,Brass,N/A,Aluminum Nitrate
5,Bronze,N/A,Aluminum Nitrate
6,Buna N (Nitrile),A2 - Excellent,Aluminum Nitrate
7,Carbon graphite,A2 - Excellent,Aluminum Nitrate
8,Carbon Steel,D - Poor,Aluminum Nitrate
9,Carpenter 20,N/A,Aluminum Nitrate
10,Cast iron,N/A,Aluminum Nitrate
11,Ceramic Al203,N/A,Aluminum Nitrate
12,Ceramic magnet,N/A,Aluminum Nitrate
13,ChemRaz (FFKM),A - Excellent,Aluminum Nitrate
14,Copper,N/A,Aluminum Nitrate
15,CPVC,A - Excellent,Aluminum Nitrate
16,EPDM,A2 - Excellent,Aluminum Nitrate
17,Epoxy,A2 - Excellent,Aluminum Nitrate
18,Fluorocarbon (FKM),A - Excellent,Aluminum Nitrate
19,Hastelloy-C®,N/A,Aluminum Nitrate
20,Hypalon®,A2 - Excellent,Aluminum Nitrate
21,Hytrel®,N/A,Aluminum Nitrate
22,Kalrez,A - Excellent,Aluminum Nitrate
23,Kel-F®,A1 - Excellent,Aluminum Nitrate
24,LDPE,A2 - Excellent,Aluminum Nitrate
25,Natural rubber,A1 - Excellent,Aluminum Nitrate
26,Neoprene,A1 - Excellent,Aluminum Nitrate
27,NORYL®,N/A,Aluminum Nitrate
28,Nylon,A1 - Excellent,Aluminum Nitrate
29,Polycarbonate,A1 - Excellent,Aluminum Nitrate
30,Polyetherether Ketone (PEEK),N/A,Aluminum Nitrate
31,Polypropylene,A2 - Excellent,Aluminum Nitrate
32,Polyurethane,C - Fair,Aluminum Nitrate
33,PPS (Ryton®),N/A,Aluminum Nitrate
34,PTFE,A - Excellent,Aluminum Nitrate
35,PVC,B2 - Good,Aluminum Nitrate
36,PVDF (Kynar®),A2 - Excellent,Aluminum Nitrate
37,Silicone,B1 - Good,Aluminum Nitrate
38,stainless steel - 304,A - Excellent,Aluminum Nitrate
39,stainless steel - 316,A - Excellent,Aluminum Nitrate
40,Titanium,A - Excellent,Aluminum Nitrate
41,Tygon®,B2 - Good,Aluminum Nitrate
42,Viton®,A2 - Excellent,Aluminum Nitrate

File: data/cole/Aluminum Potassium Sulfate 10%.csv
,material,compatibility,chemical
0,,,Aluminum Potassium Sulfate 10%
1,ABS plastic,N/A,Aluminum Potassium Sulfate 10%
2,Acetal (Delrin®),C - Fair,Aluminum Potassium Sulfate 10%
3,Aluminum,C - Fair,Aluminum Potassium Sulfate 10%
4,Brass,A - Excellent,Aluminum Potassium Sulfate 10%
5,Bronze,N/A,Aluminum Potassium Sulfate 10%
6,Buna N (Nitrile),A - Excellent,Aluminum Potassium Sulfate 10%
7,Carbon graphite,A - Excellent,Aluminum Potassium Sulfate 10%
8,Carbon Steel,C - Fair,Aluminum Potassium Sulfate 10%
9,Carpenter 20,A - Excellent,Aluminum Potassium Sulfate 10%
10,Cast iron,D - Poor,Aluminum Potassium Sulfate 10%
11,Ceramic Al203,N/A,Aluminum Potassium Sulfate 10%
12,Ceramic magnet,N/A,Aluminum Potassium Sulfate 10%
13,ChemRaz (FFKM),A - Excellent,Aluminum Potassium Sulfate 10%
14,Copper,A2 - Excellent,Aluminum Potassium Sulfate 10%
15,CPVC,B - Good,Aluminum Potassium Sulfate 10%
16,EPDM,A - Excellent,Aluminum Potassium Sulfate 10%
17,Epoxy,A1 - Excellent,Aluminum Potassium Sulfate 10%
18,Fluorocarbon (FKM),A - Excellent,Aluminum Potassium Sulfate 10%
19,Hastelloy-C®,C - Fair,Aluminum Potassium Sulfate 10%
20,Hypalon®,A - Excellent,Aluminum Potassium Sulfate 10%
21,Hytrel®,N/A,Aluminum Potassium Sulfate 10%
22,Kalrez,A - Excellent,Aluminum Potassium Sulfate 10%
23,Kel-F®,A - Excellent,Aluminum Potassium Sulfate 10%
24,LDPE,A2 - Excellent,Aluminum Potassium Sulfate 10%
25,Natural rubber,A - Excellent,Aluminum Potassium Sulfate 10%
26,Neoprene,A - Excellent,Aluminum Potassium Sulfate 10%
27,NORYL®,A2 - Excellent,Aluminum Potassium Sulfate 10%
28,Nylon,D - Poor,Aluminum Potassium Sulfate 10%
29,Polycarbonate,A1 - Excellent,Aluminum Potassium Sulfate 10%
30,Polyetherether Ketone (PEEK),A - Excellent,Aluminum Potassium Sulfate 10%
31,Polypropylene,A - Excellent,Aluminum Potassium Sulfate 10%
32,Polyurethane,N/A,Aluminum Potassium Sulfate 10%
33,PPS (Ryton®),N/A,Aluminum Potassium Sulfate 10%
34,PTFE,A - Excellent,Aluminum Potassium Sulfate 10%
35,PVC,A2 - Excellent,Aluminum Potassium Sulfate 10%
36,PVDF (Kynar®),B - Good,Aluminum Potassium Sulfate 10%
37,Silicone,A - Excellent,Aluminum Potassium Sulfate 10%
38,stainless steel - 304,A - Excellent,Aluminum Potassium Sulfate 10%
39,stainless steel - 316,A - Excellent,Aluminum Potassium Sulfate 10%
40,Titanium,A - Excellent,Aluminum Potassium Sulfate 10%
41,Tygon®,A2 - Excellent,Aluminum Potassium Sulfate 10%
42,Viton®,A - Excellent,Aluminum Potassium Sulfate 10%

File: data/cole/Aluminum Potassium Sulfate 100%.csv
,material,compatibility,chemical
0,,,Aluminum Potassium Sulfate 100%
1,ABS plastic,N/A,Aluminum Potassium Sulfate 100%
2,Acetal (Delrin®),C - Fair,Aluminum Potassium Sulfate 100%
3,Aluminum,C - Fair,Aluminum Potassium Sulfate 100%
4,Brass,N/A,Aluminum Potassium Sulfate 100%
5,Bronze,N/A,Aluminum Potassium Sulfate 100%
6,Buna N (Nitrile),A - Excellent,Aluminum Potassium Sulfate 100%
7,Carbon graphite,A - Excellent,Aluminum Potassium Sulfate 100%
8,Carbon Steel,D - Poor,Aluminum Potassium Sulfate 100%
9,Carpenter 20,B - Good,Aluminum Potassium Sulfate 100%
10,Cast iron,D - Poor,Aluminum Potassium Sulfate 100%
11,Ceramic Al203,N/A,Aluminum Potassium Sulfate 100%
12,Ceramic magnet,N/A,Aluminum Potassium Sulfate 100%
13,ChemRaz (FFKM),A - Excellent,Aluminum Potassium Sulfate 100%
14,Copper,B - Good,Aluminum Potassium Sulfate 100%
15,CPVC,B - Good,Aluminum Potassium Sulfate 100%
16,EPDM,A - Excellent,Aluminum Potassium Sulfate 100%
17,Epoxy,A1 - Excellent,Aluminum Potassium Sulfate 100%
18,Fluorocarbon (FKM),A - Excellent,Aluminum Potassium Sulfate 100%
19,Hastelloy-C®,C - Fair,Aluminum Potassium Sulfate 100%
20,Hypalon®,A - Excellent,Aluminum Potassium Sulfate 100%
21,Hytrel®,N/A,Aluminum Potassium Sulfate 100%
22,Kalrez,A - Excellent,Aluminum Potassium Sulfate 100%
23,Kel-F®,A - Excellent,Aluminum Potassium Sulfate 100%
24,LDPE,A2 - Excellent,Aluminum Potassium Sulfate 100%
25,Natural rubber,A - Excellent,Aluminum Potassium Sulfate 100%
26,Neoprene,A - Excellent,Aluminum Potassium Sulfate 100%
27,NORYL®,A2 - Excellent,Aluminum Potassium Sulfate 100%
28,Nylon,D - Poor,Aluminum Potassium Sulfate 100%
29,Polycarbonate,A2 - Excellent,Aluminum Potassium Sulfate 100%
30,Polyetherether Ketone (PEEK),A - Excellent,Aluminum Potassium Sulfate 100%
31,Polypropylene,A - Excellent,Aluminum Potassium Sulfate 100%
32,Polyurethane,N/A,Aluminum Potassium Sulfate 100%
33,PPS (Ryton®),N/A,Aluminum Potassium Sulfate 100%
34,PTFE,A - Excellent,Aluminum Potassium Sulfate 100%
35,PVC,A2 - Excellent,Aluminum Potassium Sulfate 100%
36,PVDF (Kynar®),N/A,Aluminum Potassium Sulfate 100%
37,Silicone,A - Excellent,Aluminum Potassium Sulfate 100%
38,stainless steel - 304,D - Poor,Aluminum Potassium Sulfate 100%
39,stainless steel - 316,B2 - Good,Aluminum Potassium Sulfate 100%
40,Titanium,A - Excellent,Aluminum Potassium Sulfate 100%
41,Tygon®,A2 - Excellent,Aluminum Potassium Sulfate 100%
42,Viton®,A - Excellent,Aluminum Potassium Sulfate 100%

File: data/cole/Aluminum Sulfate.csv
,material,compatibility,chemical
0,,,Aluminum Sulfate
1,ABS plastic,A2 - Excellent,Aluminum Sulfate
2,Acetal (Delrin®),B1 - Good,Aluminum Sulfate
3,Aluminum,B1 - Good,Aluminum Sulfate
4,Brass,B1 - Good,Aluminum Sulfate
5,Bronze,B - Good,Aluminum Sulfate
6,Buna N (Nitrile),A - Excellent,Aluminum Sulfate
7,Carbon graphite,A - Excellent,Aluminum Sulfate
8,Carbon Steel,D - Poor,Aluminum Sulfate
9,Carpenter 20,B - Good,Aluminum Sulfate
10,Cast iron,D - Poor,Aluminum Sulfate
11,Ceramic Al203,A - Excellent,Aluminum Sulfate
12,Ceramic magnet,N/A,Aluminum Sulfate
13,ChemRaz (FFKM),A - Excellent,Aluminum Sulfate
14,Copper,A2 - Excellent,Aluminum Sulfate
15,CPVC,A2 - Excellent,Aluminum Sulfate
16,EPDM,A - Excellent,Aluminum Sulfate
17,Epoxy,A2 - Excellent,Aluminum Sulfate
18,Fluorocarbon (FKM),A - Excellent,Aluminum Sulfate
19,Hastelloy-C®,B - Good,Aluminum Sulfate
20,Hypalon®,A - Excellent,Aluminum Sulfate
21,Hytrel®,B1 - Good,Aluminum Sulfate
22,Kalrez,A - Excellent,Aluminum Sulfate
23,Kel-F®,A - Excellent,Aluminum Sulfate
24,LDPE,A2 - Excellent,Aluminum Sulfate
25,Natural rubber,A - Excellent,Aluminum Sulfate
26,Neoprene,A - Excellent,Aluminum Sulfate
27,NORYL®,A - Excellent,Aluminum Sulfate
28,Nylon,A2 - Excellent,Aluminum Sulfate
29,Polycarbonate,A - Excellent,Aluminum Sulfate
30,Polyetherether Ketone (PEEK),A - Excellent,Aluminum Sulfate
31,Polypropylene,A - Excellent,Aluminum Sulfate
32,Polyurethane,B - Good,Aluminum Sulfate
33,PPS (Ryton®),A - Excellent,Aluminum Sulfate
34,PTFE,A - Excellent,Aluminum Sulfate
35,PVC,A2 - Excellent,Aluminum Sulfate
36,PVDF (Kynar®),A - Excellent,Aluminum Sulfate
37,Silicone,A - Excellent,Aluminum Sulfate
38,stainless steel - 304,B - Good,Aluminum Sulfate
39,stainless steel - 316,B2 - Good,Aluminum Sulfate
40,Titanium,A - Excellent,Aluminum Sulfate
41,Tygon®,A2 - Excellent,Aluminum Sulfate
42,Viton®,A - Excellent,Aluminum Sulfate

File: data/cole/Ammonium Hydroxide.csv
,material,compatibility,chemical
0,,,Ammonium Hydroxide
1,ABS plastic,B - Good,Ammonium Hydroxide
2,Acetal (Delrin®),C - Fair,Ammonium Hydroxide
3,Aluminum,B2 - Good,Ammonium Hydroxide
4,Brass,D - Poor,Ammonium Hydroxide
5,Bronze,D - Poor,Ammonium Hydroxide
6,Buna N (Nitrile),D - Poor,Ammonium Hydroxide
7,Carbon graphite,A - Excellent,Ammonium Hydroxide
8,Carbon Steel,D - Poor,Ammonium Hydroxide
9,Carpenter 20,A - Excellent,Ammonium Hydroxide
10,Cast iron,D - Poor,Ammonium Hydroxide
11,Ceramic Al203,A - Excellent,Ammonium Hydroxide
12,Ceramic magnet,A - Excellent,Ammonium Hydroxide
13,ChemRaz (FFKM),A - Excellent,Ammonium Hydroxide
14,Copper,D - Poor,Ammonium Hydroxide
15,CPVC,A - Excellent,Ammonium Hydroxide
16,EPDM,A - Excellent,Ammonium Hydroxide
17,Epoxy,A1 - Excellent,Ammonium Hydroxide
18,Fluorocarbon (FKM),B - Good,Ammonium Hydroxide
19,Hastelloy-C®,B - Good,Ammonium Hydroxide
20,Hypalon®,A - Excellent,Ammonium Hydroxide
21,Hytrel®,C - Fair,Ammonium Hydroxide
22,Kalrez,A - Excellent,Ammonium Hydroxide
23,Kel-F®,A - Excellent,Ammonium Hydroxide
24,LDPE,A1 - Excellent,Ammonium Hydroxide
25,Natural rubber,D - Poor,Ammonium Hydroxide
26,Neoprene,A - Excellent,Ammonium Hydroxide
27,NORYL®,A - Excellent,Ammonium Hydroxide
28,Nylon,A - Excellent,Ammonium Hydroxide
29,Polycarbonate,D - Poor,Ammonium Hydroxide
30,Polyetherether Ketone (PEEK),A - Excellent,Ammonium Hydroxide
31,Polypropylene,A - Excellent,Ammonium Hydroxide
32,Polyurethane,D - Poor,Ammonium Hydroxide
33,PPS (Ryton®),A - Excellent,Ammonium Hydroxide
34,PTFE,A - Excellent,Ammonium Hydroxide
35,PVC,A - Excellent,Ammonium Hydroxide
36,PVDF (Kynar®),A - Excellent,Ammonium Hydroxide
37,Silicone,A - Excellent,Ammonium Hydroxide
38,stainless steel - 304,A1 - Excellent,Ammonium Hydroxide
39,stainless steel - 316,A1 - Excellent,Ammonium Hydroxide
40,Titanium,A - Excellent,Ammonium Hydroxide
41,Tygon®,A - Excellent,Ammonium Hydroxide
42,Viton®,B - Good,Ammonium Hydroxide

File: data/cole/Asphalt.csv
,material,compatibility,chemical
0,,,Asphalt
1,ABS plastic,N/A,Asphalt
2,Acetal (Delrin®),B2 - Good,Asphalt
3,Aluminum,A - Excellent,Asphalt
4,Brass,B1 - Good,Asphalt
5,Bronze,A1 - Excellent,Asphalt
6,Buna N (Nitrile),B - Good,Asphalt
7,Carbon graphite,A - Excellent,Asphalt
8,Carbon Steel,B - Good,Asphalt
9,Carpenter 20,A - Excellent,Asphalt
10,Cast iron,A - Excellent,Asphalt
11,Ceramic Al203,N/A,Asphalt
12,Ceramic magnet,N/A,Asphalt
13,ChemRaz (FFKM),A - Excellent,Asphalt
14,Copper,A - Excellent,Asphalt
15,CPVC,A2 - Excellent,Asphalt
16,EPDM,D - Poor,Asphalt
17,Epoxy,A - Excellent,Asphalt
18,Fluorocarbon (FKM),A - Excellent,Asphalt
19,Hastelloy-C®,N/A,Asphalt
20,Hypalon®,D - Poor,Asphalt
21,Hytrel®,B1 - Good,Asphalt
22,Kalrez,N/A,Asphalt
23,Kel-F®,A - Excellent,Asphalt
24,LDPE,A1 - Excellent,Asphalt
25,Natural rubber,D - Poor,Asphalt
26,Neoprene,D - Poor,Asphalt
27,NORYL®,N/A,Asphalt
28,Nylon,A - Excellent,Asphalt
29,Polycarbonate,D - Poor,Asphalt
30,Polyetherether Ketone (PEEK),A - Excellent,Asphalt
31,Polypropylene,B1 - Good,Asphalt
32,Polyurethane,B - Good,Asphalt
33,PPS (Ryton®),A - Excellent,Asphalt
34,PTFE,A1 - Excellent,Asphalt
35,PVC,A2 - Excellent,Asphalt
36,PVDF (Kynar®),A - Excellent,Asphalt
37,Silicone,D - Poor,Asphalt
38,stainless steel - 304,B - Good,Asphalt
39,stainless steel - 316,A - Excellent,Asphalt
40,Titanium,N/A,Asphalt
41,Tygon®,N/A,Asphalt
42,Viton®,A - Excellent,Asphalt

File: data/cole/Barium Hydroxide.csv
,material,compatibility,chemical
0,,,Barium Hydroxide
1,ABS plastic,A2 - Excellent,Barium Hydroxide
2,Acetal (Delrin®),D - Poor,Barium Hydroxide
3,Aluminum,D - Poor,Barium Hydroxide
4,Brass,D - Poor,Barium Hydroxide
5,Bronze,D - Poor,Barium Hydroxide
6,Buna N (Nitrile),A - Excellent,Barium Hydroxide
7,Carbon graphite,A - Excellent,Barium Hydroxide
8,Carbon Steel,A - Excellent,Barium Hydroxide
9,Carpenter 20,B1 - Good,Barium Hydroxide
10,Cast iron,D - Poor,Barium Hydroxide
11,Ceramic Al203,A - Excellent,Barium Hydroxide
12,Ceramic magnet,A - Excellent,Barium Hydroxide
13,ChemRaz (FFKM),B - Good,Barium Hydroxide
14,Copper,N/A,Barium Hydroxide
15,CPVC,A2 - Excellent,Barium Hydroxide
16,EPDM,A - Excellent,Barium Hydroxide
17,Epoxy,A2 - Excellent,Barium Hydroxide
18,Fluorocarbon (FKM),A - Excellent,Barium Hydroxide
19,Hastelloy-C®,B - Good,Barium Hydroxide
20,Hypalon®,A - Excellent,Barium Hydroxide
21,Hytrel®,B1 - Good,Barium Hydroxide
22,Kalrez,A - Excellent,Barium Hydroxide
23,Kel-F®,A - Excellent,Barium Hydroxide
24,LDPE,B2 - Good,Barium Hydroxide
25,Natural rubber,A - Excellent,Barium Hydroxide
26,Neoprene,A - Excellent,Barium Hydroxide
27,NORYL®,A2 - Excellent,Barium Hydroxide
28,Nylon,A1 - Excellent,Barium Hydroxide
29,Polycarbonate,D - Poor,Barium Hydroxide
30,Polyetherether Ketone (PEEK),N/A,Barium Hydroxide
31,Polypropylene,B - Good,Barium Hydroxide
32,Polyurethane,D - Poor,Barium Hydroxide
33,PPS (Ryton®),A - Excellent,Barium Hydroxide
34,PTFE,A - Excellent,Barium Hydroxide
35,PVC,A2 - Excellent,Barium Hydroxide
36,PVDF (Kynar®),A - Excellent,Barium Hydroxide
37,Silicone,A - Excellent,Barium Hydroxide
38,stainless steel - 304,B1 - Good,Barium Hydroxide
39,stainless steel - 316,B - Good,Barium Hydroxide
40,Titanium,B - Good,Barium Hydroxide
41,Tygon®,N/A,Barium Hydroxide
42,Viton®,A - Excellent,Barium Hydroxide

File: data/cole/Calcium Hydroxide.csv
,material,compatibility,chemical
0,,,Calcium Hydroxide
1,ABS plastic,N/A,Calcium Hydroxide
2,Acetal (Delrin®),D - Poor,Calcium Hydroxide
3,Aluminum,C1 - Fair,Calcium Hydroxide
4,Brass,N/A,Calcium Hydroxide
5,Bronze,D - Poor,Calcium Hydroxide
6,Buna N (Nitrile),A - Excellent,Calcium Hydroxide
7,Carbon graphite,A - Excellent,Calcium Hydroxide
8,Carbon Steel,B - Good,Calcium Hydroxide
9,Carpenter 20,B - Good,Calcium Hydroxide
10,Cast iron,A - Excellent,Calcium Hydroxide
11,Ceramic Al203,A - Excellent,Calcium Hydroxide
12,Ceramic magnet,A - Excellent,Calcium Hydroxide
13,ChemRaz (FFKM),B - Good,Calcium Hydroxide
14,Copper,N/A,Calcium Hydroxide
15,CPVC,A2 - Excellent,Calcium Hydroxide
16,EPDM,A - Excellent,Calcium Hydroxide
17,Epoxy,A1 - Excellent,Calcium Hydroxide
18,Fluorocarbon (FKM),A - Excellent,Calcium Hydroxide
19,Hastelloy-C®,A - Excellent,Calcium Hydroxide
20,Hypalon®,A - Excellent,Calcium Hydroxide
21,Hytrel®,B1 - Good,Calcium Hydroxide
22,Kalrez,A - Excellent,Calcium Hydroxide
23,Kel-F®,A - Excellent,Calcium Hydroxide
24,LDPE,A2 - Excellent,Calcium Hydroxide
25,Natural rubber,A - Excellent,Calcium Hydroxide
26,Neoprene,A - Excellent,Calcium Hydroxide
27,NORYL®,A2 - Excellent,Calcium Hydroxide
28,Nylon,A2 - Excellent,Calcium Hydroxide
29,Polycarbonate,D - Poor,Calcium Hydroxide
30,Polyetherether Ketone (PEEK),A - Excellent,Calcium Hydroxide
31,Polypropylene,A2 - Excellent,Calcium Hydroxide
32,Polyurethane,D - Poor,Calcium Hydroxide
33,PPS (Ryton®),A - Excellent,Calcium Hydroxide
34,PTFE,A - Excellent,Calcium Hydroxide
35,PVC,B - Good,Calcium Hydroxide
36,PVDF (Kynar®),A2 - Excellent,Calcium Hydroxide
37,Silicone,A - Excellent,Calcium Hydroxide
38,stainless steel - 304,B1 - Good,Calcium Hydroxide
39,stainless steel - 316,B - Good,Calcium Hydroxide
40,Titanium,A - Excellent,Calcium Hydroxide
41,Tygon®,B2 - Good,Calcium Hydroxide
42,Viton®,A - Excellent,Calcium Hydroxide

File: data/cole/Calcium Oxide.csv
,material,compatibility,chemical
0,,,Calcium Oxide
1,ABS plastic,D - Poor,Calcium Oxide
2,Acetal (Delrin®),A - Excellent,Calcium Oxide
3,Aluminum,C - Fair,Calcium Oxide
4,Brass,N/A,Calcium Oxide
5,Bronze,D - Poor,Calcium Oxide
6,Buna N (Nitrile),A - Excellent,Calcium Oxide
7,Carbon graphite,N/A,Calcium Oxide
8,Carbon Steel,N/A,Calcium Oxide
9,Carpenter 20,A - Excellent,Calcium Oxide
10,Cast iron,N/A,Calcium Oxide
11,Ceramic Al203,N/A,Calcium Oxide
12,Ceramic magnet,N/A,Calcium Oxide
13,ChemRaz (FFKM),A - Excellent,Calcium Oxide
14,Copper,N/A,Calcium Oxide
15,CPVC,A - Excellent,Calcium Oxide
16,EPDM,A - Excellent,Calcium Oxide
17,Epoxy,A - Excellent,Calcium Oxide
18,Fluorocarbon (FKM),A - Excellent,Calcium Oxide
19,Hastelloy-C®,A - Excellent,Calcium Oxide
20,Hypalon®,A - Excellent,Calcium Oxide
21,Hytrel®,A - Excellent,Calcium Oxide
22,Kalrez,A - Excellent,Calcium Oxide
23,Kel-F®,N/A,Calcium Oxide
24,LDPE,B1 - Good,Calcium Oxide
25,Natural rubber,B - Good,Calcium Oxide
26,Neoprene,A - Excellent,Calcium Oxide
27,NORYL®,A - Excellent,Calcium Oxide
28,Nylon,B - Good,Calcium Oxide
29,Polycarbonate,N/A,Calcium Oxide
30,Polyetherether Ketone (PEEK),A - Excellent,Calcium Oxide
31,Polypropylene,A - Excellent,Calcium Oxide
32,Polyurethane,B - Good,Calcium Oxide
33,PPS (Ryton®),A - Excellent,Calcium Oxide
34,PTFE,A - Excellent,Calcium Oxide
35,PVC,B - Good,Calcium Oxide
36,PVDF (Kynar®),A - Excellent,Calcium Oxide
37,Silicone,A - Excellent,Calcium Oxide
38,stainless steel - 304,A - Excellent,Calcium Oxide
39,stainless steel - 316,A - Excellent,Calcium Oxide
40,Titanium,A - Excellent,Calcium Oxide
41,Tygon®,C - Fair,Calcium Oxide
42,Viton®,B - Good,Calcium Oxide

File: data/cole/Carbon Dioxide (dry).csv
,material,compatibility,chemical
0,,,Carbon Dioxide (dry)
1,ABS plastic,B - Good,Carbon Dioxide (dry)
2,Acetal (Delrin®),A - Excellent,Carbon Dioxide (dry)
3,Aluminum,B1 - Good,Carbon Dioxide (dry)
4,Brass,B - Good,Carbon Dioxide (dry)
5,Bronze,A - Excellent,Carbon Dioxide (dry)
6,Buna N (Nitrile),A - Excellent,Carbon Dioxide (dry)
7,Carbon graphite,A - Excellent,Carbon Dioxide (dry)
8,Carbon Steel,A - Excellent,Carbon Dioxide (dry)
9,Carpenter 20,A - Excellent,Carbon Dioxide (dry)
10,Cast iron,D - Poor,Carbon Dioxide (dry)
11,Ceramic Al203,N/A,Carbon Dioxide (dry)
12,Ceramic magnet,N/A,Carbon Dioxide (dry)
13,ChemRaz (FFKM),A - Excellent,Carbon Dioxide (dry)
14,Copper,N/A,Carbon Dioxide (dry)
15,CPVC,A - Excellent,Carbon Dioxide (dry)
16,EPDM,B - Good,Carbon Dioxide (dry)
17,Epoxy,A1 - Excellent,Carbon Dioxide (dry)
18,Fluorocarbon (FKM),A - Excellent,Carbon Dioxide (dry)
19,Hastelloy-C®,A - Excellent,Carbon Dioxide (dry)
20,Hypalon®,B - Good,Carbon Dioxide (dry)
21,Hytrel®,A1 - Excellent,Carbon Dioxide (dry)
22,Kalrez,A - Excellent,Carbon Dioxide (dry)
23,Kel-F®,A - Excellent,Carbon Dioxide (dry)
24,LDPE,A1 - Excellent,Carbon Dioxide (dry)
25,Natural rubber,B - Good,Carbon Dioxide (dry)
26,Neoprene,B - Good,Carbon Dioxide (dry)
27,NORYL®,A1 - Excellent,Carbon Dioxide (dry)
28,Nylon,A1 - Excellent,Carbon Dioxide (dry)
29,Polycarbonate,N/A,Carbon Dioxide (dry)
30,Polyetherether Ketone (PEEK),A - Excellent,Carbon Dioxide (dry)
31,Polypropylene,A2 - Excellent,Carbon Dioxide (dry)
32,Polyurethane,A - Excellent,Carbon Dioxide (dry)
33,PPS (Ryton®),A - Excellent,Carbon Dioxide (dry)
34,PTFE,A - Excellent,Carbon Dioxide (dry)
35,PVC,A2 - Excellent,Carbon Dioxide (dry)
36,PVDF (Kynar®),A - Excellent,Carbon Dioxide (dry)
37,Silicone,B - Good,Carbon Dioxide (dry)
38,stainless steel - 304,A - Excellent,Carbon Dioxide (dry)
39,stainless steel - 316,A1 - Excellent,Carbon Dioxide (dry)
40,Titanium,A - Excellent,Carbon Dioxide (dry)
41,Tygon®,N/A,Carbon Dioxide (dry)
42,Viton®,B - Good,Carbon Dioxide (dry)

File: data/cole/Carbon Dioxide (wet).csv
,material,compatibility,chemical
0,,,Carbon Dioxide (wet)
1,ABS plastic,B - Good,Carbon Dioxide (wet)
2,Acetal (Delrin®),A - Excellent,Carbon Dioxide (wet)
3,Aluminum,A1 - Excellent,Carbon Dioxide (wet)
4,Brass,N/A,Carbon Dioxide (wet)
5,Bronze,A - Excellent,Carbon Dioxide (wet)
6,Buna N (Nitrile),A - Excellent,Carbon Dioxide (wet)
7,Carbon graphite,A - Excellent,Carbon Dioxide (wet)
8,Carbon Steel,C - Fair,Carbon Dioxide (wet)
9,Carpenter 20,A - Excellent,Carbon Dioxide (wet)
10,Cast iron,D - Poor,Carbon Dioxide (wet)
11,Ceramic Al203,A - Excellent,Carbon Dioxide (wet)
12,Ceramic magnet,N/A,Carbon Dioxide (wet)
13,ChemRaz (FFKM),A - Excellent,Carbon Dioxide (wet)
14,Copper,N/A,Carbon Dioxide (wet)
15,CPVC,A - Excellent,Carbon Dioxide (wet)
16,EPDM,B - Good,Carbon Dioxide (wet)
17,Epoxy,A1 - Excellent,Carbon Dioxide (wet)
18,Fluorocarbon (FKM),B - Good,Carbon Dioxide (wet)
19,Hastelloy-C®,A - Excellent,Carbon Dioxide (wet)
20,Hypalon®,B - Good,Carbon Dioxide (wet)
21,Hytrel®,N/A,Carbon Dioxide (wet)
22,Kalrez,A - Excellent,Carbon Dioxide (wet)
23,Kel-F®,A - Excellent,Carbon Dioxide (wet)
24,LDPE,A1 - Excellent,Carbon Dioxide (wet)
25,Natural rubber,B - Good,Carbon Dioxide (wet)
26,Neoprene,B - Good,Carbon Dioxide (wet)
27,NORYL®,A1 - Excellent,Carbon Dioxide (wet)
28,Nylon,A1 - Excellent,Carbon Dioxide (wet)
29,Polycarbonate,N/A,Carbon Dioxide (wet)
30,Polyetherether Ketone (PEEK),B - Good,Carbon Dioxide (wet)
31,Polypropylene,A2 - Excellent,Carbon Dioxide (wet)
32,Polyurethane,D - Poor,Carbon Dioxide (wet)
33,PPS (Ryton®),A - Excellent,Carbon Dioxide (wet)
34,PTFE,A - Excellent,Carbon Dioxide (wet)
35,PVC,A1 - Excellent,Carbon Dioxide (wet)
36,PVDF (Kynar®),A - Excellent,Carbon Dioxide (wet)
37,Silicone,B - Good,Carbon Dioxide (wet)
38,stainless steel - 304,A - Excellent,Carbon Dioxide (wet)
39,stainless steel - 316,A1 - Excellent,Carbon Dioxide (wet)
40,Titanium,A - Excellent,Carbon Dioxide (wet)
41,Tygon®,N/A,Carbon Dioxide (wet)
42,Viton®,B - Good,Carbon Dioxide (wet)

File: data/cole/Carbon Monoxide.csv
,material,compatibility,chemical
0,,,Carbon Monoxide
1,ABS plastic,N/A,Carbon Monoxide
2,Acetal (Delrin®),A - Excellent,Carbon Monoxide
3,Aluminum,A - Excellent,Carbon Monoxide
4,Brass,N/A,Carbon Monoxide
5,Bronze,A - Excellent,Carbon Monoxide
6,Buna N (Nitrile),A - Excellent,Carbon Monoxide
7,Carbon graphite,A - Excellent,Carbon Monoxide
8,Carbon Steel,A - Excellent,Carbon Monoxide
9,Carpenter 20,B - Good,Carbon Monoxide
10,Cast iron,A - Excellent,Carbon Monoxide
11,Ceramic Al203,N/A,Carbon Monoxide
12,Ceramic magnet,N/A,Carbon Monoxide
13,ChemRaz (FFKM),B - Good,Carbon Monoxide
14,Copper,A - Excellent,Carbon Monoxide
15,CPVC,A2 - Excellent,Carbon Monoxide
16,EPDM,A - Excellent,Carbon Monoxide
17,Epoxy,A1 - Excellent,Carbon Monoxide
18,Fluorocarbon (FKM),A - Excellent,Carbon Monoxide
19,Hastelloy-C®,B - Good,Carbon Monoxide
20,Hypalon®,C - Fair,Carbon Monoxide
21,Hytrel®,A - Excellent,Carbon Monoxide
22,Kalrez,A - Excellent,Carbon Monoxide
23,Kel-F®,A1 - Excellent,Carbon Monoxide
24,LDPE,A2 - Excellent,Carbon Monoxide
25,Natural rubber,D - Poor,Carbon Monoxide
26,Neoprene,B - Good,Carbon Monoxide
27,NORYL®,A2 - Excellent,Carbon Monoxide
28,Nylon,A1 - Excellent,Carbon Monoxide
29,Polycarbonate,N/A,Carbon Monoxide
30,Polyetherether Ketone (PEEK),B - Good,Carbon Monoxide
31,Polypropylene,A - Excellent,Carbon Monoxide
32,Polyurethane,A - Excellent,Carbon Monoxide
33,PPS (Ryton®),N/A,Carbon Monoxide
34,PTFE,A - Excellent,Carbon Monoxide
35,PVC,A2 - Excellent,Carbon Monoxide
36,PVDF (Kynar®),B - Good,Carbon Monoxide
37,Silicone,A2 - Excellent,Carbon Monoxide
38,stainless steel - 304,A - Excellent,Carbon Monoxide
39,stainless steel - 316,A - Excellent,Carbon Monoxide
40,Titanium,N/A,Carbon Monoxide
41,Tygon®,N/A,Carbon Monoxide
42,Viton®,A - Excellent,Carbon Monoxide

File: data/cole/Copper Chloride.csv
,material,compatibility,chemical
0,,,Copper Chloride
1,ABS plastic,A - Excellent,Copper Chloride
2,Acetal (Delrin®),A - Excellent,Copper Chloride
3,Aluminum,N/A,Copper Chloride
4,Brass,N/A,Copper Chloride
5,Bronze,D - Poor,Copper Chloride
6,Buna N (Nitrile),A - Excellent,Copper Chloride
7,Carbon graphite,N/A,Copper Chloride
8,Carbon Steel,N/A,Copper Chloride
9,Carpenter 20,D - Poor,Copper Chloride
10,Cast iron,N/A,Copper Chloride
11,Ceramic Al203,A - Excellent,Copper Chloride
12,Ceramic magnet,A - Excellent,Copper Chloride
13,ChemRaz (FFKM),A - Excellent,Copper Chloride
14,Copper,N/A,Copper Chloride
15,CPVC,A - Excellent,Copper Chloride
16,EPDM,A - Excellent,Copper Chloride
17,Epoxy,A - Excellent,Copper Chloride
18,Fluorocarbon (FKM),A - Excellent,Copper Chloride
19,Hastelloy-C®,N/A,Copper Chloride
20,Hypalon®,C - Fair,Copper Chloride
21,Hytrel®,A1 - Excellent,Copper Chloride
22,Kalrez,A - Excellent,Copper Chloride
23,Kel-F®,A - Excellent,Copper Chloride
24,LDPE,N/A,Copper Chloride
25,Natural rubber,C - Fair,Copper Chloride
26,Neoprene,A - Excellent,Copper Chloride
27,NORYL®,A - Excellent,Copper Chloride
28,Nylon,D - Poor,Copper Chloride
29,Polycarbonate,N/A,Copper Chloride
30,Polyetherether Ketone (PEEK),A - Excellent,Copper Chloride
31,Polypropylene,A - Excellent,Copper Chloride
32,Polyurethane,B - Good,Copper Chloride
33,PPS (Ryton®),A - Excellent,Copper Chloride
34,PTFE,A - Excellent,Copper Chloride
35,PVC,A1 - Excellent,Copper Chloride
36,PVDF (Kynar®),A - Excellent,Copper Chloride
37,Silicone,A1 - Excellent,Copper Chloride
38,stainless steel - 304,D - Poor,Copper Chloride
39,stainless steel - 316,D - Poor,Copper Chloride
40,Titanium,D - Poor,Copper Chloride
41,Tygon®,A - Excellent,Copper Chloride
42,Viton®,A - Excellent,Copper Chloride

File: data/cole/Copper Cyanide.csv
,material,compatibility,chemical
0,,,Copper Cyanide
1,ABS plastic,N/A,Copper Cyanide
2,Acetal (Delrin®),A - Excellent,Copper Cyanide
3,Aluminum,D - Poor,Copper Cyanide
4,Brass,D - Poor,Copper Cyanide
5,Bronze,D - Poor,Copper Cyanide
6,Buna N (Nitrile),A - Excellent,Copper Cyanide
7,Carbon graphite,A - Excellent,Copper Cyanide
8,Carbon Steel,N/A,Copper Cyanide
9,Carpenter 20,B - Good,Copper Cyanide
10,Cast iron,A - Excellent,Copper Cyanide
11,Ceramic Al203,A - Excellent,Copper Cyanide
12,Ceramic magnet,A - Excellent,Copper Cyanide
13,ChemRaz (FFKM),A - Excellent,Copper Cyanide
14,Copper,N/A,Copper Cyanide
15,CPVC,A - Excellent,Copper Cyanide
16,EPDM,A - Excellent,Copper Cyanide
17,Epoxy,B1 - Good,Copper Cyanide
18,Fluorocarbon (FKM),A - Excellent,Copper Cyanide
19,Hastelloy-C®,A1 - Excellent,Copper Cyanide
20,Hypalon®,C - Fair,Copper Cyanide
21,Hytrel®,N/A,Copper Cyanide
22,Kalrez,A - Excellent,Copper Cyanide
23,Kel-F®,N/A,Copper Cyanide
24,LDPE,B2 - Good,Copper Cyanide
25,Natural rubber,A - Excellent,Copper Cyanide
26,Neoprene,A - Excellent,Copper Cyanide
27,NORYL®,A1 - Excellent,Copper Cyanide
28,Nylon,D - Poor,Copper Cyanide
29,Polycarbonate,D - Poor,Copper Cyanide
30,Polyetherether Ketone (PEEK),A - Excellent,Copper Cyanide
31,Polypropylene,A - Excellent,Copper Cyanide
32,Polyurethane,A - Excellent,Copper Cyanide
33,PPS (Ryton®),A - Excellent,Copper Cyanide
34,PTFE,A - Excellent,Copper Cyanide
35,PVC,A2 - Excellent,Copper Cyanide
36,PVDF (Kynar®),A - Excellent,Copper Cyanide
37,Silicone,A - Excellent,Copper Cyanide
38,stainless steel - 304,B - Good,Copper Cyanide
39,stainless steel - 316,B - Good,Copper Cyanide
40,Titanium,B - Good,Copper Cyanide
41,Tygon®,N/A,Copper Cyanide
42,Viton®,A - Excellent,Copper Cyanide

File: data/cole/Copper Fluoborate.csv
,material,compatibility,chemical
0,,,Copper Fluoborate
1,ABS plastic,N/A,Copper Fluoborate
2,Acetal (Delrin®),B - Good,Copper Fluoborate
3,Aluminum,N/A,Copper Fluoborate
4,Brass,N/A,Copper Fluoborate
5,Bronze,N/A,Copper Fluoborate
6,Buna N (Nitrile),B - Good,Copper Fluoborate
7,Carbon graphite,N/A,Copper Fluoborate
8,Carbon Steel,N/A,Copper Fluoborate
9,Carpenter 20,D - Poor,Copper Fluoborate
10,Cast iron,D - Poor,Copper Fluoborate
11,Ceramic Al203,N/A,Copper Fluoborate
12,Ceramic magnet,N/A,Copper Fluoborate
13,ChemRaz (FFKM),A - Excellent,Copper Fluoborate
14,Copper,N/A,Copper Fluoborate
15,CPVC,A1 - Excellent,Copper Fluoborate
16,EPDM,N/A,Copper Fluoborate
17,Epoxy,A - Excellent,Copper Fluoborate
18,Fluorocarbon (FKM),A - Excellent,Copper Fluoborate
19,Hastelloy-C®,B - Good,Copper Fluoborate
20,Hypalon®,N/A,Copper Fluoborate
21,Hytrel®,N/A,Copper Fluoborate
22,Kalrez,N/A,Copper Fluoborate
23,Kel-F®,N/A,Copper Fluoborate
24,LDPE,N/A,Copper Fluoborate
25,Natural rubber,N/A,Copper Fluoborate
26,Neoprene,A - Excellent,Copper Fluoborate
27,NORYL®,N/A,Copper Fluoborate
28,Nylon,N/A,Copper Fluoborate
29,Polycarbonate,N/A,Copper Fluoborate
30,Polyetherether Ketone (PEEK),N/A,Copper Fluoborate
31,Polypropylene,N/A,Copper Fluoborate
32,Polyurethane,N/A,Copper Fluoborate
33,PPS (Ryton®),N/A,Copper Fluoborate
34,PTFE,N/A,Copper Fluoborate
35,PVC,A - Excellent,Copper Fluoborate
36,PVDF (Kynar®),N/A,Copper Fluoborate
37,Silicone,N/A,Copper Fluoborate
38,stainless steel - 304,D - Poor,Copper Fluoborate
39,stainless steel - 316,D - Poor,Copper Fluoborate
40,Titanium,N/A,Copper Fluoborate
41,Tygon®,A - Excellent,Copper Fluoborate
42,Viton®,A - Excellent,Copper Fluoborate

File: data/cole/Copper Nitrate.csv
,material,compatibility,chemical
0,,,Copper Nitrate
1,ABS plastic,N/A,Copper Nitrate
2,Acetal (Delrin®),A - Excellent,Copper Nitrate
3,Aluminum,D - Poor,Copper Nitrate
4,Brass,D - Poor,Copper Nitrate
5,Bronze,D - Poor,Copper Nitrate
6,Buna N (Nitrile),A - Excellent,Copper Nitrate
7,Carbon graphite,A - Excellent,Copper Nitrate
8,Carbon Steel,D - Poor,Copper Nitrate
9,Carpenter 20,A - Excellent,Copper Nitrate
10,Cast iron,D - Poor,Copper Nitrate
11,Ceramic Al203,A - Excellent,Copper Nitrate
12,Ceramic magnet,A - Excellent,Copper Nitrate
13,ChemRaz (FFKM),A - Excellent,Copper Nitrate
14,Copper,D - Poor,Copper Nitrate
15,CPVC,A - Excellent,Copper Nitrate
16,EPDM,N/A,Copper Nitrate
17,Epoxy,A1 - Excellent,Copper Nitrate
18,Fluorocarbon (FKM),A - Excellent,Copper Nitrate
19,Hastelloy-C®,B2 - Good,Copper Nitrate
20,Hypalon®,N/A,Copper Nitrate
21,Hytrel®,N/A,Copper Nitrate
22,Kalrez,A - Excellent,Copper Nitrate
23,Kel-F®,A - Excellent,Copper Nitrate
24,LDPE,B2 - Good,Copper Nitrate
25,Natural rubber,C - Fair,Copper Nitrate
26,Neoprene,A - Excellent,Copper Nitrate
27,NORYL®,A1 - Excellent,Copper Nitrate
28,Nylon,D - Poor,Copper Nitrate
29,Polycarbonate,D - Poor,Copper Nitrate
30,Polyetherether Ketone (PEEK),A - Excellent,Copper Nitrate
31,Polypropylene,A - Excellent,Copper Nitrate
32,Polyurethane,B - Good,Copper Nitrate
33,PPS (Ryton®),A - Excellent,Copper Nitrate
34,PTFE,A - Excellent,Copper Nitrate
35,PVC,A2 - Excellent,Copper Nitrate
36,PVDF (Kynar®),A - Excellent,Copper Nitrate
37,Silicone,N/A,Copper Nitrate
38,stainless steel - 304,A - Excellent,Copper Nitrate
39,stainless steel - 316,A2 - Excellent,Copper Nitrate
40,Titanium,B - Good,Copper Nitrate
41,Tygon®,B - Good,Copper Nitrate
42,Viton®,A - Excellent,Copper Nitrate

File: data/cole/Copper Sulfate +5%.csv
,material,compatibility,chemical
0,,,Copper Sulfate >5%
1,ABS plastic,N/A,Copper Sulfate >5%
2,Acetal (Delrin®),D - Poor,Copper Sulfate >5%
3,Aluminum,D - Poor,Copper Sulfate >5%
4,Brass,D - Poor,Copper Sulfate >5%
5,Bronze,D - Poor,Copper Sulfate >5%
6,Buna N (Nitrile),A - Excellent,Copper Sulfate >5%
7,Carbon graphite,A - Excellent,Copper Sulfate >5%
8,Carbon Steel,D - Poor,Copper Sulfate >5%
9,Carpenter 20,B - Good,Copper Sulfate >5%
10,Cast iron,D - Poor,Copper Sulfate >5%
11,Ceramic Al203,N/A,Copper Sulfate >5%
12,Ceramic magnet,A - Excellent,Copper Sulfate >5%
13,ChemRaz (FFKM),A - Excellent,Copper Sulfate >5%
14,Copper,N/A,Copper Sulfate >5%
15,CPVC,A - Excellent,Copper Sulfate >5%
16,EPDM,A - Excellent,Copper Sulfate >5%
17,Epoxy,A - Excellent,Copper Sulfate >5%
18,Fluorocarbon (FKM),A - Excellent,Copper Sulfate >5%
19,Hastelloy-C®,A - Excellent,Copper Sulfate >5%
20,Hypalon®,C - Fair,Copper Sulfate >5%
21,Hytrel®,A1 - Excellent,Copper Sulfate >5%
22,Kalrez,A - Excellent,Copper Sulfate >5%
23,Kel-F®,A - Excellent,Copper Sulfate >5%
24,LDPE,A2 - Excellent,Copper Sulfate >5%
25,Natural rubber,C - Fair,Copper Sulfate >5%
26,Neoprene,A - Excellent,Copper Sulfate >5%
27,NORYL®,A1 - Excellent,Copper Sulfate >5%
28,Nylon,D - Poor,Copper Sulfate >5%
29,Polycarbonate,A1 - Excellent,Copper Sulfate >5%
30,Polyetherether Ketone (PEEK),A - Excellent,Copper Sulfate >5%
31,Polypropylene,A - Excellent,Copper Sulfate >5%
32,Polyurethane,N/A,Copper Sulfate >5%
33,PPS (Ryton®),A - Excellent,Copper Sulfate >5%
34,PTFE,A - Excellent,Copper Sulfate >5%
35,PVC,A2 - Excellent,Copper Sulfate >5%
36,PVDF (Kynar®),A - Excellent,Copper Sulfate >5%
37,Silicone,A - Excellent,Copper Sulfate >5%
38,stainless steel - 304,B - Good,Copper Sulfate >5%
39,stainless steel - 316,B - Good,Copper Sulfate >5%
40,Titanium,A - Excellent,Copper Sulfate >5%
41,Tygon®,N/A,Copper Sulfate >5%
42,Viton®,A - Excellent,Copper Sulfate >5%
