Repository: lachlanmonty/ChemicalCompatibilityDatabase

# ChemicalCompatibilityDatabase

## Goal

- Quickly check chemical compatibility of materials
- Combine chemical compatibility databases into a single database

## To Do

- [ ] Add [Sandvik corrosion tables](https://www.materials.sandvik/en/materials-center/corrosion-tables/ "Sandvik corrosion tables")
- [ ] Add the formula for each chemical in the [Cole-Parmer](https://www.coleparmer.com/Chemical-Resistance "Cole-Parmer") database. This should allow for easier lookups with stream table data.
- [ ] Add concentrations
- [ ] Add content of impurities, e.g. Cl-, oxidizing agents etc
- [ ] Add temperature dependent compatibility checks

File: data/cole/Diphenyl Oxide.csv
,material,compatibility,chemical
0,,,Diphenyl Oxide
1,ABS plastic,N/A,Diphenyl Oxide
2,Acetal (Delrin®),D - Poor,Diphenyl Oxide
3,Aluminum,B1 - Good,Diphenyl Oxide
4,Brass,N/A,Diphenyl Oxide
5,Bronze,N/A,Diphenyl Oxide
6,Buna N (Nitrile),A - Excellent,Diphenyl Oxide
7,Carbon graphite,N/A,Diphenyl Oxide
8,Carbon Steel,B - Good,Diphenyl Oxide
9,Carpenter 20,A - Excellent,Diphenyl Oxide
10,Cast iron,A - Excellent,Diphenyl Oxide
11,Ceramic Al203,N/A,Diphenyl Oxide
12,Ceramic magnet,N/A,Diphenyl Oxide
13,ChemRaz (FFKM),A - Excellent,Diphenyl Oxide
14,Copper,A - Excellent,Diphenyl Oxide
15,CPVC,N/A,Diphenyl Oxide
16,EPDM,D - Poor,Diphenyl Oxide
17,Epoxy,A - Excellent,Diphenyl Oxide
18,Fluorocarbon (FKM),A - Excellent,Diphenyl Oxide
19,Hastelloy-C®,B1 - Good,Diphenyl Oxide
20,Hypalon®,D - Poor,Diphenyl Oxide
21,Hytrel®,N/A,Diphenyl Oxide
22,Kalrez,A - Excellent,Diphenyl Oxide
23,Kel-F®,N/A,Diphenyl Oxide
24,LDPE,N/A,Diphenyl Oxide
25,Natural rubber,D - Poor,Diphenyl Oxide
26,Neoprene,D - Poor,Diphenyl Oxide
27,NORYL®,N/A,Diphenyl Oxide
28,Nylon,N/A,Diphenyl Oxide
29,Polycarbonate,N/A,Diphenyl Oxide
30,Polyetherether Ketone (PEEK),N/A,Diphenyl Oxide
31,Polypropylene,D - Poor,Diphenyl Oxide
32,Polyurethane,D - Poor,Diphenyl Oxide
33,PPS (Ryton®),A - Excellent,Diphenyl Oxide
34,PTFE,A1 - Excellent,Diphenyl Oxide
35,PVC,D - Poor,Diphenyl Oxide
36,PVDF (Kynar®),B2 - Good,Diphenyl Oxide
37,Silicone,C - Fair,Diphenyl Oxide
38,stainless steel - 304,B1 - Good,Diphenyl Oxide
39,stainless steel - 316,A - Excellent,Diphenyl Oxide
40,Titanium,A1 - Excellent,Diphenyl Oxide
41,Tygon®,D - Poor,Diphenyl Oxide
42,Viton®,A - Excellent,Diphenyl Oxide

File: data/cole/Epsom Salts (Magnesium Sulfate).csv
,material,compatibility,chemical
0,,,Epsom Salts (Magnesium Sulfate)
1,ABS plastic,B2 - Good,Epsom Salts (Magnesium Sulfate)
2,Acetal (Delrin®),B - Good,Epsom Salts (Magnesium Sulfate)
3,Aluminum,B1 - Good,Epsom Salts (Magnesium Sulfate)
4,Brass,A - Excellent,Epsom Salts (Magnesium Sulfate)
5,Bronze,A - Excellent,Epsom Salts (Magnesium Sulfate)
6,Buna N (Nitrile),A - Excellent,Epsom Salts (Magnesium Sulfate)
7,Carbon graphite,A - Excellent,Epsom Salts (Magnesium Sulfate)
8,Carbon Steel,B - Good,Epsom Salts (Magnesium Sulfate)
9,Carpenter 20,C - Fair,Epsom Salts (Magnesium Sulfate)
10,Cast iron,A - Excellent,Epsom Salts (Magnesium Sulfate)
11,Ceramic Al203,N/A,Epsom Salts (Magnesium Sulfate)
12,Ceramic magnet,N/A,Epsom Salts (Magnesium Sulfate)
13,ChemRaz (FFKM),N/A,Epsom Salts (Magnesium Sulfate)
14,Copper,A - Excellent,Epsom Salts (Magnesium Sulfate)
15,CPVC,A1 - Excellent,Epsom Salts (Magnesium Sulfate)
16,EPDM,A - Excellent,Epsom Salts (Magnesium Sulfate)
17,Epoxy,A - Excellent,Epsom Salts (Magnesium Sulfate)
18,Fluorocarbon (FKM),A - Excellent,Epsom Salts (Magnesium Sulfate)
19,Hastelloy-C®,B - Good,Epsom Salts (Magnesium Sulfate)
20,Hypalon®,A - Excellent,Epsom Salts (Magnesium Sulfate)
21,Hytrel®,N/A,Epsom Salts (Magnesium Sulfate)
22,Kalrez,A - Excellent,Epsom Salts (Magnesium Sulfate)
23,Kel-F®,A - Excellent,Epsom Salts (Magnesium Sulfate)
24,LDPE,A2 - Excellent,Epsom Salts (Magnesium Sulfate)
25,Natural rubber,B - Good,Epsom Salts (Magnesium Sulfate)
26,Neoprene,A - Excellent,Epsom Salts (Magnesium Sulfate)
27,NORYL®,A1 - Excellent,Epsom Salts (Magnesium Sulfate)
28,Nylon,A1 - Excellent,Epsom Salts (Magnesium Sulfate)
29,Polycarbonate,A1 - Excellent,Epsom Salts (Magnesium Sulfate)
30,Polyetherether Ketone (PEEK),A - Excellent,Epsom Salts (Magnesium Sulfate)
31,Polypropylene,A - Excellent,Epsom Salts (Magnesium Sulfate)
32,Polyurethane,D - Poor,Epsom Salts (Magnesium Sulfate)
33,PPS (Ryton®),A - Excellent,Epsom Salts (Magnesium Sulfate)
34,PTFE,A - Excellent,Epsom Salts (Magnesium Sulfate)
35,PVC,A1 - Excellent,Epsom Salts (Magnesium Sulfate)
36,PVDF (Kynar®),A - Excellent,Epsom Salts (Magnesium Sulfate)
37,Silicone,A - Excellent,Epsom Salts (Magnesium Sulfate)
38,stainless steel - 304,A - Excellent,Epsom Salts (Magnesium Sulfate)
39,stainless steel - 316,B - Good,Epsom Salts (Magnesium Sulfate)
40,Titanium,A1 - Excellent,Epsom Salts (Magnesium Sulfate)
41,Tygon®,B - Good,Epsom Salts (Magnesium Sulfate)
42,Viton®,A - Excellent,Epsom Salts (Magnesium Sulfate)

File: data/cole/Ethylene Oxide.csv
,material,compatibility,chemical
0,,,Ethylene Oxide
1,ABS plastic,D - Poor,Ethylene Oxide
2,Acetal (Delrin®),D - Poor,Ethylene Oxide
3,Aluminum,D - Poor,Ethylene Oxide
4,Brass,D - Poor,Ethylene Oxide
5,Bronze,C - Fair,Ethylene Oxide
6,Buna N (Nitrile),D - Poor,Ethylene Oxide
7,Carbon graphite,A - Excellent,Ethylene Oxide
8,Carbon Steel,C - Fair,Ethylene Oxide
9,Carpenter 20,A - Excellent,Ethylene Oxide
10,Cast iron,D - Poor,Ethylene Oxide
11,Ceramic Al203,N/A,Ethylene Oxide
12,Ceramic magnet,N/A,Ethylene Oxide
13,ChemRaz (FFKM),C - Fair,Ethylene Oxide
14,Copper,D - Poor,Ethylene Oxide
15,CPVC,C1 - Fair,Ethylene Oxide
16,EPDM,C - Fair,Ethylene Oxide
17,Epoxy,D - Poor,Ethylene Oxide
18,Fluorocarbon (FKM),D - Poor,Ethylene Oxide
19,Hastelloy-C®,A - Excellent,Ethylene Oxide
20,Hypalon®,D - Poor,Ethylene Oxide
21,Hytrel®,A - Excellent,Ethylene Oxide
22,Kalrez,A - Excellent,Ethylene Oxide
23,Kel-F®,A - Excellent,Ethylene Oxide
24,LDPE,A - Excellent,Ethylene Oxide
25,Natural rubber,D - Poor,Ethylene Oxide
26,Neoprene,D - Poor,Ethylene Oxide
27,NORYL®,A1 - Excellent,Ethylene Oxide
28,Nylon,A1 - Excellent,Ethylene Oxide
29,Polycarbonate,C1 - Fair,Ethylene Oxide
30,Polyetherether Ketone (PEEK),A - Excellent,Ethylene Oxide
31,Polypropylene,D - Poor,Ethylene Oxide
32,Polyurethane,D - Poor,Ethylene Oxide
33,PPS (Ryton®),D - Poor,Ethylene Oxide
34,PTFE,A - Excellent,Ethylene Oxide
35,PVC,D - Poor,Ethylene Oxide
36,PVDF (Kynar®),A - Excellent,Ethylene Oxide
37,Silicone,D - Poor,Ethylene Oxide
38,stainless steel - 304,B - Good,Ethylene Oxide
39,stainless steel - 316,B - Good,Ethylene Oxide
40,Titanium,N/A,Ethylene Oxide
41,Tygon®,N/A,Ethylene Oxide
42,Viton®,D - Poor,Ethylene Oxide

File: data/cole/Hydrogen Peroxide 10%.csv
,material,compatibility,chemical
0,,,Hydrogen Peroxide 10%
1,ABS plastic,A - Excellent,Hydrogen Peroxide 10%
2,Acetal (Delrin®),D - Poor,Hydrogen Peroxide 10%
3,Aluminum,A - Excellent,Hydrogen Peroxide 10%
4,Brass,N/A,Hydrogen Peroxide 10%
5,Bronze,B1 - Good,Hydrogen Peroxide 10%
6,Buna N (Nitrile),D - Poor,Hydrogen Peroxide 10%
7,Carbon graphite,C - Fair,Hydrogen Peroxide 10%
8,Carbon Steel,D - Poor,Hydrogen Peroxide 10%
9,Carpenter 20,C - Fair,Hydrogen Peroxide 10%
10,Cast iron,C - Fair,Hydrogen Peroxide 10%
11,Ceramic Al203,N/A,Hydrogen Peroxide 10%
12,Ceramic magnet,A - Excellent,Hydrogen Peroxide 10%
13,ChemRaz (FFKM),B - Good,Hydrogen Peroxide 10%
14,Copper,D - Poor,Hydrogen Peroxide 10%
15,CPVC,A - Excellent,Hydrogen Peroxide 10%
16,EPDM,A - Excellent,Hydrogen Peroxide 10%
17,Epoxy,C1 - Fair,Hydrogen Peroxide 10%
18,Fluorocarbon (FKM),A - Excellent,Hydrogen Peroxide 10%
19,Hastelloy-C®,A - Excellent,Hydrogen Peroxide 10%
20,Hypalon®,D - Poor,Hydrogen Peroxide 10%
21,Hytrel®,N/A,Hydrogen Peroxide 10%
22,Kalrez,A - Excellent,Hydrogen Peroxide 10%
23,Kel-F®,A - Excellent,Hydrogen Peroxide 10%
24,LDPE,A - Excellent,Hydrogen Peroxide 10%
25,Natural rubber,B - Good,Hydrogen Peroxide 10%
26,Neoprene,D - Poor,Hydrogen Peroxide 10%
27,NORYL®,A2 - Excellent,Hydrogen Peroxide 10%
28,Nylon,C1 - Fair,Hydrogen Peroxide 10%
29,Polycarbonate,A2 - Excellent,Hydrogen Peroxide 10%
30,Polyetherether Ketone (PEEK),A - Excellent,Hydrogen Peroxide 10%
31,Polypropylene,A - Excellent,Hydrogen Peroxide 10%
32,Polyurethane,B - Good,Hydrogen Peroxide 10%
33,PPS (Ryton®),A - Excellent,Hydrogen Peroxide 10%
34,PTFE,A - Excellent,Hydrogen Peroxide 10%
35,PVC,A1 - Excellent,Hydrogen Peroxide 10%
36,PVDF (Kynar®),A - Excellent,Hydrogen Peroxide 10%
37,Silicone,A - Excellent,Hydrogen Peroxide 10%
38,stainless steel - 304,B2 - Good,Hydrogen Peroxide 10%
39,stainless steel - 316,B - Good,Hydrogen Peroxide 10%
40,Titanium,A - Excellent,Hydrogen Peroxide 10%
41,Tygon®,B - Good,Hydrogen Peroxide 10%
42,Viton®,A - Excellent,Hydrogen Peroxide 10%

File: data/cole/Hydrogen Peroxide 100%.csv
,material,compatibility,chemical
0,,,Hydrogen Peroxide 100%
1,ABS plastic,A - Excellent,Hydrogen Peroxide 100%
2,Acetal (Delrin®),D - Poor,Hydrogen Peroxide 100%
3,Aluminum,A - Excellent,Hydrogen Peroxide 100%
4,Brass,D - Poor,Hydrogen Peroxide 100%
5,Bronze,B1 - Good,Hydrogen Peroxide 100%
6,Buna N (Nitrile),D - Poor,Hydrogen Peroxide 100%
7,Carbon graphite,C - Fair,Hydrogen Peroxide 100%
8,Carbon Steel,D - Poor,Hydrogen Peroxide 100%
9,Carpenter 20,D - Poor,Hydrogen Peroxide 100%
10,Cast iron,B - Good,Hydrogen Peroxide 100%
11,Ceramic Al203,A - Excellent,Hydrogen Peroxide 100%
12,Ceramic magnet,A - Excellent,Hydrogen Peroxide 100%
13,ChemRaz (FFKM),B - Good,Hydrogen Peroxide 100%
14,Copper,D - Poor,Hydrogen Peroxide 100%
15,CPVC,A - Excellent,Hydrogen Peroxide 100%
16,EPDM,D - Poor,Hydrogen Peroxide 100%
17,Epoxy,A - Excellent,Hydrogen Peroxide 100%
18,Fluorocarbon (FKM),A - Excellent,Hydrogen Peroxide 100%
19,Hastelloy-C®,A - Excellent,Hydrogen Peroxide 100%
20,Hypalon®,D - Poor,Hydrogen Peroxide 100%
21,Hytrel®,N/A,Hydrogen Peroxide 100%
22,Kalrez,A - Excellent,Hydrogen Peroxide 100%
23,Kel-F®,B - Good,Hydrogen Peroxide 100%
24,LDPE,C2 - Fair,Hydrogen Peroxide 100%
25,Natural rubber,C - Fair,Hydrogen Peroxide 100%
26,Neoprene,D - Poor,Hydrogen Peroxide 100%
27,NORYL®,A - Excellent,Hydrogen Peroxide 100%
28,Nylon,D - Poor,Hydrogen Peroxide 100%
29,Polycarbonate,A - Excellent,Hydrogen Peroxide 100%
30,Polyetherether Ketone (PEEK),A - Excellent,Hydrogen Peroxide 100%
31,Polypropylene,B1 - Good,Hydrogen Peroxide 100%
32,Polyurethane,D - Poor,Hydrogen Peroxide 100%
33,PPS (Ryton®),C - Fair,Hydrogen Peroxide 100%
34,PTFE,A - Excellent,Hydrogen Peroxide 100%
35,PVC,A - Excellent,Hydrogen Peroxide 100%
36,PVDF (Kynar®),A1 - Excellent,Hydrogen Peroxide 100%
37,Silicone,B - Good,Hydrogen Peroxide 100%
38,stainless steel - 304,B2 - Good,Hydrogen Peroxide 100%
39,stainless steel - 316,A2 - Excellent,Hydrogen Peroxide 100%
40,Titanium,B - Good,Hydrogen Peroxide 100%
41,Tygon®,B - Good,Hydrogen Peroxide 100%
42,Viton®,A - Excellent,Hydrogen Peroxide 100%

File: data/cole/Hydrogen Peroxide 30%.csv
,material,compatibility,chemical
0,,,Hydrogen Peroxide 30%
1,ABS plastic,N/A,Hydrogen Peroxide 30%
2,Acetal (Delrin®),D - Poor,Hydrogen Peroxide 30%
3,Aluminum,A - Excellent,Hydrogen Peroxide 30%
4,Brass,N/A,Hydrogen Peroxide 30%
5,Bronze,B1 - Good,Hydrogen Peroxide 30%
6,Buna N (Nitrile),D - Poor,Hydrogen Peroxide 30%
7,Carbon graphite,C - Fair,Hydrogen Peroxide 30%
8,Carbon Steel,D - Poor,Hydrogen Peroxide 30%
9,Carpenter 20,B - Good,Hydrogen Peroxide 30%
10,Cast iron,B - Good,Hydrogen Peroxide 30%
11,Ceramic Al203,N/A,Hydrogen Peroxide 30%
12,Ceramic magnet,A - Excellent,Hydrogen Peroxide 30%
13,ChemRaz (FFKM),B - Good,Hydrogen Peroxide 30%
14,Copper,D - Poor,Hydrogen Peroxide 30%
15,CPVC,A - Excellent,Hydrogen Peroxide 30%
16,EPDM,B - Good,Hydrogen Peroxide 30%
17,Epoxy,B - Good,Hydrogen Peroxide 30%
18,Fluorocarbon (FKM),A - Excellent,Hydrogen Peroxide 30%
19,Hastelloy-C®,A - Excellent,Hydrogen Peroxide 30%
20,Hypalon®,D - Poor,Hydrogen Peroxide 30%
21,Hytrel®,N/A,Hydrogen Peroxide 30%
22,Kalrez,A - Excellent,Hydrogen Peroxide 30%
23,Kel-F®,B - Good,Hydrogen Peroxide 30%
24,LDPE,C2 - Fair,Hydrogen Peroxide 30%
25,Natural rubber,C - Fair,Hydrogen Peroxide 30%
26,Neoprene,D - Poor,Hydrogen Peroxide 30%
27,NORYL®,A2 - Excellent,Hydrogen Peroxide 30%
28,Nylon,D - Poor,Hydrogen Peroxide 30%
29,Polycarbonate,A2 - Excellent,Hydrogen Peroxide 30%
30,Polyetherether Ketone (PEEK),A - Excellent,Hydrogen Peroxide 30%
31,Polypropylene,B1 - Good,Hydrogen Peroxide 30%
32,Polyurethane,B - Good,Hydrogen Peroxide 30%
33,PPS (Ryton®),A1 - Excellent,Hydrogen Peroxide 30%
34,PTFE,A - Excellent,Hydrogen Peroxide 30%
35,PVC,A1 - Excellent,Hydrogen Peroxide 30%
36,PVDF (Kynar®),A - Excellent,Hydrogen Peroxide 30%
37,Silicone,B - Good,Hydrogen Peroxide 30%
38,stainless steel - 304,B2 - Good,Hydrogen Peroxide 30%
39,stainless steel - 316,B - Good,Hydrogen Peroxide 30%
40,Titanium,B1 - Good,Hydrogen Peroxide 30%
41,Tygon®,B - Good,Hydrogen Peroxide 30%
42,Viton®,A - Excellent,Hydrogen Peroxide 30%

File: data/cole/Hydrogen Peroxide 50%.csv
,material,compatibility,chemical
0,,,Hydrogen Peroxide 50%
1,ABS plastic,N/A,Hydrogen Peroxide 50%
2,Acetal (Delrin®),D - Poor,Hydrogen Peroxide 50%
3,Aluminum,A - Excellent,Hydrogen Peroxide 50%
4,Brass,N/A,Hydrogen Peroxide 50%
5,Bronze,B1 - Good,Hydrogen Peroxide 50%
6,Buna N (Nitrile),D - Poor,Hydrogen Peroxide 50%
7,Carbon graphite,C - Fair,Hydrogen Peroxide 50%
8,Carbon Steel,D - Poor,Hydrogen Peroxide 50%
9,Carpenter 20,B - Good,Hydrogen Peroxide 50%
10,Cast iron,N/A,Hydrogen Peroxide 50%
11,Ceramic Al203,N/A,Hydrogen Peroxide 50%
12,Ceramic magnet,A - Excellent,Hydrogen Peroxide 50%
13,ChemRaz (FFKM),B - Good,Hydrogen Peroxide 50%
14,Copper,D - Poor,Hydrogen Peroxide 50%
15,CPVC,A - Excellent,Hydrogen Peroxide 50%
16,EPDM,B - Good,Hydrogen Peroxide 50%
17,Epoxy,N/A,Hydrogen Peroxide 50%
18,Fluorocarbon (FKM),A - Excellent,Hydrogen Peroxide 50%
19,Hastelloy-C®,A - Excellent,Hydrogen Peroxide 50%
20,Hypalon®,D - Poor,Hydrogen Peroxide 50%
21,Hytrel®,N/A,Hydrogen Peroxide 50%
22,Kalrez,A - Excellent,Hydrogen Peroxide 50%
23,Kel-F®,A - Excellent,Hydrogen Peroxide 50%
24,LDPE,C2 - Fair,Hydrogen Peroxide 50%
25,Natural rubber,C - Fair,Hydrogen Peroxide 50%
26,Neoprene,D - Poor,Hydrogen Peroxide 50%
27,NORYL®,N/A,Hydrogen Peroxide 50%
28,Nylon,D - Poor,Hydrogen Peroxide 50%
29,Polycarbonate,A2 - Excellent,Hydrogen Peroxide 50%
30,Polyetherether Ketone (PEEK),A - Excellent,Hydrogen Peroxide 50%
31,Polypropylene,B1 - Good,Hydrogen Peroxide 50%
32,Polyurethane,D - Poor,Hydrogen Peroxide 50%
33,PPS (Ryton®),N/A,Hydrogen Peroxide 50%
34,PTFE,A - Excellent,Hydrogen Peroxide 50%
35,PVC,A1 - Excellent,Hydrogen Peroxide 50%
36,PVDF (Kynar®),A1 - Excellent,Hydrogen Peroxide 50%
37,Silicone,B - Good,Hydrogen Peroxide 50%
38,stainless steel - 304,B2 - Good,Hydrogen Peroxide 50%
39,stainless steel - 316,A2 - Excellent,Hydrogen Peroxide 50%
40,Titanium,A - Excellent,Hydrogen Peroxide 50%
41,Tygon®,B - Good,Hydrogen Peroxide 50%
42,Viton®,A - Excellent,Hydrogen Peroxide 50%

File: data/cole/Lithium Hydroxide.csv
,material,compatibility,chemical
0,,,Lithium Hydroxide
1,ABS plastic,N/A,Lithium Hydroxide
2,Acetal (Delrin®),N/A,Lithium Hydroxide
3,Aluminum,D - Poor,Lithium Hydroxide
4,Brass,N/A,Lithium Hydroxide
5,Bronze,B - Good,Lithium Hydroxide
6,Buna N (Nitrile),C - Fair,Lithium Hydroxide
7,Carbon graphite,B - Good,Lithium Hydroxide
8,Carbon Steel,B - Good,Lithium Hydroxide
9,Carpenter 20,D - Poor,Lithium Hydroxide
10,Cast iron,N/A,Lithium Hydroxide
11,Ceramic Al203,N/A,Lithium Hydroxide
12,Ceramic magnet,N/A,Lithium Hydroxide
13,ChemRaz (FFKM),A - Excellent,Lithium Hydroxide
14,Copper,N/A,Lithium Hydroxide
15,CPVC,N/A,Lithium Hydroxide
16,EPDM,N/A,Lithium Hydroxide
17,Epoxy,N/A,Lithium Hydroxide
18,Fluorocarbon (FKM),C - Fair,Lithium Hydroxide
19,Hastelloy-C®,B - Good,Lithium Hydroxide
20,Hypalon®,N/A,Lithium Hydroxide
21,Hytrel®,N/A,Lithium Hydroxide
22,Kalrez,A - Excellent,Lithium Hydroxide
23,Kel-F®,N/A,Lithium Hydroxide
24,LDPE,N/A,Lithium Hydroxide
25,Natural rubber,N/A,Lithium Hydroxide
26,Neoprene,N/A,Lithium Hydroxide
27,NORYL®,N/A,Lithium Hydroxide
28,Nylon,N/A,Lithium Hydroxide
29,Polycarbonate,D - Poor,Lithium Hydroxide
30,Polyetherether Ketone (PEEK),N/A,Lithium Hydroxide
31,Polypropylene,N/A,Lithium Hydroxide
32,Polyurethane,D - Poor,Lithium Hydroxide
33,PPS (Ryton®),N/A,Lithium Hydroxide
34,PTFE,A - Excellent,Lithium Hydroxide
35,PVC,N/A,Lithium Hydroxide
36,PVDF (Kynar®),N/A,Lithium Hydroxide
37,Silicone,N/A,Lithium Hydroxide
38,stainless steel - 304,B - Good,Lithium Hydroxide
39,stainless steel - 316,B - Good,Lithium Hydroxide
40,Titanium,N/A,Lithium Hydroxide
41,Tygon®,N/A,Lithium Hydroxide
42,Viton®,N/A,Lithium Hydroxide

File: data/cole/Lye_ Ca(OH)2 Calcium Hydroxide.csv
,material,compatibility,chemical
0,,,Lye: Ca(OH)2 Calcium Hydroxide
1,ABS plastic,N/A,Lye: Ca(OH)2 Calcium Hydroxide
2,Acetal (Delrin®),D - Poor,Lye: Ca(OH)2 Calcium Hydroxide
3,Aluminum,C1 - Fair,Lye: Ca(OH)2 Calcium Hydroxide
4,Brass,N/A,Lye: Ca(OH)2 Calcium Hydroxide
5,Bronze,D - Poor,Lye: Ca(OH)2 Calcium Hydroxide
6,Buna N (Nitrile),A - Excellent,Lye: Ca(OH)2 Calcium Hydroxide
7,Carbon graphite,A - Excellent,Lye: Ca(OH)2 Calcium Hydroxide
8,Carbon Steel,D - Poor,Lye: Ca(OH)2 Calcium Hydroxide
9,Carpenter 20,B - Good,Lye: Ca(OH)2 Calcium Hydroxide
10,Cast iron,A - Excellent,Lye: Ca(OH)2 Calcium Hydroxide
11,Ceramic Al203,A - Excellent,Lye: Ca(OH)2 Calcium Hydroxide
12,Ceramic magnet,A - Excellent,Lye: Ca(OH)2 Calcium Hydroxide
13,ChemRaz (FFKM),B - Good,Lye: Ca(OH)2 Calcium Hydroxide
14,Copper,N/A,Lye: Ca(OH)2 Calcium Hydroxide
15,CPVC,A2 - Excellent,Lye: Ca(OH)2 Calcium Hydroxide
16,EPDM,A - Excellent,Lye: Ca(OH)2 Calcium Hydroxide
17,Epoxy,A1 - Excellent,Lye: Ca(OH)2 Calcium Hydroxide
18,Fluorocarbon (FKM),A - Excellent,Lye: Ca(OH)2 Calcium Hydroxide
19,Hastelloy-C®,A1 - Excellent,Lye: Ca(OH)2 Calcium Hydroxide
20,Hypalon®,A - Excellent,Lye: Ca(OH)2 Calcium Hydroxide
21,Hytrel®,B1 - Good,Lye: Ca(OH)2 Calcium Hydroxide
22,Kalrez,A - Excellent,Lye: Ca(OH)2 Calcium Hydroxide
23,Kel-F®,A2 - Excellent,Lye: Ca(OH)2 Calcium Hydroxide
24,LDPE,A2 - Excellent,Lye: Ca(OH)2 Calcium Hydroxide
25,Natural rubber,B2 - Good,Lye: Ca(OH)2 Calcium Hydroxide
26,Neoprene,A - Excellent,Lye: Ca(OH)2 Calcium Hydroxide
27,NORYL®,A2 - Excellent,Lye: Ca(OH)2 Calcium Hydroxide
28,Nylon,A2 - Excellent,Lye: Ca(OH)2 Calcium Hydroxide
29,Polycarbonate,D - Poor,Lye: Ca(OH)2 Calcium Hydroxide
30,Polyetherether Ketone (PEEK),B - Good,Lye: Ca(OH)2 Calcium Hydroxide
31,Polypropylene,A2 - Excellent,Lye: Ca(OH)2 Calcium Hydroxide
32,Polyurethane,D - Poor,Lye: Ca(OH)2 Calcium Hydroxide
33,PPS (Ryton®),A - Excellent,Lye: Ca(OH)2 Calcium Hydroxide
34,PTFE,A - Excellent,Lye: Ca(OH)2 Calcium Hydroxide
35,PVC,B2 - Good,Lye: Ca(OH)2 Calcium Hydroxide
36,PVDF (Kynar®),A2 - Excellent,Lye: Ca(OH)2 Calcium Hydroxide
37,Silicone,A - Excellent,Lye: Ca(OH)2 Calcium Hydroxide
38,stainless steel - 304,B1 - Good,Lye: Ca(OH)2 Calcium Hydroxide
39,stainless steel - 316,B - Good,Lye: Ca(OH)2 Calcium Hydroxide
40,Titanium,A - Excellent,Lye: Ca(OH)2 Calcium Hydroxide
41,Tygon®,B2 - Good,Lye: Ca(OH)2 Calcium Hydroxide
42,Viton®,B1 - Good,Lye: Ca(OH)2 Calcium Hydroxide

File: data/cole/Lye_ KOH Potassium Hydroxide.csv
,material,compatibility,chemical
0,,,Lye: KOH Potassium Hydroxide
1,ABS plastic,A - Excellent,Lye: KOH Potassium Hydroxide
2,Acetal (Delrin®),A - Excellent,Lye: KOH Potassium Hydroxide
3,Aluminum,D - Poor,Lye: KOH Potassium Hydroxide
4,Brass,D - Poor,Lye: KOH Potassium Hydroxide
5,Bronze,D - Poor,Lye: KOH Potassium Hydroxide
6,Buna N (Nitrile),B1 - Good,Lye: KOH Potassium Hydroxide
7,Carbon graphite,C - Fair,Lye: KOH Potassium Hydroxide
8,Carbon Steel,D - Poor,Lye: KOH Potassium Hydroxide
9,Carpenter 20,B - Good,Lye: KOH Potassium Hydroxide
10,Cast iron,B2 - Good,Lye: KOH Potassium Hydroxide
11,Ceramic Al203,D - Poor,Lye: KOH Potassium Hydroxide
12,Ceramic magnet,A - Excellent,Lye: KOH Potassium Hydroxide
13,ChemRaz (FFKM),C - Fair,Lye: KOH Potassium Hydroxide
14,Copper,B - Good,Lye: KOH Potassium Hydroxide
15,CPVC,A - Excellent,Lye: KOH Potassium Hydroxide
16,EPDM,A2 - Excellent,Lye: KOH Potassium Hydroxide
17,Epoxy,A - Excellent,Lye: KOH Potassium Hydroxide
18,Fluorocarbon (FKM),B - Good,Lye: KOH Potassium Hydroxide
19,Hastelloy-C®,B1 - Good,Lye: KOH Potassium Hydroxide
20,Hypalon®,A - Excellent,Lye: KOH Potassium Hydroxide
21,Hytrel®,D - Poor,Lye: KOH Potassium Hydroxide
22,Kalrez,A - Excellent,Lye: KOH Potassium Hydroxide
23,Kel-F®,B - Good,Lye: KOH Potassium Hydroxide
24,LDPE,A - Excellent,Lye: KOH Potassium Hydroxide
25,Natural rubber,B - Good,Lye: KOH Potassium Hydroxide
26,Neoprene,B - Good,Lye: KOH Potassium Hydroxide
27,NORYL®,A1 - Excellent,Lye: KOH Potassium Hydroxide
28,Nylon,C - Fair,Lye: KOH Potassium Hydroxide
29,Polycarbonate,D - Poor,Lye: KOH Potassium Hydroxide
30,Polyetherether Ketone (PEEK),B - Good,Lye: KOH Potassium Hydroxide
31,Polypropylene,A - Excellent,Lye: KOH Potassium Hydroxide
32,Polyurethane,D - Poor,Lye: KOH Potassium Hydroxide
33,PPS (Ryton®),A - Excellent,Lye: KOH Potassium Hydroxide
34,PTFE,A - Excellent,Lye: KOH Potassium Hydroxide
35,PVC,B - Good,Lye: KOH Potassium Hydroxide
36,PVDF (Kynar®),A - Excellent,Lye: KOH Potassium Hydroxide
37,Silicone,C - Fair,Lye: KOH Potassium Hydroxide
38,stainless steel - 304,B - Good,Lye: KOH Potassium Hydroxide
39,stainless steel - 316,A1 - Excellent,Lye: KOH Potassium Hydroxide
40,Titanium,D - Poor,Lye: KOH Potassium Hydroxide
41,Tygon®,B - Good,Lye: KOH Potassium Hydroxide
42,Viton®,B - Good,Lye: KOH Potassium Hydroxide

File: data/cole/Lye_ NaOH Sodium Hydroxide.csv
,material,compatibility,chemical
0,,,Lye: NaOH Sodium Hydroxide
1,ABS plastic,C - Fair,Lye: NaOH Sodium Hydroxide
2,Acetal (Delrin®),C - Fair,Lye: NaOH Sodium Hydroxide
3,Aluminum,D - Poor,Lye: NaOH Sodium Hydroxide
4,Brass,D - Poor,Lye: NaOH Sodium Hydroxide
5,Bronze,D - Poor,Lye: NaOH Sodium Hydroxide
6,Buna N (Nitrile),A1 - Excellent,Lye: NaOH Sodium Hydroxide
7,Carbon graphite,N/A,Lye: NaOH Sodium Hydroxide
8,Carbon Steel,D - Poor,Lye: NaOH Sodium Hydroxide
9,Carpenter 20,D - Poor,Lye: NaOH Sodium Hydroxide
10,Cast iron,D - Poor,Lye: NaOH Sodium Hydroxide
11,Ceramic Al203,A - Excellent,Lye: NaOH Sodium Hydroxide
12,Ceramic magnet,N/A,Lye: NaOH Sodium Hydroxide
13,ChemRaz (FFKM),C - Fair,Lye: NaOH Sodium Hydroxide
14,Copper,B - Good,Lye: NaOH Sodium Hydroxide
15,CPVC,A - Excellent,Lye: NaOH Sodium Hydroxide
16,EPDM,B1 - Good,Lye: NaOH Sodium Hydroxide
17,Epoxy,A - Excellent,Lye: NaOH Sodium Hydroxide
18,Fluorocarbon (FKM),B - Good,Lye: NaOH Sodium Hydroxide
19,Hastelloy-C®,C - Fair,Lye: NaOH Sodium Hydroxide
20,Hypalon®,A - Excellent,Lye: NaOH Sodium Hydroxide
21,Hytrel®,C - Fair,Lye: NaOH Sodium Hydroxide
22,Kalrez,A - Excellent,Lye: NaOH Sodium Hydroxide
23,Kel-F®,B - Good,Lye: NaOH Sodium Hydroxide
24,LDPE,D - Poor,Lye: NaOH Sodium Hydroxide
25,Natural rubber,A1 - Excellent,Lye: NaOH Sodium Hydroxide
26,Neoprene,B2 - Good,Lye: NaOH Sodium Hydroxide
27,NORYL®,A - Excellent,Lye: NaOH Sodium Hydroxide
28,Nylon,A - Excellent,Lye: NaOH Sodium Hydroxide
29,Polycarbonate,D - Poor,Lye: NaOH Sodium Hydroxide
30,Polyetherether Ketone (PEEK),B - Good,Lye: NaOH Sodium Hydroxide
31,Polypropylene,A - Excellent,Lye: NaOH Sodium Hydroxide
32,Polyurethane,B - Good,Lye: NaOH Sodium Hydroxide
33,PPS (Ryton®),A - Excellent,Lye: NaOH Sodium Hydroxide
34,PTFE,A - Excellent,Lye: NaOH Sodium Hydroxide
35,PVC,A - Excellent,Lye: NaOH Sodium Hydroxide
36,PVDF (Kynar®),D - Poor,Lye: NaOH Sodium Hydroxide
37,Silicone,A1 - Excellent,Lye: NaOH Sodium Hydroxide
38,stainless steel - 304,B - Good,Lye: NaOH Sodium Hydroxide
39,stainless steel - 316,B1 - Good,Lye: NaOH Sodium Hydroxide
40,Titanium,B - Good,Lye: NaOH Sodium Hydroxide
41,Tygon®,B - Good,Lye: NaOH Sodium Hydroxide
42,Viton®,B1 - Good,Lye: NaOH Sodium Hydroxide

File: data/cole/Magnesium Bisulfate.csv
,material,compatibility,chemical
0,,,Magnesium Bisulfate
1,ABS plastic,N/A,Magnesium Bisulfate
2,Acetal (Delrin®),N/A,Magnesium Bisulfate
3,Aluminum,D - Poor,Magnesium Bisulfate
4,Brass,N/A,Magnesium Bisulfate
5,Bronze,A1 - Excellent,Magnesium Bisulfate
6,Buna N (Nitrile),B - Good,Magnesium Bisulfate
7,Carbon graphite,A1 - Excellent,Magnesium Bisulfate
8,Carbon Steel,N/A,Magnesium Bisulfate
9,Carpenter 20,N/A,Magnesium Bisulfate
10,Cast iron,N/A,Magnesium Bisulfate
11,Ceramic Al203,N/A,Magnesium Bisulfate
12,Ceramic magnet,N/A,Magnesium Bisulfate
13,ChemRaz (FFKM),N/A,Magnesium Bisulfate
14,Copper,N/A,Magnesium Bisulfate
15,CPVC,N/A,Magnesium Bisulfate
16,EPDM,N/A,Magnesium Bisulfate
17,Epoxy,N/A,Magnesium Bisulfate
18,Fluorocarbon (FKM),N/A,Magnesium Bisulfate
19,Hastelloy-C®,N/A,Magnesium Bisulfate
20,Hypalon®,N/A,Magnesium Bisulfate
21,Hytrel®,N/A,Magnesium Bisulfate
22,Kalrez,N/A,Magnesium Bisulfate
23,Kel-F®,N/A,Magnesium Bisulfate
24,LDPE,N/A,Magnesium Bisulfate
25,Natural rubber,B2 - Good,Magnesium Bisulfate
26,Neoprene,B - Good,Magnesium Bisulfate
27,NORYL®,N/A,Magnesium Bisulfate
28,Nylon,A1 - Excellent,Magnesium Bisulfate
29,Polycarbonate,A1 - Excellent,Magnesium Bisulfate
30,Polyetherether Ketone (PEEK),N/A,Magnesium Bisulfate
31,Polypropylene,A2 - Excellent,Magnesium Bisulfate
32,Polyurethane,N/A,Magnesium Bisulfate
33,PPS (Ryton®),N/A,Magnesium Bisulfate
34,PTFE,A - Excellent,Magnesium Bisulfate
35,PVC,A2 - Excellent,Magnesium Bisulfate
36,PVDF (Kynar®),N/A,Magnesium Bisulfate
37,Silicone,N/A,Magnesium Bisulfate
38,stainless steel - 304,A1 - Excellent,Magnesium Bisulfate
39,stainless steel - 316,A1 - Excellent,Magnesium Bisulfate
40,Titanium,N/A,Magnesium Bisulfate
41,Tygon®,A2 - Excellent,Magnesium Bisulfate
42,Viton®,N/A,Magnesium Bisulfate

File: data/cole/Magnesium Carbonate.csv
,material,compatibility,chemical
0,,,Magnesium Carbonate
1,ABS plastic,B - Good,Magnesium Carbonate
2,Acetal (Delrin®),A - Excellent,Magnesium Carbonate
3,Aluminum,A - Excellent,Magnesium Carbonate
4,Brass,N/A,Magnesium Carbonate
5,Bronze,A - Excellent,Magnesium Carbonate
6,Buna N (Nitrile),A2 - Excellent,Magnesium Carbonate
7,Carbon graphite,N/A,Magnesium Carbonate
8,Carbon Steel,N/A,Magnesium Carbonate
9,Carpenter 20,A - Excellent,Magnesium Carbonate
10,Cast iron,N/A,Magnesium Carbonate
11,Ceramic Al203,A - Excellent,Magnesium Carbonate
12,Ceramic magnet,A - Excellent,Magnesium Carbonate
13,ChemRaz (FFKM),N/A,Magnesium Carbonate
14,Copper,A - Excellent,Magnesium Carbonate
15,CPVC,A2 - Excellent,Magnesium Carbonate
16,EPDM,A - Excellent,Magnesium Carbonate
17,Epoxy,A - Excellent,Magnesium Carbonate
18,Fluorocarbon (FKM),A - Excellent,Magnesium Carbonate
19,Hastelloy-C®,B - Good,Magnesium Carbonate
20,Hypalon®,A - Excellent,Magnesium Carbonate
21,Hytrel®,N/A,Magnesium Carbonate
22,Kalrez,N/A,Magnesium Carbonate
23,Kel-F®,N/A,Magnesium Carbonate
24,LDPE,B - Good,Magnesium Carbonate
25,Natural rubber,N/A,Magnesium Carbonate
26,Neoprene,A - Excellent,Magnesium Carbonate
27,NORYL®,A2 - Excellent,Magnesium Carbonate
28,Nylon,N/A,Magnesium Carbonate
29,Polycarbonate,A1 - Excellent,Magnesium Carbonate
30,Polyetherether Ketone (PEEK),N/A,Magnesium Carbonate
31,Polypropylene,A - Excellent,Magnesium Carbonate
32,Polyurethane,B - Good,Magnesium Carbonate
33,PPS (Ryton®),N/A,Magnesium Carbonate
34,PTFE,A1 - Excellent,Magnesium Carbonate
35,PVC,B - Good,Magnesium Carbonate
36,PVDF (Kynar®),A - Excellent,Magnesium Carbonate
37,Silicone,N/A,Magnesium Carbonate
38,stainless steel - 304,B - Good,Magnesium Carbonate
39,stainless steel - 316,B - Good,Magnesium Carbonate
40,Titanium,A - Excellent,Magnesium Carbonate
41,Tygon®,N/A,Magnesium Carbonate
42,Viton®,A - Excellent,Magnesium Carbonate

File: data/cole/Magnesium Chloride.csv
,material,compatibility,chemical
0,,,Magnesium Chloride
1,ABS plastic,B - Good,Magnesium Chloride
2,Acetal (Delrin®),B1 - Good,Magnesium Chloride
3,Aluminum,D - Poor,Magnesium Chloride
4,Brass,D - Poor,Magnesium Chloride
5,Bronze,B - Good,Magnesium Chloride
6,Buna N (Nitrile),A2 - Excellent,Magnesium Chloride
7,Carbon graphite,A2 - Excellent,Magnesium Chloride
8,Carbon Steel,C - Fair,Magnesium Chloride
9,Carpenter 20,C - Fair,Magnesium Chloride
10,Cast iron,D - Poor,Magnesium Chloride
11,Ceramic Al203,A2 - Excellent,Magnesium Chloride
12,Ceramic magnet,A - Excellent,Magnesium Chloride
13,ChemRaz (FFKM),A - Excellent,Magnesium Chloride
14,Copper,A2 - Excellent,Magnesium Chloride
15,CPVC,A - Excellent,Magnesium Chloride
16,EPDM,A - Excellent,Magnesium Chloride
17,Epoxy,A - Excellent,Magnesium Chloride
18,Fluorocarbon (FKM),A - Excellent,Magnesium Chloride
19,Hastelloy-C®,A2 - Excellent,Magnesium Chloride
20,Hypalon®,A2 - Excellent,Magnesium Chloride
21,Hytrel®,C - Fair,Magnesium Chloride
22,Kalrez,A - Excellent,Magnesium Chloride
23,Kel-F®,A - Excellent,Magnesium Chloride
24,LDPE,A1 - Excellent,Magnesium Chloride
25,Natural rubber,A - Excellent,Magnesium Chloride
26,Neoprene,A - Excellent,Magnesium Chloride
27,NORYL®,A1 - Excellent,Magnesium Chloride
28,Nylon,A1 - Excellent,Magnesium Chloride
29,Polycarbonate,A2 - Excellent,Magnesium Chloride
30,Polyetherether Ketone (PEEK),B - Good,Magnesium Chloride
31,Polypropylene,A2 - Excellent,Magnesium Chloride
32,Polyurethane,A - Excellent,Magnesium Chloride
33,PPS (Ryton®),A1 - Excellent,Magnesium Chloride
34,PTFE,A - Excellent,Magnesium Chloride
35,PVC,B - Good,Magnesium Chloride
36,PVDF (Kynar®),A - Excellent,Magnesium Chloride
37,Silicone,A - Excellent,Magnesium Chloride
38,stainless steel - 304,D - Poor,Magnesium Chloride
39,stainless steel - 316,D - Poor,Magnesium Chloride
40,Titanium,A2 - Excellent,Magnesium Chloride
41,Tygon®,A - Excellent,Magnesium Chloride
42,Viton®,A2 - Excellent,Magnesium Chloride

File: data/cole/Magnesium Hydroxide.csv
,material,compatibility,chemical
0,,,Magnesium Hydroxide
1,ABS plastic,B - Good,Magnesium Hydroxide
2,Acetal (Delrin®),A - Excellent,Magnesium Hydroxide
3,Aluminum,C1 - Fair,Magnesium Hydroxide
4,Brass,D - Poor,Magnesium Hydroxide
5,Bronze,B - Good,Magnesium Hydroxide
6,Buna N (Nitrile),A - Excellent,Magnesium Hydroxide
7,Carbon graphite,A - Excellent,Magnesium Hydroxide
8,Carbon Steel,A - Excellent,Magnesium Hydroxide
9,Carpenter 20,A - Excellent,Magnesium Hydroxide
10,Cast iron,A - Excellent,Magnesium Hydroxide
11,Ceramic Al203,A - Excellent,Magnesium Hydroxide
12,Ceramic magnet,N/A,Magnesium Hydroxide
13,ChemRaz (FFKM),C - Fair,Magnesium Hydroxide
14,Copper,B - Good,Magnesium Hydroxide
15,CPVC,A - Excellent,Magnesium Hydroxide
16,EPDM,A - Excellent,Magnesium Hydroxide
17,Epoxy,A - Excellent,Magnesium Hydroxide
18,Fluorocarbon (FKM),A - Excellent,Magnesium Hydroxide
19,Hastelloy-C®,A - Excellent,Magnesium Hydroxide
20,Hypalon®,A - Excellent,Magnesium Hydroxide
21,Hytrel®,C - Fair,Magnesium Hydroxide
22,Kalrez,A - Excellent,Magnesium Hydroxide
23,Kel-F®,A - Excellent,Magnesium Hydroxide
24,LDPE,A2 - Excellent,Magnesium Hydroxide
25,Natural rubber,A - Excellent,Magnesium Hydroxide
26,Neoprene,A - Excellent,Magnesium Hydroxide
27,NORYL®,A2 - Excellent,Magnesium Hydroxide
28,Nylon,B1 - Good,Magnesium Hydroxide
29,Polycarbonate,A1 - Excellent,Magnesium Hydroxide
30,Polyetherether Ketone (PEEK),A - Excellent,Magnesium Hydroxide
31,Polypropylene,A - Excellent,Magnesium Hydroxide
32,Polyurethane,D - Poor,Magnesium Hydroxide
33,PPS (Ryton®),A - Excellent,Magnesium Hydroxide
34,PTFE,A - Excellent,Magnesium Hydroxide
35,PVC,A2 - Excellent,Magnesium Hydroxide
36,PVDF (Kynar®),A - Excellent,Magnesium Hydroxide
37,Silicone,A - Excellent,Magnesium Hydroxide
38,stainless steel - 304,B - Good,Magnesium Hydroxide
39,stainless steel - 316,A1 - Excellent,Magnesium Hydroxide
40,Titanium,A - Excellent,Magnesium Hydroxide
41,Tygon®,C - Fair,Magnesium Hydroxide
42,Viton®,A - Excellent,Magnesium Hydroxide

File: data/cole/Magnesium Nitrate.csv
,material,compatibility,chemical
0,,,Magnesium Nitrate
1,ABS plastic,B - Good,Magnesium Nitrate
2,Acetal (Delrin®),A - Excellent,Magnesium Nitrate
3,Aluminum,B - Good,Magnesium Nitrate
4,Brass,N/A,Magnesium Nitrate
5,Bronze,A - Excellent,Magnesium Nitrate
6,Buna N (Nitrile),A - Excellent,Magnesium Nitrate
7,Carbon graphite,N/A,Magnesium Nitrate
8,Carbon Steel,C - Fair,Magnesium Nitrate
9,Carpenter 20,D - Poor,Magnesium Nitrate
10,Cast iron,D - Poor,Magnesium Nitrate
11,Ceramic Al203,A - Excellent,Magnesium Nitrate
12,Ceramic magnet,A - Excellent,Magnesium Nitrate
13,ChemRaz (FFKM),N/A,Magnesium Nitrate
14,Copper,B - Good,Magnesium Nitrate
15,CPVC,A - Excellent,Magnesium Nitrate
16,EPDM,A - Excellent,Magnesium Nitrate
17,Epoxy,A - Excellent,Magnesium Nitrate
18,Fluorocarbon (FKM),A - Excellent,Magnesium Nitrate
19,Hastelloy-C®,A - Excellent,Magnesium Nitrate
20,Hypalon®,A - Excellent,Magnesium Nitrate
21,Hytrel®,N/A,Magnesium Nitrate
22,Kalrez,N/A,Magnesium Nitrate
23,Kel-F®,N/A,Magnesium Nitrate
24,LDPE,A2 - Excellent,Magnesium Nitrate
25,Natural rubber,A - Excellent,Magnesium Nitrate
26,Neoprene,A - Excellent,Magnesium Nitrate
27,NORYL®,A1 - Excellent,Magnesium Nitrate
28,Nylon,A1 - Excellent,Magnesium Nitrate
29,Polycarbonate,A1 - Excellent,Magnesium Nitrate
30,Polyetherether Ketone (PEEK),N/A,Magnesium Nitrate
31,Polypropylene,A - Excellent,Magnesium Nitrate
32,Polyurethane,B - Good,Magnesium Nitrate
33,PPS (Ryton®),A - Excellent,Magnesium Nitrate
34,PTFE,A - Excellent,Magnesium Nitrate
35,PVC,A2 - Excellent,Magnesium Nitrate
36,PVDF (Kynar®),A - Excellent,Magnesium Nitrate
37,Silicone,N/A,Magnesium Nitrate
38,stainless steel - 304,B - Good,Magnesium Nitrate
39,stainless steel - 316,B - Good,Magnesium Nitrate
40,Titanium,A - Excellent,Magnesium Nitrate
41,Tygon®,N/A,Magnesium Nitrate
42,Viton®,A - Excellent,Magnesium Nitrate

File: data/cole/Magnesium Oxide.csv
,material,compatibility,chemical
0,,,Magnesium Oxide
1,ABS plastic,N/A,Magnesium Oxide
2,Acetal (Delrin®),A - Excellent,Magnesium Oxide
3,Aluminum,B - Good,Magnesium Oxide
4,Brass,N/A,Magnesium Oxide
5,Bronze,N/A,Magnesium Oxide
6,Buna N (Nitrile),A - Excellent,Magnesium Oxide
7,Carbon graphite,N/A,Magnesium Oxide
8,Carbon Steel,N/A,Magnesium Oxide
9,Carpenter 20,A - Excellent,Magnesium Oxide
10,Cast iron,A - Excellent,Magnesium Oxide
11,Ceramic Al203,N/A,Magnesium Oxide
12,Ceramic magnet,N/A,Magnesium Oxide
13,ChemRaz (FFKM),N/A,Magnesium Oxide
14,Copper,N/A,Magnesium Oxide
15,CPVC,N/A,Magnesium Oxide
16,EPDM,N/A,Magnesium Oxide
17,Epoxy,A - Excellent,Magnesium Oxide
18,Fluorocarbon (FKM),A - Excellent,Magnesium Oxide
19,Hastelloy-C®,N/A,Magnesium Oxide
20,Hypalon®,N/A,Magnesium Oxide
21,Hytrel®,N/A,Magnesium Oxide
22,Kalrez,N/A,Magnesium Oxide
23,Kel-F®,N/A,Magnesium Oxide
24,LDPE,N/A,Magnesium Oxide
25,Natural rubber,N/A,Magnesium Oxide
26,Neoprene,A - Excellent,Magnesium Oxide
27,NORYL®,N/A,Magnesium Oxide
28,Nylon,N/A,Magnesium Oxide
29,Polycarbonate,N/A,Magnesium Oxide
30,Polyetherether Ketone (PEEK),N/A,Magnesium Oxide
31,Polypropylene,N/A,Magnesium Oxide
32,Polyurethane,N/A,Magnesium Oxide
33,PPS (Ryton®),N/A,Magnesium Oxide
34,PTFE,A - Excellent,Magnesium Oxide
35,PVC,N/A,Magnesium Oxide
36,PVDF (Kynar®),N/A,Magnesium Oxide
37,Silicone,N/A,Magnesium Oxide
38,stainless steel - 304,A - Excellent,Magnesium Oxide
39,stainless steel - 316,A - Excellent,Magnesium Oxide
40,Titanium,N/A,Magnesium Oxide
41,Tygon®,N/A,Magnesium Oxide
42,Viton®,C - Fair,Magnesium Oxide

File: data/cole/Magnesium Sulfate (Epsom Salts).csv
,material,compatibility,chemical
0,,,Magnesium Sulfate (Epsom Salts)
1,ABS plastic,B2 - Good,Magnesium Sulfate (Epsom Salts)
2,Acetal (Delrin®),B - Good,Magnesium Sulfate (Epsom Salts)
3,Aluminum,B1 - Good,Magnesium Sulfate (Epsom Salts)
4,Brass,A - Excellent,Magnesium Sulfate (Epsom Salts)
5,Bronze,A - Excellent,Magnesium Sulfate (Epsom Salts)
6,Buna N (Nitrile),A - Excellent,Magnesium Sulfate (Epsom Salts)
7,Carbon graphite,A - Excellent,Magnesium Sulfate (Epsom Salts)
8,Carbon Steel,B - Good,Magnesium Sulfate (Epsom Salts)
9,Carpenter 20,C - Fair,Magnesium Sulfate (Epsom Salts)
10,Cast iron,A - Excellent,Magnesium Sulfate (Epsom Salts)
11,Ceramic Al203,N/A,Magnesium Sulfate (Epsom Salts)
12,Ceramic magnet,N/A,Magnesium Sulfate (Epsom Salts)
13,ChemRaz (FFKM),N/A,Magnesium Sulfate (Epsom Salts)
14,Copper,A - Excellent,Magnesium Sulfate (Epsom Salts)
15,CPVC,A1 - Excellent,Magnesium Sulfate (Epsom Salts)
16,EPDM,A - Excellent,Magnesium Sulfate (Epsom Salts)
17,Epoxy,A - Excellent,Magnesium Sulfate (Epsom Salts)
18,Fluorocarbon (FKM),A - Excellent,Magnesium Sulfate (Epsom Salts)
19,Hastelloy-C®,B - Good,Magnesium Sulfate (Epsom Salts)
20,Hypalon®,A - Excellent,Magnesium Sulfate (Epsom Salts)
21,Hytrel®,N/A,Magnesium Sulfate (Epsom Salts)
22,Kalrez,A - Excellent,Magnesium Sulfate (Epsom Salts)
23,Kel-F®,A - Excellent,Magnesium Sulfate (Epsom Salts)
24,LDPE,A2 - Excellent,Magnesium Sulfate (Epsom Salts)
25,Natural rubber,B - Good,Magnesium Sulfate (Epsom Salts)
26,Neoprene,A - Excellent,Magnesium Sulfate (Epsom Salts)
27,NORYL®,A1 - Excellent,Magnesium Sulfate (Epsom Salts)
28,Nylon,A1 - Excellent,Magnesium Sulfate (Epsom Salts)
29,Polycarbonate,A1 - Excellent,Magnesium Sulfate (Epsom Salts)
30,Polyetherether Ketone (PEEK),A - Excellent,Magnesium Sulfate (Epsom Salts)
31,Polypropylene,A - Excellent,Magnesium Sulfate (Epsom Salts)
32,Polyurethane,D - Poor,Magnesium Sulfate (Epsom Salts)
33,PPS (Ryton®),A - Excellent,Magnesium Sulfate (Epsom Salts)
34,PTFE,A - Excellent,Magnesium Sulfate (Epsom Salts)
35,PVC,A1 - Excellent,Magnesium Sulfate (Epsom Salts)
36,PVDF (Kynar®),A - Excellent,Magnesium Sulfate (Epsom Salts)
37,Silicone,A - Excellent,Magnesium Sulfate (Epsom Salts)
38,stainless steel - 304,A - Excellent,Magnesium Sulfate (Epsom Salts)
39,stainless steel - 316,B - Good,Magnesium Sulfate (Epsom Salts)
40,Titanium,A1 - Excellent,Magnesium Sulfate (Epsom Salts)
41,Tygon®,B - Good,Magnesium Sulfate (Epsom Salts)
42,Viton®,A - Excellent,Magnesium Sulfate (Epsom Salts)

File: data/cole/Methyl Ethyl Ketone Peroxide.csv
,material,compatibility,chemical
0,,,Methyl Ethyl Ketone Peroxide
1,ABS plastic,D - Poor,Methyl Ethyl Ketone Peroxide
2,Acetal (Delrin®),C - Fair,Methyl Ethyl Ketone Peroxide
3,Aluminum,B - Good,Methyl Ethyl Ketone Peroxide
4,Brass,A - Excellent,Methyl Ethyl Ketone Peroxide
5,Bronze,A - Excellent,Methyl Ethyl Ketone Peroxide
6,Buna N (Nitrile),D - Poor,Methyl Ethyl Ketone Peroxide
7,Carbon graphite,A - Excellent,Methyl Ethyl Ketone Peroxide
8,Carbon Steel,A - Excellent,Methyl Ethyl Ketone Peroxide
9,Carpenter 20,A - Excellent,Methyl Ethyl Ketone Peroxide
10,Cast iron,A - Excellent,Methyl Ethyl Ketone Peroxide
11,Ceramic Al203,A - Excellent,Methyl Ethyl Ketone Peroxide
12,Ceramic magnet,A - Excellent,Methyl Ethyl Ketone Peroxide
13,ChemRaz (FFKM),A - Excellent,Methyl Ethyl Ketone Peroxide
14,Copper,A - Excellent,Methyl Ethyl Ketone Peroxide
15,CPVC,D - Poor,Methyl Ethyl Ketone Peroxide
16,EPDM,A2 - Excellent,Methyl Ethyl Ketone Peroxide
17,Epoxy,C1 - Fair,Methyl Ethyl Ketone Peroxide
18,Fluorocarbon (FKM),D - Poor,Methyl Ethyl Ketone Peroxide
19,Hastelloy-C®,A - Excellent,Methyl Ethyl Ketone Peroxide
20,Hypalon®,D - Poor,Methyl Ethyl Ketone Peroxide
21,Hytrel®,B - Good,Methyl Ethyl Ketone Peroxide
22,Kalrez,A - Excellent,Methyl Ethyl Ketone Peroxide
23,Kel-F®,A1 - Excellent,Methyl Ethyl Ketone Peroxide
24,LDPE,D - Poor,Methyl Ethyl Ketone Peroxide
25,Natural rubber,D - Poor,Methyl Ethyl Ketone Peroxide
26,Neoprene,D - Poor,Methyl Ethyl Ketone Peroxide
27,NORYL®,D - Poor,Methyl Ethyl Ketone Peroxide
28,Nylon,A1 - Excellent,Methyl Ethyl Ketone Peroxide
29,Polycarbonate,D - Poor,Methyl Ethyl Ketone Peroxide
30,Polyetherether Ketone (PEEK),A - Excellent,Methyl Ethyl Ketone Peroxide
31,Polypropylene,B - Good,Methyl Ethyl Ketone Peroxide
32,Polyurethane,D - Poor,Methyl Ethyl Ketone Peroxide
33,PPS (Ryton®),A - Excellent,Methyl Ethyl Ketone Peroxide
34,PTFE,A - Excellent,Methyl Ethyl Ketone Peroxide
35,PVC,D - Poor,Methyl Ethyl Ketone Peroxide
36,PVDF (Kynar®),D - Poor,Methyl Ethyl Ketone Peroxide
37,Silicone,D - Poor,Methyl Ethyl Ketone Peroxide
38,stainless steel - 304,A - Excellent,Methyl Ethyl Ketone Peroxide
39,stainless steel - 316,A - Excellent,Methyl Ethyl Ketone Peroxide
40,Titanium,A - Excellent,Methyl Ethyl Ketone Peroxide
41,Tygon®,D - Poor,Methyl Ethyl Ketone Peroxide
42,Viton®,D - Poor,Methyl Ethyl Ketone Peroxide
