Repository: lachlanmonty/ChemicalCompatibilityDatabase

# ChemicalCompatibilityDatabase

## Goal

- Quickly check chemical compatibility of materials
- Combine chemical compatibility databases into a single database

## To Do

- [ ] Add [Sandvik corrosion tables](https://www.materials.sandvik/en/materials-center/corrosion-tables/ "Sandvik corrosion tables")
- [ ] Add the formula for each chemical in the [Cole-Parmer](https://www.coleparmer.com/Chemical-Resistance "Cole-Parmer") database. This should allow for easier lookups with stream table data.
- [ ] Add concentrations
- [ ] Add content of impurities, e.g. Cl-, oxidizing agents etc
- [ ] Add temperature dependent compatibility checks

File: data/cole/Nitrous Oxide.csv
,material,compatibility,chemical
0,,,Nitrous Oxide
1,ABS plastic,N/A,Nitrous Oxide
2,Acetal (Delrin®),N/A,Nitrous Oxide
3,Aluminum,B - Good,Nitrous Oxide
4,Brass,B - Good,Nitrous Oxide
5,Bronze,D - Poor,Nitrous Oxide
6,Buna N (Nitrile),N/A,Nitrous Oxide
7,Carbon graphite,C - Fair,Nitrous Oxide
8,Carbon Steel,B - Good,Nitrous Oxide
9,Carpenter 20,B - Good,Nitrous Oxide
10,Cast iron,N/A,Nitrous Oxide
11,Ceramic Al203,N/A,Nitrous Oxide
12,Ceramic magnet,N/A,Nitrous Oxide
13,ChemRaz (FFKM),A - Excellent,Nitrous Oxide
14,Copper,B - Good,Nitrous Oxide
15,CPVC,N/A,Nitrous Oxide
16,EPDM,A - Excellent,Nitrous Oxide
17,Epoxy,N/A,Nitrous Oxide
18,Fluorocarbon (FKM),A - Excellent,Nitrous Oxide
19,Hastelloy-C®,B - Good,Nitrous Oxide
20,Hypalon®,N/A,Nitrous Oxide
21,Hytrel®,N/A,Nitrous Oxide
22,Kalrez,A - Excellent,Nitrous Oxide
23,Kel-F®,N/A,Nitrous Oxide
24,LDPE,C - Fair,Nitrous Oxide
25,Natural rubber,A - Excellent,Nitrous Oxide
26,Neoprene,A - Excellent,Nitrous Oxide
27,NORYL®,N/A,Nitrous Oxide
28,Nylon,C - Fair,Nitrous Oxide
29,Polycarbonate,N/A,Nitrous Oxide
30,Polyetherether Ketone (PEEK),A - Excellent,Nitrous Oxide
31,Polypropylene,D - Poor,Nitrous Oxide
32,Polyurethane,B - Good,Nitrous Oxide
33,PPS (Ryton®),N/A,Nitrous Oxide
34,PTFE,A - Excellent,Nitrous Oxide
35,PVC,A - Excellent,Nitrous Oxide
36,PVDF (Kynar®),D - Poor,Nitrous Oxide
37,Silicone,N/A,Nitrous Oxide
38,stainless steel - 304,B - Good,Nitrous Oxide
39,stainless steel - 316,B - Good,Nitrous Oxide
40,Titanium,N/A,Nitrous Oxide
41,Tygon®,A - Excellent,Nitrous Oxide
42,Viton®,B - Good,Nitrous Oxide

File: data/cole/Plating Solutions,   Copper Plating (Cyanide)_    Rochelle Salt Bath 150°F.csv
,material,compatibility,chemical
0,,,"Plating Solutions,   Copper Plating (Cyanide):    Rochelle Salt Bath 150°F"
1,ABS plastic,N/A,"Plating Solutions,   Copper Plating (Cyanide):    Rochelle Salt Bath 150°F"
2,Acetal (Delrin®),B - Good,"Plating Solutions,   Copper Plating (Cyanide):    Rochelle Salt Bath 150°F"
3,Aluminum,A - Excellent,"Plating Solutions,   Copper Plating (Cyanide):    Rochelle Salt Bath 150°F"
4,Brass,N/A,"Plating Solutions,   Copper Plating (Cyanide):    Rochelle Salt Bath 150°F"
5,Bronze,N/A,"Plating Solutions,   Copper Plating (Cyanide):    Rochelle Salt Bath 150°F"
6,Buna N (Nitrile),A - Excellent,"Plating Solutions,   Copper Plating (Cyanide):    Rochelle Salt Bath 150°F"
7,Carbon graphite,N/A,"Plating Solutions,   Copper Plating (Cyanide):    Rochelle Salt Bath 150°F"
8,Carbon Steel,N/A,"Plating Solutions,   Copper Plating (Cyanide):    Rochelle Salt Bath 150°F"
9,Carpenter 20,N/A,"Plating Solutions,   Copper Plating (Cyanide):    Rochelle Salt Bath 150°F"
10,Cast iron,A - Excellent,"Plating Solutions,   Copper Plating (Cyanide):    Rochelle Salt Bath 150°F"
11,Ceramic Al203,N/A,"Plating Solutions,   Copper Plating (Cyanide):    Rochelle Salt Bath 150°F"
12,Ceramic magnet,N/A,"Plating Solutions,   Copper Plating (Cyanide):    Rochelle Salt Bath 150°F"
13,ChemRaz (FFKM),N/A,"Plating Solutions,   Copper Plating (Cyanide):    Rochelle Salt Bath 150°F"
14,Copper,N/A,"Plating Solutions,   Copper Plating (Cyanide):    Rochelle Salt Bath 150°F"
15,CPVC,D - Poor,"Plating Solutions,   Copper Plating (Cyanide):    Rochelle Salt Bath 150°F"
16,EPDM,N/A,"Plating Solutions,   Copper Plating (Cyanide):    Rochelle Salt Bath 150°F"
17,Epoxy,C - Fair,"Plating Solutions,   Copper Plating (Cyanide):    Rochelle Salt Bath 150°F"
18,Fluorocarbon (FKM),N/A,"Plating Solutions,   Copper Plating (Cyanide):    Rochelle Salt Bath 150°F"
19,Hastelloy-C®,A - Excellent,"Plating Solutions,   Copper Plating (Cyanide):    Rochelle Salt Bath 150°F"
20,Hypalon®,N/A,"Plating Solutions,   Copper Plating (Cyanide):    Rochelle Salt Bath 150°F"
21,Hytrel®,N/A,"Plating Solutions,   Copper Plating (Cyanide):    Rochelle Salt Bath 150°F"
22,Kalrez,N/A,"Plating Solutions,   Copper Plating (Cyanide):    Rochelle Salt Bath 150°F"
23,Kel-F®,N/A,"Plating Solutions,   Copper Plating (Cyanide):    Rochelle Salt Bath 150°F"
24,LDPE,N/A,"Plating Solutions,   Copper Plating (Cyanide):    Rochelle Salt Bath 150°F"
25,Natural rubber,N/A,"Plating Solutions,   Copper Plating (Cyanide):    Rochelle Salt Bath 150°F"
26,Neoprene,B - Good,"Plating Solutions,   Copper Plating (Cyanide):    Rochelle Salt Bath 150°F"
27,NORYL®,A - Excellent,"Plating Solutions,   Copper Plating (Cyanide):    Rochelle Salt Bath 150°F"
28,Nylon,A - Excellent,"Plating Solutions,   Copper Plating (Cyanide):    Rochelle Salt Bath 150°F"
29,Polycarbonate,N/A,"Plating Solutions,   Copper Plating (Cyanide):    Rochelle Salt Bath 150°F"
30,Polyetherether Ketone (PEEK),N/A,"Plating Solutions,   Copper Plating (Cyanide):    Rochelle Salt Bath 150°F"
31,Polypropylene,A - Excellent,"Plating Solutions,   Copper Plating (Cyanide):    Rochelle Salt Bath 150°F"
32,Polyurethane,D - Poor,"Plating Solutions,   Copper Plating (Cyanide):    Rochelle Salt Bath 150°F"
33,PPS (Ryton®),N/A,"Plating Solutions,   Copper Plating (Cyanide):    Rochelle Salt Bath 150°F"
34,PTFE,A - Excellent,"Plating Solutions,   Copper Plating (Cyanide):    Rochelle Salt Bath 150°F"
35,PVC,D - Poor,"Plating Solutions,   Copper Plating (Cyanide):    Rochelle Salt Bath 150°F"
36,PVDF (Kynar®),A - Excellent,"Plating Solutions,   Copper Plating (Cyanide):    Rochelle Salt Bath 150°F"
37,Silicone,N/A,"Plating Solutions,   Copper Plating (Cyanide):    Rochelle Salt Bath 150°F"
38,stainless steel - 304,N/A,"Plating Solutions,   Copper Plating (Cyanide):    Rochelle Salt Bath 150°F"
39,stainless steel - 316,A - Excellent,"Plating Solutions,   Copper Plating (Cyanide):    Rochelle Salt Bath 150°F"
40,Titanium,D - Poor,"Plating Solutions,   Copper Plating (Cyanide):    Rochelle Salt Bath 150°F"
41,Tygon®,N/A,"Plating Solutions,   Copper Plating (Cyanide):    Rochelle Salt Bath 150°F"
42,Viton®,A - Excellent,"Plating Solutions,   Copper Plating (Cyanide):    Rochelle Salt Bath 150°F"

File: data/cole/Plating Solutions,   Copper Plating (Misc)_    Copper (Electroless).csv
,material,compatibility,chemical
0,,,"Plating Solutions,   Copper Plating (Misc):    Copper (Electroless)"
1,ABS plastic,N/A,"Plating Solutions,   Copper Plating (Misc):    Copper (Electroless)"
2,Acetal (Delrin®),D - Poor,"Plating Solutions,   Copper Plating (Misc):    Copper (Electroless)"
3,Aluminum,A - Excellent,"Plating Solutions,   Copper Plating (Misc):    Copper (Electroless)"
4,Brass,N/A,"Plating Solutions,   Copper Plating (Misc):    Copper (Electroless)"
5,Bronze,N/A,"Plating Solutions,   Copper Plating (Misc):    Copper (Electroless)"
6,Buna N (Nitrile),D - Poor,"Plating Solutions,   Copper Plating (Misc):    Copper (Electroless)"
7,Carbon graphite,N/A,"Plating Solutions,   Copper Plating (Misc):    Copper (Electroless)"
8,Carbon Steel,N/A,"Plating Solutions,   Copper Plating (Misc):    Copper (Electroless)"
9,Carpenter 20,N/A,"Plating Solutions,   Copper Plating (Misc):    Copper (Electroless)"
10,Cast iron,N/A,"Plating Solutions,   Copper Plating (Misc):    Copper (Electroless)"
11,Ceramic Al203,N/A,"Plating Solutions,   Copper Plating (Misc):    Copper (Electroless)"
12,Ceramic magnet,N/A,"Plating Solutions,   Copper Plating (Misc):    Copper (Electroless)"
13,ChemRaz (FFKM),N/A,"Plating Solutions,   Copper Plating (Misc):    Copper (Electroless)"
14,Copper,N/A,"Plating Solutions,   Copper Plating (Misc):    Copper (Electroless)"
15,CPVC,A - Excellent,"Plating Solutions,   Copper Plating (Misc):    Copper (Electroless)"
16,EPDM,N/A,"Plating Solutions,   Copper Plating (Misc):    Copper (Electroless)"
17,Epoxy,B - Good,"Plating Solutions,   Copper Plating (Misc):    Copper (Electroless)"
18,Fluorocarbon (FKM),N/A,"Plating Solutions,   Copper Plating (Misc):    Copper (Electroless)"
19,Hastelloy-C®,N/A,"Plating Solutions,   Copper Plating (Misc):    Copper (Electroless)"
20,Hypalon®,N/A,"Plating Solutions,   Copper Plating (Misc):    Copper (Electroless)"
21,Hytrel®,N/A,"Plating Solutions,   Copper Plating (Misc):    Copper (Electroless)"
22,Kalrez,N/A,"Plating Solutions,   Copper Plating (Misc):    Copper (Electroless)"
23,Kel-F®,N/A,"Plating Solutions,   Copper Plating (Misc):    Copper (Electroless)"
24,LDPE,N/A,"Plating Solutions,   Copper Plating (Misc):    Copper (Electroless)"
25,Natural rubber,N/A,"Plating Solutions,   Copper Plating (Misc):    Copper (Electroless)"
26,Neoprene,D - Poor,"Plating Solutions,   Copper Plating (Misc):    Copper (Electroless)"
27,NORYL®,A - Excellent,"Plating Solutions,   Copper Plating (Misc):    Copper (Electroless)"
28,Nylon,A - Excellent,"Plating Solutions,   Copper Plating (Misc):    Copper (Electroless)"
29,Polycarbonate,N/A,"Plating Solutions,   Copper Plating (Misc):    Copper (Electroless)"
30,Polyetherether Ketone (PEEK),N/A,"Plating Solutions,   Copper Plating (Misc):    Copper (Electroless)"
31,Polypropylene,A - Excellent,"Plating Solutions,   Copper Plating (Misc):    Copper (Electroless)"
32,Polyurethane,D - Poor,"Plating Solutions,   Copper Plating (Misc):    Copper (Electroless)"
33,PPS (Ryton®),N/A,"Plating Solutions,   Copper Plating (Misc):    Copper (Electroless)"
34,PTFE,A - Excellent,"Plating Solutions,   Copper Plating (Misc):    Copper (Electroless)"
35,PVC,A - Excellent,"Plating Solutions,   Copper Plating (Misc):    Copper (Electroless)"
36,PVDF (Kynar®),A - Excellent,"Plating Solutions,   Copper Plating (Misc):    Copper (Electroless)"
37,Silicone,N/A,"Plating Solutions,   Copper Plating (Misc):    Copper (Electroless)"
38,stainless steel - 304,N/A,"Plating Solutions,   Copper Plating (Misc):    Copper (Electroless)"
39,stainless steel - 316,N/A,"Plating Solutions,   Copper Plating (Misc):    Copper (Electroless)"
40,Titanium,A - Excellent,"Plating Solutions,   Copper Plating (Misc):    Copper (Electroless)"
41,Tygon®,D - Poor,"Plating Solutions,   Copper Plating (Misc):    Copper (Electroless)"
42,Viton®,A - Excellent,"Plating Solutions,   Copper Plating (Misc):    Copper (Electroless)"

File: data/cole/Potassium Hydroxide (Caustic Potash).csv
,material,compatibility,chemical
0,,,Potassium Hydroxide (Caustic Potash)
1,ABS plastic,A - Excellent,Potassium Hydroxide (Caustic Potash)
2,Acetal (Delrin®),A - Excellent,Potassium Hydroxide (Caustic Potash)
3,Aluminum,D - Poor,Potassium Hydroxide (Caustic Potash)
4,Brass,D - Poor,Potassium Hydroxide (Caustic Potash)
5,Bronze,D - Poor,Potassium Hydroxide (Caustic Potash)
6,Buna N (Nitrile),B1 - Good,Potassium Hydroxide (Caustic Potash)
7,Carbon graphite,C - Fair,Potassium Hydroxide (Caustic Potash)
8,Carbon Steel,C - Fair,Potassium Hydroxide (Caustic Potash)
9,Carpenter 20,B - Good,Potassium Hydroxide (Caustic Potash)
10,Cast iron,B2 - Good,Potassium Hydroxide (Caustic Potash)
11,Ceramic Al203,D - Poor,Potassium Hydroxide (Caustic Potash)
12,Ceramic magnet,A - Excellent,Potassium Hydroxide (Caustic Potash)
13,ChemRaz (FFKM),C - Fair,Potassium Hydroxide (Caustic Potash)
14,Copper,B - Good,Potassium Hydroxide (Caustic Potash)
15,CPVC,A - Excellent,Potassium Hydroxide (Caustic Potash)
16,EPDM,A2 - Excellent,Potassium Hydroxide (Caustic Potash)
17,Epoxy,A - Excellent,Potassium Hydroxide (Caustic Potash)
18,Fluorocarbon (FKM),B - Good,Potassium Hydroxide (Caustic Potash)
19,Hastelloy-C®,B1 - Good,Potassium Hydroxide (Caustic Potash)
20,Hypalon®,A - Excellent,Potassium Hydroxide (Caustic Potash)
21,Hytrel®,D - Poor,Potassium Hydroxide (Caustic Potash)
22,Kalrez,A - Excellent,Potassium Hydroxide (Caustic Potash)
23,Kel-F®,B - Good,Potassium Hydroxide (Caustic Potash)
24,LDPE,A - Excellent,Potassium Hydroxide (Caustic Potash)
25,Natural rubber,B - Good,Potassium Hydroxide (Caustic Potash)
26,Neoprene,B - Good,Potassium Hydroxide (Caustic Potash)
27,NORYL®,A1 - Excellent,Potassium Hydroxide (Caustic Potash)
28,Nylon,C1 - Fair,Potassium Hydroxide (Caustic Potash)
29,Polycarbonate,D - Poor,Potassium Hydroxide (Caustic Potash)
30,Polyetherether Ketone (PEEK),A - Excellent,Potassium Hydroxide (Caustic Potash)
31,Polypropylene,A - Excellent,Potassium Hydroxide (Caustic Potash)
32,Polyurethane,D - Poor,Potassium Hydroxide (Caustic Potash)
33,PPS (Ryton®),A - Excellent,Potassium Hydroxide (Caustic Potash)
34,PTFE,A - Excellent,Potassium Hydroxide (Caustic Potash)
35,PVC,A1 - Excellent,Potassium Hydroxide (Caustic Potash)
36,PVDF (Kynar®),A - Excellent,Potassium Hydroxide (Caustic Potash)
37,Silicone,C - Fair,Potassium Hydroxide (Caustic Potash)
38,stainless steel - 304,B - Good,Potassium Hydroxide (Caustic Potash)
39,stainless steel - 316,A1 - Excellent,Potassium Hydroxide (Caustic Potash)
40,Titanium,D - Poor,Potassium Hydroxide (Caustic Potash)
41,Tygon®,B - Good,Potassium Hydroxide (Caustic Potash)
42,Viton®,B - Good,Potassium Hydroxide (Caustic Potash)

File: data/cole/Sodium Aluminate.csv
,material,compatibility,chemical
0,,,Sodium Aluminate
1,ABS plastic,N/A,Sodium Aluminate
2,Acetal (Delrin®),B - Good,Sodium Aluminate
3,Aluminum,N/A,Sodium Aluminate
4,Brass,N/A,Sodium Aluminate
5,Bronze,A - Excellent,Sodium Aluminate
6,Buna N (Nitrile),A - Excellent,Sodium Aluminate
7,Carbon graphite,A - Excellent,Sodium Aluminate
8,Carbon Steel,A - Excellent,Sodium Aluminate
9,Carpenter 20,B - Good,Sodium Aluminate
10,Cast iron,A - Excellent,Sodium Aluminate
11,Ceramic Al203,N/A,Sodium Aluminate
12,Ceramic magnet,N/A,Sodium Aluminate
13,ChemRaz (FFKM),A - Excellent,Sodium Aluminate
14,Copper,N/A,Sodium Aluminate
15,CPVC,N/A,Sodium Aluminate
16,EPDM,A - Excellent,Sodium Aluminate
17,Epoxy,A - Excellent,Sodium Aluminate
18,Fluorocarbon (FKM),A - Excellent,Sodium Aluminate
19,Hastelloy-C®,B - Good,Sodium Aluminate
20,Hypalon®,A - Excellent,Sodium Aluminate
21,Hytrel®,N/A,Sodium Aluminate
22,Kalrez,A - Excellent,Sodium Aluminate
23,Kel-F®,N/A,Sodium Aluminate
24,LDPE,N/A,Sodium Aluminate
25,Natural rubber,B - Good,Sodium Aluminate
26,Neoprene,A - Excellent,Sodium Aluminate
27,NORYL®,A - Excellent,Sodium Aluminate
28,Nylon,A1 - Excellent,Sodium Aluminate
29,Polycarbonate,N/A,Sodium Aluminate
30,Polyetherether Ketone (PEEK),N/A,Sodium Aluminate
31,Polypropylene,N/A,Sodium Aluminate
32,Polyurethane,N/A,Sodium Aluminate
33,PPS (Ryton®),A - Excellent,Sodium Aluminate
34,PTFE,A - Excellent,Sodium Aluminate
35,PVC,N/A,Sodium Aluminate
36,PVDF (Kynar®),N/A,Sodium Aluminate
37,Silicone,N/A,Sodium Aluminate
38,stainless steel - 304,A - Excellent,Sodium Aluminate
39,stainless steel - 316,A - Excellent,Sodium Aluminate
40,Titanium,A - Excellent,Sodium Aluminate
41,Tygon®,N/A,Sodium Aluminate
42,Viton®,A - Excellent,Sodium Aluminate

File: data/cole/Sodium Hydroxide (20%).csv
,material,compatibility,chemical
0,,,Sodium Hydroxide (20%)
1,ABS plastic,B - Good,Sodium Hydroxide (20%)
2,Acetal (Delrin®),A - Excellent,Sodium Hydroxide (20%)
3,Aluminum,D - Poor,Sodium Hydroxide (20%)
4,Brass,B - Good,Sodium Hydroxide (20%)
5,Bronze,B - Good,Sodium Hydroxide (20%)
6,Buna N (Nitrile),A - Excellent,Sodium Hydroxide (20%)
7,Carbon graphite,A2 - Excellent,Sodium Hydroxide (20%)
8,Carbon Steel,D - Poor,Sodium Hydroxide (20%)
9,Carpenter 20,A2 - Excellent,Sodium Hydroxide (20%)
10,Cast iron,A2 - Excellent,Sodium Hydroxide (20%)
11,Ceramic Al203,A - Excellent,Sodium Hydroxide (20%)
12,Ceramic magnet,N/A,Sodium Hydroxide (20%)
13,ChemRaz (FFKM),C - Fair,Sodium Hydroxide (20%)
14,Copper,A2 - Excellent,Sodium Hydroxide (20%)
15,CPVC,A - Excellent,Sodium Hydroxide (20%)
16,EPDM,B - Good,Sodium Hydroxide (20%)
17,Epoxy,A2 - Excellent,Sodium Hydroxide (20%)
18,Fluorocarbon (FKM),D - Poor,Sodium Hydroxide (20%)
19,Hastelloy-C®,B - Good,Sodium Hydroxide (20%)
20,Hypalon®,A - Excellent,Sodium Hydroxide (20%)
21,Hytrel®,B - Good,Sodium Hydroxide (20%)
22,Kalrez,A - Excellent,Sodium Hydroxide (20%)
23,Kel-F®,A - Excellent,Sodium Hydroxide (20%)
24,LDPE,D - Poor,Sodium Hydroxide (20%)
25,Natural rubber,A1 - Excellent,Sodium Hydroxide (20%)
26,Neoprene,B2 - Good,Sodium Hydroxide (20%)
27,NORYL®,A - Excellent,Sodium Hydroxide (20%)
28,Nylon,A - Excellent,Sodium Hydroxide (20%)
29,Polycarbonate,A2 - Excellent,Sodium Hydroxide (20%)
30,Polyetherether Ketone (PEEK),A - Excellent,Sodium Hydroxide (20%)
31,Polypropylene,A - Excellent,Sodium Hydroxide (20%)
32,Polyurethane,B - Good,Sodium Hydroxide (20%)
33,PPS (Ryton®),A - Excellent,Sodium Hydroxide (20%)
34,PTFE,A - Excellent,Sodium Hydroxide (20%)
35,PVC,A - Excellent,Sodium Hydroxide (20%)
36,PVDF (Kynar®),A - Excellent,Sodium Hydroxide (20%)
37,Silicone,A2 - Excellent,Sodium Hydroxide (20%)
38,stainless steel - 304,B - Good,Sodium Hydroxide (20%)
39,stainless steel - 316,B2 - Good,Sodium Hydroxide (20%)
40,Titanium,A1 - Excellent,Sodium Hydroxide (20%)
41,Tygon®,A1 - Excellent,Sodium Hydroxide (20%)
42,Viton®,C - Fair,Sodium Hydroxide (20%)

File: data/cole/Sodium Hydroxide (80%).csv
,material,compatibility,chemical
0,,,Sodium Hydroxide (80%)
1,ABS plastic,A - Excellent,Sodium Hydroxide (80%)
2,Acetal (Delrin®),D - Poor,Sodium Hydroxide (80%)
3,Aluminum,D - Poor,Sodium Hydroxide (80%)
4,Brass,D - Poor,Sodium Hydroxide (80%)
5,Bronze,C - Fair,Sodium Hydroxide (80%)
6,Buna N (Nitrile),D - Poor,Sodium Hydroxide (80%)
7,Carbon graphite,A2 - Excellent,Sodium Hydroxide (80%)
8,Carbon Steel,D - Poor,Sodium Hydroxide (80%)
9,Carpenter 20,D - Poor,Sodium Hydroxide (80%)
10,Cast iron,D - Poor,Sodium Hydroxide (80%)
11,Ceramic Al203,A - Excellent,Sodium Hydroxide (80%)
12,Ceramic magnet,C - Fair,Sodium Hydroxide (80%)
13,ChemRaz (FFKM),C - Fair,Sodium Hydroxide (80%)
14,Copper,D - Poor,Sodium Hydroxide (80%)
15,CPVC,A - Excellent,Sodium Hydroxide (80%)
16,EPDM,B1 - Good,Sodium Hydroxide (80%)
17,Epoxy,A1 - Excellent,Sodium Hydroxide (80%)
18,Fluorocarbon (FKM),D - Poor,Sodium Hydroxide (80%)
19,Hastelloy-C®,A1 - Excellent,Sodium Hydroxide (80%)
20,Hypalon®,A2 - Excellent,Sodium Hydroxide (80%)
21,Hytrel®,N/A,Sodium Hydroxide (80%)
22,Kalrez,A - Excellent,Sodium Hydroxide (80%)
23,Kel-F®,A - Excellent,Sodium Hydroxide (80%)
24,LDPE,D - Poor,Sodium Hydroxide (80%)
25,Natural rubber,A1 - Excellent,Sodium Hydroxide (80%)
26,Neoprene,B1 - Good,Sodium Hydroxide (80%)
27,NORYL®,A - Excellent,Sodium Hydroxide (80%)
28,Nylon,C - Fair,Sodium Hydroxide (80%)
29,Polycarbonate,D - Poor,Sodium Hydroxide (80%)
30,Polyetherether Ketone (PEEK),A - Excellent,Sodium Hydroxide (80%)
31,Polypropylene,A - Excellent,Sodium Hydroxide (80%)
32,Polyurethane,B - Good,Sodium Hydroxide (80%)
33,PPS (Ryton®),A - Excellent,Sodium Hydroxide (80%)
34,PTFE,A1 - Excellent,Sodium Hydroxide (80%)
35,PVC,A - Excellent,Sodium Hydroxide (80%)
36,PVDF (Kynar®),A - Excellent,Sodium Hydroxide (80%)
37,Silicone,A1 - Excellent,Sodium Hydroxide (80%)
38,stainless steel - 304,C - Fair,Sodium Hydroxide (80%)
39,stainless steel - 316,B1 - Good,Sodium Hydroxide (80%)
40,Titanium,D - Poor,Sodium Hydroxide (80%)
41,Tygon®,A1 - Excellent,Sodium Hydroxide (80%)
42,Viton®,D - Poor,Sodium Hydroxide (80%)

File: data/cole/Sodium Peroxide.csv
,material,compatibility,chemical
0,,,Sodium Peroxide
1,ABS plastic,N/A,Sodium Peroxide
2,Acetal (Delrin®),D - Poor,Sodium Peroxide
3,Aluminum,C - Fair,Sodium Peroxide
4,Brass,D - Poor,Sodium Peroxide
5,Bronze,A - Excellent,Sodium Peroxide
6,Buna N (Nitrile),B - Good,Sodium Peroxide
7,Carbon graphite,A - Excellent,Sodium Peroxide
8,Carbon Steel,C - Fair,Sodium Peroxide
9,Carpenter 20,D - Poor,Sodium Peroxide
10,Cast iron,C - Fair,Sodium Peroxide
11,Ceramic Al203,N/A,Sodium Peroxide
12,Ceramic magnet,N/A,Sodium Peroxide
13,ChemRaz (FFKM),A - Excellent,Sodium Peroxide
14,Copper,B - Good,Sodium Peroxide
15,CPVC,A2 - Excellent,Sodium Peroxide
16,EPDM,A - Excellent,Sodium Peroxide
17,Epoxy,C - Fair,Sodium Peroxide
18,Fluorocarbon (FKM),A - Excellent,Sodium Peroxide
19,Hastelloy-C®,B - Good,Sodium Peroxide
20,Hypalon®,B - Good,Sodium Peroxide
21,Hytrel®,N/A,Sodium Peroxide
22,Kalrez,A - Excellent,Sodium Peroxide
23,Kel-F®,A - Excellent,Sodium Peroxide
24,LDPE,A - Excellent,Sodium Peroxide
25,Natural rubber,B - Good,Sodium Peroxide
26,Neoprene,B1 - Good,Sodium Peroxide
27,NORYL®,N/A,Sodium Peroxide
28,Nylon,A1 - Excellent,Sodium Peroxide
29,Polycarbonate,A2 - Excellent,Sodium Peroxide
30,Polyetherether Ketone (PEEK),A - Excellent,Sodium Peroxide
31,Polypropylene,B - Good,Sodium Peroxide
32,Polyurethane,D - Poor,Sodium Peroxide
33,PPS (Ryton®),N/A,Sodium Peroxide
34,PTFE,A - Excellent,Sodium Peroxide
35,PVC,B2 - Good,Sodium Peroxide
36,PVDF (Kynar®),A - Excellent,Sodium Peroxide
37,Silicone,D - Poor,Sodium Peroxide
38,stainless steel - 304,A - Excellent,Sodium Peroxide
39,stainless steel - 316,A - Excellent,Sodium Peroxide
40,Titanium,N/A,Sodium Peroxide
41,Tygon®,N/A,Sodium Peroxide
42,Viton®,A - Excellent,Sodium Peroxide

File: data/cole/Sulfur Dioxide (dry).csv
,material,compatibility,chemical
0,,,Sulfur Dioxide (dry)
1,ABS plastic,N/A,Sulfur Dioxide (dry)
2,Acetal (Delrin®),B - Good,Sulfur Dioxide (dry)
3,Aluminum,B - Good,Sulfur Dioxide (dry)
4,Brass,D - Poor,Sulfur Dioxide (dry)
5,Bronze,B - Good,Sulfur Dioxide (dry)
6,Buna N (Nitrile),D - Poor,Sulfur Dioxide (dry)
7,Carbon graphite,A - Excellent,Sulfur Dioxide (dry)
8,Carbon Steel,A - Excellent,Sulfur Dioxide (dry)
9,Carpenter 20,A - Excellent,Sulfur Dioxide (dry)
10,Cast iron,A - Excellent,Sulfur Dioxide (dry)
11,Ceramic Al203,N/A,Sulfur Dioxide (dry)
12,Ceramic magnet,N/A,Sulfur Dioxide (dry)
13,ChemRaz (FFKM),A - Excellent,Sulfur Dioxide (dry)
14,Copper,A - Excellent,Sulfur Dioxide (dry)
15,CPVC,A2 - Excellent,Sulfur Dioxide (dry)
16,EPDM,A2 - Excellent,Sulfur Dioxide (dry)
17,Epoxy,A1 - Excellent,Sulfur Dioxide (dry)
18,Fluorocarbon (FKM),A - Excellent,Sulfur Dioxide (dry)
19,Hastelloy-C®,B - Good,Sulfur Dioxide (dry)
20,Hypalon®,N/A,Sulfur Dioxide (dry)
21,Hytrel®,C - Fair,Sulfur Dioxide (dry)
22,Kalrez,A - Excellent,Sulfur Dioxide (dry)
23,Kel-F®,A - Excellent,Sulfur Dioxide (dry)
24,LDPE,A1 - Excellent,Sulfur Dioxide (dry)
25,Natural rubber,C - Fair,Sulfur Dioxide (dry)
26,Neoprene,D - Poor,Sulfur Dioxide (dry)
27,NORYL®,A - Excellent,Sulfur Dioxide (dry)
28,Nylon,B1 - Good,Sulfur Dioxide (dry)
29,Polycarbonate,A1 - Excellent,Sulfur Dioxide (dry)
30,Polyetherether Ketone (PEEK),A - Excellent,Sulfur Dioxide (dry)
31,Polypropylene,A1 - Excellent,Sulfur Dioxide (dry)
32,Polyurethane,C - Fair,Sulfur Dioxide (dry)
33,PPS (Ryton®),A - Excellent,Sulfur Dioxide (dry)
34,PTFE,A - Excellent,Sulfur Dioxide (dry)
35,PVC,A2 - Excellent,Sulfur Dioxide (dry)
36,PVDF (Kynar®),A - Excellent,Sulfur Dioxide (dry)
37,Silicone,B - Good,Sulfur Dioxide (dry)
38,stainless steel - 304,D - Poor,Sulfur Dioxide (dry)
39,stainless steel - 316,A - Excellent,Sulfur Dioxide (dry)
40,Titanium,A - Excellent,Sulfur Dioxide (dry)
41,Tygon®,C - Fair,Sulfur Dioxide (dry)
42,Viton®,A - Excellent,Sulfur Dioxide (dry)

File: data/cole/Sulfur Dioxide.csv
,material,compatibility,chemical
0,,,Sulfur Dioxide
1,ABS plastic,D - Poor,Sulfur Dioxide
2,Acetal (Delrin®),B - Good,Sulfur Dioxide
3,Aluminum,B - Good,Sulfur Dioxide
4,Brass,D - Poor,Sulfur Dioxide
5,Bronze,B - Good,Sulfur Dioxide
6,Buna N (Nitrile),D - Poor,Sulfur Dioxide
7,Carbon graphite,A - Excellent,Sulfur Dioxide
8,Carbon Steel,D - Poor,Sulfur Dioxide
9,Carpenter 20,B - Good,Sulfur Dioxide
10,Cast iron,N/A,Sulfur Dioxide
11,Ceramic Al203,N/A,Sulfur Dioxide
12,Ceramic magnet,N/A,Sulfur Dioxide
13,ChemRaz (FFKM),A - Excellent,Sulfur Dioxide
14,Copper,B - Good,Sulfur Dioxide
15,CPVC,A2 - Excellent,Sulfur Dioxide
16,EPDM,A2 - Excellent,Sulfur Dioxide
17,Epoxy,A1 - Excellent,Sulfur Dioxide
18,Fluorocarbon (FKM),A - Excellent,Sulfur Dioxide
19,Hastelloy-C®,C - Fair,Sulfur Dioxide
20,Hypalon®,C - Fair,Sulfur Dioxide
21,Hytrel®,C - Fair,Sulfur Dioxide
22,Kalrez,A - Excellent,Sulfur Dioxide
23,Kel-F®,A - Excellent,Sulfur Dioxide
24,LDPE,B1 - Good,Sulfur Dioxide
25,Natural rubber,N/A,Sulfur Dioxide
26,Neoprene,B - Good,Sulfur Dioxide
27,NORYL®,A - Excellent,Sulfur Dioxide
28,Nylon,C1 - Fair,Sulfur Dioxide
29,Polycarbonate,N/A,Sulfur Dioxide
30,Polyetherether Ketone (PEEK),A - Excellent,Sulfur Dioxide
31,Polypropylene,A1 - Excellent,Sulfur Dioxide
32,Polyurethane,D - Poor,Sulfur Dioxide
33,PPS (Ryton®),A - Excellent,Sulfur Dioxide
34,PTFE,A - Excellent,Sulfur Dioxide
35,PVC,A1 - Excellent,Sulfur Dioxide
36,PVDF (Kynar®),A - Excellent,Sulfur Dioxide
37,Silicone,B - Good,Sulfur Dioxide
38,stainless steel - 304,D - Poor,Sulfur Dioxide
39,stainless steel - 316,A1 - Excellent,Sulfur Dioxide
40,Titanium,A - Excellent,Sulfur Dioxide
41,Tygon®,C - Fair,Sulfur Dioxide
42,Viton®,A - Excellent,Sulfur Dioxide

File: data/cole/Sulfur Trioxide (dry).csv
,material,compatibility,chemical
0,,,Sulfur Trioxide (dry)
1,ABS plastic,N/A,Sulfur Trioxide (dry)
2,Acetal (Delrin®),N/A,Sulfur Trioxide (dry)
3,Aluminum,A - Excellent,Sulfur Trioxide (dry)
4,Brass,D - Poor,Sulfur Trioxide (dry)
5,Bronze,C - Fair,Sulfur Trioxide (dry)
6,Buna N (Nitrile),D - Poor,Sulfur Trioxide (dry)
7,Carbon graphite,B - Good,Sulfur Trioxide (dry)
8,Carbon Steel,C - Fair,Sulfur Trioxide (dry)
9,Carpenter 20,A - Excellent,Sulfur Trioxide (dry)
10,Cast iron,B - Good,Sulfur Trioxide (dry)
11,Ceramic Al203,N/A,Sulfur Trioxide (dry)
12,Ceramic magnet,N/A,Sulfur Trioxide (dry)
13,ChemRaz (FFKM),B - Good,Sulfur Trioxide (dry)
14,Copper,N/A,Sulfur Trioxide (dry)
15,CPVC,A - Excellent,Sulfur Trioxide (dry)
16,EPDM,C2 - Fair,Sulfur Trioxide (dry)
17,Epoxy,A - Excellent,Sulfur Trioxide (dry)
18,Fluorocarbon (FKM),A - Excellent,Sulfur Trioxide (dry)
19,Hastelloy-C®,N/A,Sulfur Trioxide (dry)
20,Hypalon®,D - Poor,Sulfur Trioxide (dry)
21,Hytrel®,N/A,Sulfur Trioxide (dry)
22,Kalrez,A - Excellent,Sulfur Trioxide (dry)
23,Kel-F®,N/A,Sulfur Trioxide (dry)
24,LDPE,N/A,Sulfur Trioxide (dry)
25,Natural rubber,C - Fair,Sulfur Trioxide (dry)
26,Neoprene,D - Poor,Sulfur Trioxide (dry)
27,NORYL®,D - Poor,Sulfur Trioxide (dry)
28,Nylon,D - Poor,Sulfur Trioxide (dry)
29,Polycarbonate,N/A,Sulfur Trioxide (dry)
30,Polyetherether Ketone (PEEK),A - Excellent,Sulfur Trioxide (dry)
31,Polypropylene,C - Fair,Sulfur Trioxide (dry)
32,Polyurethane,D - Poor,Sulfur Trioxide (dry)
33,PPS (Ryton®),N/A,Sulfur Trioxide (dry)
34,PTFE,A - Excellent,Sulfur Trioxide (dry)
35,PVC,A - Excellent,Sulfur Trioxide (dry)
36,PVDF (Kynar®),N/A,Sulfur Trioxide (dry)
37,Silicone,B - Good,Sulfur Trioxide (dry)
38,stainless steel - 304,A - Excellent,Sulfur Trioxide (dry)
39,stainless steel - 316,C - Fair,Sulfur Trioxide (dry)
40,Titanium,N/A,Sulfur Trioxide (dry)
41,Tygon®,A - Excellent,Sulfur Trioxide (dry)
42,Viton®,A - Excellent,Sulfur Trioxide (dry)

File: data/cole/Sulfur Trioxide.csv
,material,compatibility,chemical
0,,,Sulfur Trioxide
1,ABS plastic,N/A,Sulfur Trioxide
2,Acetal (Delrin®),N/A,Sulfur Trioxide
3,Aluminum,N/A,Sulfur Trioxide
4,Brass,N/A,Sulfur Trioxide
5,Bronze,N/A,Sulfur Trioxide
6,Buna N (Nitrile),B - Good,Sulfur Trioxide
7,Carbon graphite,N/A,Sulfur Trioxide
8,Carbon Steel,N/A,Sulfur Trioxide
9,Carpenter 20,N/A,Sulfur Trioxide
10,Cast iron,N/A,Sulfur Trioxide
11,Ceramic Al203,N/A,Sulfur Trioxide
12,Ceramic magnet,N/A,Sulfur Trioxide
13,ChemRaz (FFKM),B - Good,Sulfur Trioxide
14,Copper,N/A,Sulfur Trioxide
15,CPVC,N/A,Sulfur Trioxide
16,EPDM,B - Good,Sulfur Trioxide
17,Epoxy,N/A,Sulfur Trioxide
18,Fluorocarbon (FKM),D - Poor,Sulfur Trioxide
19,Hastelloy-C®,N/A,Sulfur Trioxide
20,Hypalon®,B - Good,Sulfur Trioxide
21,Hytrel®,N/A,Sulfur Trioxide
22,Kalrez,B - Good,Sulfur Trioxide
23,Kel-F®,N/A,Sulfur Trioxide
24,LDPE,B - Good,Sulfur Trioxide
25,Natural rubber,D - Poor,Sulfur Trioxide
26,Neoprene,A - Excellent,Sulfur Trioxide
27,NORYL®,N/A,Sulfur Trioxide
28,Nylon,B - Good,Sulfur Trioxide
29,Polycarbonate,N/A,Sulfur Trioxide
30,Polyetherether Ketone (PEEK),A - Excellent,Sulfur Trioxide
31,Polypropylene,N/A,Sulfur Trioxide
32,Polyurethane,B - Good,Sulfur Trioxide
33,PPS (Ryton®),N/A,Sulfur Trioxide
34,PTFE,N/A,Sulfur Trioxide
35,PVC,B - Good,Sulfur Trioxide
36,PVDF (Kynar®),N/A,Sulfur Trioxide
37,Silicone,B - Good,Sulfur Trioxide
38,stainless steel - 304,N/A,Sulfur Trioxide
39,stainless steel - 316,N/A,Sulfur Trioxide
40,Titanium,N/A,Sulfur Trioxide
41,Tygon®,N/A,Sulfur Trioxide
42,Viton®,N/A,Sulfur Trioxide
