Repository: lachlanmonty/ChemicalCompatibilityDatabase

# ChemicalCompatibilityDatabase

## Goal

- Quickly check chemical compatibility of materials
- Combine chemical compatibility databases into a single database

## To Do

- [ ] Add [Sandvik corrosion tables](https://www.materials.sandvik/en/materials-center/corrosion-tables/ "Sandvik corrosion tables")
- [ ] Add the formula for each chemical in the [Cole-Parmer](https://www.coleparmer.com/Chemical-Resistance "Cole-Parmer") database. This should allow for easier lookups with stream table data.
- [ ] Add concentrations
- [ ] Add content of impurities, e.g. Cl-, oxidizing agents etc
- [ ] Add temperature dependent compatibility checks

File: data/cole_data.csv (part 2 of 21)
,material,compatibility,chemical
940,Kel-F®,A - Excellent,Aluminum Chloride
941,LDPE,B2 - Good,Aluminum Chloride
942,Natural rubber,A - Excellent,Aluminum Chloride
943,Neoprene,A - Excellent,Aluminum Chloride
944,NORYL®,A - Excellent,Aluminum Chloride
945,Nylon,B1 - Good,Aluminum Chloride
946,Polycarbonate,A1 - Excellent,Aluminum Chloride
947,Polyetherether Ketone (PEEK),A - Excellent,Aluminum Chloride
948,Polypropylene,A - Excellent,Aluminum Chloride
949,Polyurethane,B - Good,Aluminum Chloride
950,PPS (Ryton®),A - Excellent,Aluminum Chloride
951,PTFE,A - Excellent,Aluminum Chloride
952,PVC,A2 - Excellent,Aluminum Chloride
953,PVDF (Kynar®),A - Excellent,Aluminum Chloride
954,Silicone,B - Good,Aluminum Chloride
955,stainless steel - 304,B - Good,Aluminum Chloride
956,stainless steel - 316,B - Good,Aluminum Chloride
957,Titanium,B - Good,Aluminum Chloride
958,Tygon®,A2 - Excellent,Aluminum Chloride
959,Viton®,A - Excellent,Aluminum Chloride
960,ABS plastic,A - Excellent,Aluminum Fluoride
961,Acetal (Delrin®),C - Fair,Aluminum Fluoride
962,Aluminum,B1 - Good,Aluminum Fluoride
963,Buna N (Nitrile),A - Excellent,Aluminum Fluoride
964,Carbon graphite,A - Excellent,Aluminum Fluoride
965,Carbon Steel,D - Poor,Aluminum Fluoride
966,Carpenter 20,C - Fair,Aluminum Fluoride
967,Cast iron,D - Poor,Aluminum Fluoride
968,Ceramic magnet,B - Good,Aluminum Fluoride
969,ChemRaz (FFKM),A - Excellent,Aluminum Fluoride
970,Copper,D - Poor,Aluminum Fluoride
971,CPVC,A - Excellent,Aluminum Fluoride
972,EPDM,A - Excellent,Aluminum Fluoride
973,Epoxy,B1 - Good,Aluminum Fluoride
974,Fluorocarbon (FKM),A - Excellent,Aluminum Fluoride
975,Hastelloy-C®,B - Good,Aluminum Fluoride
976,Hypalon®,A - Excellent,Aluminum Fluoride
977,Kalrez,A - Excellent,Aluminum Fluoride
978,LDPE,A2 - Excellent,Aluminum Fluoride
979,Natural rubber,B - Good,Aluminum Fluoride
980,Neoprene,A - Excellent,Aluminum Fluoride
981,NORYL®,A1 - Excellent,Aluminum Fluoride
982,Nylon,A1 - Excellent,Aluminum Fluoride
983,Polypropylene,A - Excellent,Aluminum Fluoride
984,Polyurethane,C - Fair,Aluminum Fluoride
985,PPS (Ryton®),A - Excellent,Aluminum Fluoride
986,PTFE,A - Excellent,Aluminum Fluoride
987,PVC,A2 - Excellent,Aluminum Fluoride
988,PVDF (Kynar®),A - Excellent,Aluminum Fluoride
989,Silicone,B - Good,Aluminum Fluoride
990,stainless steel - 304,D - Poor,Aluminum Fluoride
991,stainless steel - 316,D - Poor,Aluminum Fluoride
992,Titanium,A - Excellent,Aluminum Fluoride
993,Tygon®,A2 - Excellent,Aluminum Fluoride
994,Viton®,A - Excellent,Aluminum Fluoride
995,ABS plastic,B - Good,Aluminum Hydroxide
996,Acetal (Delrin®),A - Excellent,Aluminum Hydroxide
997,Aluminum,B1 - Good,Aluminum Hydroxide
998,Brass,B - Good,Aluminum Hydroxide
999,Bronze,C - Fair,Aluminum Hydroxide
1000,Buna N (Nitrile),A - Excellent,Aluminum Hydroxide
1001,Carbon graphite,A - Excellent,Aluminum Hydroxide
1002,Carpenter 20,A1 - Excellent,Aluminum Hydroxide
1003,Cast iron,A - Excellent,Aluminum Hydroxide
1004,ChemRaz (FFKM),B - Good,Aluminum Hydroxide
1005,Copper,D - Poor,Aluminum Hydroxide
1006,CPVC,A - Excellent,Aluminum Hydroxide
1007,EPDM,A - Excellent,Aluminum Hydroxide
1008,Epoxy,B1 - Good,Aluminum Hydroxide
1009,Fluorocarbon (FKM),A - Excellent,Aluminum Hydroxide
1010,Hastelloy-C®,B - Good,Aluminum Hydroxide
1011,Hypalon®,A2 - Excellent,Aluminum Hydroxide
1012,Kalrez,A - Excellent,Aluminum Hydroxide
1013,Kel-F®,A1 - Excellent,Aluminum Hydroxide
1014,LDPE,A2 - Excellent,Aluminum Hydroxide
1015,Natural rubber,D - Poor,Aluminum Hydroxide
1016,Neoprene,A - Excellent,Aluminum Hydroxide
1017,NORYL®,A - Excellent,Aluminum Hydroxide
1018,Nylon,A1 - Excellent,Aluminum Hydroxide
1019,Polycarbonate,B1 - Good,Aluminum Hydroxide
1020,Polypropylene,A - Excellent,Aluminum Hydroxide
1021,Polyurethane,B - Good,Aluminum Hydroxide
1022,PTFE,A - Excellent,Aluminum Hydroxide
1023,PVC,A2 - Excellent,Aluminum Hydroxide
1024,PVDF (Kynar®),A - Excellent,Aluminum Hydroxide
1025,stainless steel - 304,A1 - Excellent,Aluminum Hydroxide
1026,stainless steel - 316,C1 - Fair,Aluminum Hydroxide
1027,Titanium,B1 - Good,Aluminum Hydroxide
1028,Tygon®,A2 - Excellent,Aluminum Hydroxide
1029,Viton®,A - Excellent,Aluminum Hydroxide
1030,Acetal (Delrin®),B1 - Good,Aluminum Nitrate
1031,Aluminum,D - Poor,Aluminum Nitrate
1032,Buna N (Nitrile),A2 - Excellent,Aluminum Nitrate
1033,Carbon graphite,A2 - Excellent,Aluminum Nitrate
1034,Carbon Steel,D - Poor,Aluminum Nitrate
1035,ChemRaz (FFKM),A - Excellent,Aluminum Nitrate
1036,CPVC,A - Excellent,Aluminum Nitrate
1037,EPDM,A2 - Excellent,Aluminum Nitrate
1038,Epoxy,A2 - Excellent,Aluminum Nitrate
1039,Fluorocarbon (FKM),A - Excellent,Aluminum Nitrate
1040,Hypalon®,A2 - Excellent,Aluminum Nitrate
1041,Kalrez,A - Excellent,Aluminum Nitrate
1042,Kel-F®,A1 - Excellent,Aluminum Nitrate
1043,LDPE,A2 - Excellent,Aluminum Nitrate
1044,Natural rubber,A1 - Excellent,Aluminum Nitrate
1045,Neoprene,A1 - Excellent,Aluminum Nitrate
1046,Nylon,A1 - Excellent,Aluminum Nitrate
1047,Polycarbonate,A1 - Excellent,Aluminum Nitrate
1048,Polypropylene,A2 - Excellent,Aluminum Nitrate
1049,Polyurethane,C - Fair,Aluminum Nitrate
1050,PTFE,A - Excellent,Aluminum Nitrate
1051,PVC,B2 - Good,Aluminum Nitrate
1052,PVDF (Kynar®),A2 - Excellent,Aluminum Nitrate
1053,Silicone,B1 - Good,Aluminum Nitrate
1054,stainless steel - 304,A - Excellent,Aluminum Nitrate
1055,stainless steel - 316,A - Excellent,Aluminum Nitrate
1056,Titanium,A - Excellent,Aluminum Nitrate
1057,Tygon®,B2 - Good,Aluminum Nitrate
1058,Viton®,A2 - Excellent,Aluminum Nitrate
1059,Acetal (Delrin®),C - Fair,Aluminum Potassium Sulfate 10%
1060,Aluminum,C - Fair,Aluminum Potassium Sulfate 10%
1061,Brass,A - Excellent,Aluminum Potassium Sulfate 10%
1062,Buna N (Nitrile),A - Excellent,Aluminum Potassium Sulfate 10%
1063,Carbon graphite,A - Excellent,Aluminum Potassium Sulfate 10%
1064,Carbon Steel,C - Fair,Aluminum Potassium Sulfate 10%
1065,Carpenter 20,A - Excellent,Aluminum Potassium Sulfate 10%
1066,Cast iron,D - Poor,Aluminum Potassium Sulfate 10%
1067,ChemRaz (FFKM),A - Excellent,Aluminum Potassium Sulfate 10%
1068,Copper,A2 - Excellent,Aluminum Potassium Sulfate 10%
1069,CPVC,B - Good,Aluminum Potassium Sulfate 10%
1070,EPDM,A - Excellent,Aluminum Potassium Sulfate 10%
1071,Epoxy,A1 - Excellent,Aluminum Potassium Sulfate 10%
1072,Fluorocarbon (FKM),A - Excellent,Aluminum Potassium Sulfate 10%
1073,Hastelloy-C®,C - Fair,Aluminum Potassium Sulfate 10%
1074,Hypalon®,A - Excellent,Aluminum Potassium Sulfate 10%
1075,Kalrez,A - Excellent,Aluminum Potassium Sulfate 10%
1076,Kel-F®,A - Excellent,Aluminum Potassium Sulfate 10%
1077,LDPE,A2 - Excellent,Aluminum Potassium Sulfate 10%
1078,Natural rubber,A - Excellent,Aluminum Potassium Sulfate 10%
1079,Neoprene,A - Excellent,Aluminum Potassium Sulfate 10%
1080,NORYL®,A2 - Excellent,Aluminum Potassium Sulfate 10%
1081,Nylon,D - Poor,Aluminum Potassium Sulfate 10%
1082,Polycarbonate,A1 - Excellent,Aluminum Potassium Sulfate 10%
1083,Polyetherether Ketone (PEEK),A - Excellent,Aluminum Potassium Sulfate 10%
1084,Polypropylene,A - Excellent,Aluminum Potassium Sulfate 10%
1085,PTFE,A - Excellent,Aluminum Potassium Sulfate 10%
1086,PVC,A2 - Excellent,Aluminum Potassium Sulfate 10%
1087,PVDF (Kynar®),B - Good,Aluminum Potassium Sulfate 10%
1088,Silicone,A - Excellent,Aluminum Potassium Sulfate 10%
1089,stainless steel - 304,A - Excellent,Aluminum Potassium Sulfate 10%
1090,stainless steel - 316,A - Excellent,Aluminum Potassium Sulfate 10%
1091,Titanium,A - Excellent,Aluminum Potassium Sulfate 10%
1092,Tygon®,A2 - Excellent,Aluminum Potassium Sulfate 10%
1093,Viton®,A - Excellent,Aluminum Potassium Sulfate 10%
1094,Acetal (Delrin®),C - Fair,Aluminum Potassium Sulfate 100%
1095,Aluminum,C - Fair,Aluminum Potassium Sulfate 100%
1096,Buna N (Nitrile),A - Excellent,Aluminum Potassium Sulfate 100%
1097,Carbon graphite,A - Excellent,Aluminum Potassium Sulfate 100%
1098,Carbon Steel,D - Poor,Aluminum Potassium Sulfate 100%
1099,Carpenter 20,B - Good,Aluminum Potassium Sulfate 100%
1100,Cast iron,D - Poor,Aluminum Potassium Sulfate 100%
1101,ChemRaz (FFKM),A - Excellent,Aluminum Potassium Sulfate 100%
1102,Copper,B - Good,Aluminum Potassium Sulfate 100%
1103,CPVC,B - Good,Aluminum Potassium Sulfate 100%
1104,EPDM,A - Excellent,Aluminum Potassium Sulfate 100%
1105,Epoxy,A1 - Excellent,Aluminum Potassium Sulfate 100%
1106,Fluorocarbon (FKM),A - Excellent,Aluminum Potassium Sulfate 100%
1107,Hastelloy-C®,C - Fair,Aluminum Potassium Sulfate 100%
1108,Hypalon®,A - Excellent,Aluminum Potassium Sulfate 100%
1109,Kalrez,A - Excellent,Aluminum Potassium Sulfate 100%
1110,Kel-F®,A - Excellent,Aluminum Potassium Sulfate 100%
1111,LDPE,A2 - Excellent,Aluminum Potassium Sulfate 100%
1112,Natural rubber,A - Excellent,Aluminum Potassium Sulfate 100%
1113,Neoprene,A - Excellent,Aluminum Potassium Sulfate 100%
1114,NORYL®,A2 - Excellent,Aluminum Potassium Sulfate 100%
1115,Nylon,D - Poor,Aluminum Potassium Sulfate 100%
1116,Polycarbonate,A2 - Excellent,Aluminum Potassium Sulfate 100%
1117,Polyetherether Ketone (PEEK),A - Excellent,Aluminum Potassium Sulfate 100%
1118,Polypropylene,A - Excellent,Aluminum Potassium Sulfate 100%
1119,PTFE,A - Excellent,Aluminum Potassium Sulfate 100%
1120,PVC,A2 - Excellent,Aluminum Potassium Sulfate 100%
1121,Silicone,A - Excellent,Aluminum Potassium Sulfate 100%
1122,stainless steel - 304,D - Poor,Aluminum Potassium Sulfate 100%
1123,stainless steel - 316,B2 - Good,Aluminum Potassium Sulfate 100%
1124,Titanium,A - Excellent,Aluminum Potassium Sulfate 100%
1125,Tygon®,A2 - Excellent,Aluminum Potassium Sulfate 100%
1126,Viton®,A - Excellent,Aluminum Potassium Sulfate 100%
1127,ABS plastic,A2 - Excellent,Aluminum Sulfate
1128,Acetal (Delrin®),B1 - Good,Aluminum Sulfate
1129,Aluminum,B1 - Good,Aluminum Sulfate
1130,Brass,B1 - Good,Aluminum Sulfate
1131,Bronze,B - Good,Aluminum Sulfate
1132,Buna N (Nitrile),A - Excellent,Aluminum Sulfate
1133,Carbon graphite,A - Excellent,Aluminum Sulfate
1134,Carbon Steel,D - Poor,Aluminum Sulfate
1135,Carpenter 20,B - Good,Aluminum Sulfate
1136,Cast iron,D - Poor,Aluminum Sulfate
1137,Ceramic Al203,A - Excellent,Aluminum Sulfate
1138,ChemRaz (FFKM),A - Excellent,Aluminum Sulfate
1139,Copper,A2 - Excellent,Aluminum Sulfate
1140,CPVC,A2 - Excellent,Aluminum Sulfate
1141,EPDM,A - Excellent,Aluminum Sulfate
1142,Epoxy,A2 - Excellent,Aluminum Sulfate
1143,Fluorocarbon (FKM),A - Excellent,Aluminum Sulfate
1144,Hastelloy-C®,B - Good,Aluminum Sulfate
1145,Hypalon®,A - Excellent,Aluminum Sulfate
1146,Hytrel®,B1 - Good,Aluminum Sulfate
1147,Kalrez,A - Excellent,Aluminum Sulfate
1148,Kel-F®,A - Excellent,Aluminum Sulfate
1149,LDPE,A2 - Excellent,Aluminum Sulfate
1150,Natural rubber,A - Excellent,Aluminum Sulfate
1151,Neoprene,A - Excellent,Aluminum Sulfate
1152,NORYL®,A - Excellent,Aluminum Sulfate
1153,Nylon,A2 - Excellent,Aluminum Sulfate
1154,Polycarbonate,A - Excellent,Aluminum Sulfate
1155,Polyetherether Ketone (PEEK),A - Excellent,Aluminum Sulfate
1156,Polypropylene,A - Excellent,Aluminum Sulfate
1157,Polyurethane,B - Good,Aluminum Sulfate
1158,PPS (Ryton®),A - Excellent,Aluminum Sulfate
1159,PTFE,A - Excellent,Aluminum Sulfate
1160,PVC,A2 - Excellent,Aluminum Sulfate
1161,PVDF (Kynar®),A - Excellent,Aluminum Sulfate
1162,Silicone,A - Excellent,Aluminum Sulfate
1163,stainless steel - 304,B - Good,Aluminum Sulfate
1164,stainless steel - 316,B2 - Good,Aluminum Sulfate
1165,Titanium,A - Excellent,Aluminum Sulfate
1166,Tygon®,A2 - Excellent,Aluminum Sulfate
1167,Viton®,A - Excellent,Aluminum Sulfate
1168,Aluminum,A - Excellent,Alums
1169,Buna N (Nitrile),A - Excellent,Alums
1170,Carpenter 20,A - Excellent,Alums
1171,Cast iron,D - Poor,Alums
1172,ChemRaz (FFKM),A - Excellent,Alums
1173,Copper,C - Fair,Alums
1174,CPVC,A - Excellent,Alums
1175,EPDM,A1 - Excellent,Alums
1176,Epoxy,A - Excellent,Alums
1177,Fluorocarbon (FKM),D - Poor,Alums
1178,Hastelloy-C®,B - Good,Alums
1179,Hytrel®,D - Poor,Alums
1180,Kalrez,A - Excellent,Alums
1181,LDPE,A - Excellent,Alums
1182,Natural rubber,A - Excellent,Alums
1183,Neoprene,B - Good,Alums
1184,Nylon,A - Excellent,Alums
1185,Polypropylene,A - Excellent,Alums
1186,Polyurethane,B - Good,Alums
1187,PTFE,A - Excellent,Alums
1188,Silicone,A1 - Excellent,Alums
1189,stainless steel - 316,A - Excellent,Alums
1190,Titanium,A - Excellent,Alums
1191,Viton®,A - Excellent,Alums
1192,Acetal (Delrin®),D - Poor,Amines
1193,Aluminum,B - Good,Amines
1194,Brass,B1 - Good,Amines
1195,Bronze,D - Poor,Amines
1196,Buna N (Nitrile),D - Poor,Amines
1197,Carbon graphite,A - Excellent,Amines
1198,Carbon Steel,B - Good,Amines
1199,Carpenter 20,B - Good,Amines
1200,Cast iron,D - Poor,Amines
1201,ChemRaz (FFKM),B - Good,Amines
1202,CPVC,D - Poor,Amines
1203,EPDM,B - Good,Amines
1204,Epoxy,A2 - Excellent,Amines
1205,Fluorocarbon (FKM),D - Poor,Amines
1206,Hastelloy-C®,B - Good,Amines
1207,Hypalon®,D - Poor,Amines
1208,Hytrel®,A1 - Excellent,Amines
1209,Kalrez,A - Excellent,Amines
1210,Kel-F®,A - Excellent,Amines
1211,LDPE,C1 - Fair,Amines
1212,Natural rubber,B - Good,Amines
1213,Neoprene,B - Good,Amines
1214,NORYL®,D - Poor,Amines
1215,Nylon,D - Poor,Amines
1216,Polycarbonate,D - Poor,Amines
1217,Polyetherether Ketone (PEEK),A - Excellent,Amines
1218,Polypropylene,B2 - Good,Amines
1219,PPS (Ryton®),B - Good,Amines
1220,PTFE,A2 - Excellent,Amines
1221,PVC,D - Poor,Amines
1222,Silicone,B - Good,Amines
1223,stainless steel - 304,A - Excellent,Amines
1224,stainless steel - 316,A - Excellent,Amines
1225,Titanium,B - Good,Amines
1226,Tygon®,D - Poor,Amines
1227,Viton®,D - Poor,Amines
1228,Acetal (Delrin®),D - Poor,Ammonia 10%
1229,Aluminum,A2 - Excellent,Ammonia 10%
1230,Bronze,D - Poor,Ammonia 10%
1231,Buna N (Nitrile),A - Excellent,Ammonia 10%
1232,Carbon graphite,A - Excellent,Ammonia 10%
1233,Carpenter 20,A1 - Excellent,Ammonia 10%
1234,Cast iron,A - Excellent,Ammonia 10%
1235,Ceramic Al203,A - Excellent,Ammonia 10%
1236,CPVC,A - Excellent,Ammonia 10%
1237,EPDM,A - Excellent,Ammonia 10%
1238,Epoxy,A2 - Excellent,Ammonia 10%
1239,Fluorocarbon (FKM),D - Poor,Ammonia 10%
1240,Hastelloy-C®,A - Excellent,Ammonia 10%
1241,Hypalon®,D - Poor,Ammonia 10%
1242,Kel-F®,A - Excellent,Ammonia 10%
1243,LDPE,C1 - Fair,Ammonia 10%
1244,Natural rubber,D - Poor,Ammonia 10%
1245,Neoprene,A - Excellent,Ammonia 10%
1246,NORYL®,A1 - Excellent,Ammonia 10%
1247,Nylon,A - Excellent,Ammonia 10%
1248,Polycarbonate,D - Poor,Ammonia 10%
1249,Polyetherether Ketone (PEEK),A - Excellent,Ammonia 10%
1250,Polypropylene,A2 - Excellent,Ammonia 10%
1251,Polyurethane,D - Poor,Ammonia 10%
1252,PPS (Ryton®),A1 - Excellent,Ammonia 10%
1253,PTFE,A - Excellent,Ammonia 10%
1254,PVC,B1 - Good,Ammonia 10%
1255,PVDF (Kynar®),A - Excellent,Ammonia 10%
1256,stainless steel - 304,A - Excellent,Ammonia 10%
1257,stainless steel - 316,A - Excellent,Ammonia 10%
1258,Titanium,C - Fair,Ammonia 10%
1259,Tygon®,B1 - Good,Ammonia 10%
1260,Viton®,D - Poor,Ammonia 10%
1261,Acetal (Delrin®),C - Fair,Ammonia Nitrate
1262,Aluminum,C - Fair,Ammonia Nitrate
1263,Bronze,D - Poor,Ammonia Nitrate
1264,Buna N (Nitrile),C - Fair,Ammonia Nitrate
1265,Carpenter 20,A - Excellent,Ammonia Nitrate
1266,Cast iron,A - Excellent,Ammonia Nitrate
1267,CPVC,B - Good,Ammonia Nitrate
1268,EPDM,A - Excellent,Ammonia Nitrate
1269,Epoxy,A - Excellent,Ammonia Nitrate
1270,Fluorocarbon (FKM),A - Excellent,Ammonia Nitrate
1271,Hypalon®,D - Poor,Ammonia Nitrate
1272,LDPE,A - Excellent,Ammonia Nitrate
1273,Neoprene,C - Fair,Ammonia Nitrate
1274,NORYL®,A1 - Excellent,Ammonia Nitrate
1275,Nylon,D - Poor,Ammonia Nitrate
1276,Polypropylene,A - Excellent,Ammonia Nitrate
1277,PPS (Ryton®),A - Excellent,Ammonia Nitrate
1278,PTFE,A - Excellent,Ammonia Nitrate
1279,PVC,B - Good,Ammonia Nitrate
1280,PVDF (Kynar®),A - Excellent,Ammonia Nitrate
1281,stainless steel - 304,A - Excellent,Ammonia Nitrate
1282,stainless steel - 316,A - Excellent,Ammonia Nitrate
1283,Tygon®,B - Good,Ammonia Nitrate
1284,Viton®,D - Poor,Ammonia Nitrate
1285,ABS plastic,D - Poor,"Ammonia, anhydrous"
1286,Acetal (Delrin®),D - Poor,"Ammonia, anhydrous"
1287,Aluminum,A1 - Excellent,"Ammonia, anhydrous"
1288,Brass,D - Poor,"Ammonia, anhydrous"
1289,Bronze,D - Poor,"Ammonia, anhydrous"
1290,Buna N (Nitrile),B - Good,"Ammonia, anhydrous"
1291,Carbon graphite,A - Excellent,"Ammonia, anhydrous"
1292,Carbon Steel,B - Good,"Ammonia, anhydrous"
1293,Carpenter 20,A - Excellent,"Ammonia, anhydrous"
1294,Cast iron,A - Excellent,"Ammonia, anhydrous"
1295,ChemRaz (FFKM),B - Good,"Ammonia, anhydrous"
1296,Copper,D - Poor,"Ammonia, anhydrous"
1297,CPVC,A1 - Excellent,"Ammonia, anhydrous"
1298,EPDM,A - Excellent,"Ammonia, anhydrous"
1299,Epoxy,A - Excellent,"Ammonia, anhydrous"
1300,Fluorocarbon (FKM),D - Poor,"Ammonia, anhydrous"
1301,Hastelloy-C®,B - Good,"Ammonia, anhydrous"
1302,Hypalon®,D - Poor,"Ammonia, anhydrous"
1303,Hytrel®,D - Poor,"Ammonia, anhydrous"
1304,Kalrez,A - Excellent,"Ammonia, anhydrous"
1305,Kel-F®,A - Excellent,"Ammonia, anhydrous"
1306,LDPE,B2 - Good,"Ammonia, anhydrous"
1307,Natural rubber,D - Poor,"Ammonia, anhydrous"
1308,Neoprene,A - Excellent,"Ammonia, anhydrous"
1309,NORYL®,B1 - Good,"Ammonia, anhydrous"
1310,Nylon,A1 - Excellent,"Ammonia, anhydrous"
1311,Polycarbonate,D - Poor,"Ammonia, anhydrous"
1312,Polyetherether Ketone (PEEK),A - Excellent,"Ammonia, anhydrous"
1313,Polypropylene,A - Excellent,"Ammonia, anhydrous"
1314,Polyurethane,D - Poor,"Ammonia, anhydrous"
1315,PPS (Ryton®),A1 - Excellent,"Ammonia, anhydrous"
1316,PTFE,A - Excellent,"Ammonia, anhydrous"
1317,PVC,A2 - Excellent,"Ammonia, anhydrous"
1318,PVDF (Kynar®),A - Excellent,"Ammonia, anhydrous"
1319,Silicone,C - Fair,"Ammonia, anhydrous"
1320,stainless steel - 304,A - Excellent,"Ammonia, anhydrous"
1321,stainless steel - 316,A2 - Excellent,"Ammonia, anhydrous"
1322,Titanium,C - Fair,"Ammonia, anhydrous"
1323,Tygon®,A2 - Excellent,"Ammonia, anhydrous"
1324,Viton®,D - Poor,"Ammonia, anhydrous"
1325,Acetal (Delrin®),D - Poor,"Ammonia, liquid"
1326,Aluminum,A - Excellent,"Ammonia, liquid"
1327,Bronze,D - Poor,"Ammonia, liquid"
1328,Buna N (Nitrile),C - Fair,"Ammonia, liquid"
1329,Carbon graphite,A - Excellent,"Ammonia, liquid"
1330,Carbon Steel,A - Excellent,"Ammonia, liquid"
1331,Carpenter 20,B2 - Good,"Ammonia, liquid"
1332,Cast iron,A - Excellent,"Ammonia, liquid"
1333,Ceramic Al203,A - Excellent,"Ammonia, liquid"
1334,CPVC,A - Excellent,"Ammonia, liquid"
1335,EPDM,A - Excellent,"Ammonia, liquid"
1336,Epoxy,A1 - Excellent,"Ammonia, liquid"
1337,Fluorocarbon (FKM),D - Poor,"Ammonia, liquid"
1338,Hastelloy-C®,B - Good,"Ammonia, liquid"
1339,Hypalon®,D - Poor,"Ammonia, liquid"
1340,Kel-F®,A - Excellent,"Ammonia, liquid"
1341,LDPE,C1 - Fair,"Ammonia, liquid"
1342,Natural rubber,D - Poor,"Ammonia, liquid"
1343,Neoprene,A - Excellent,"Ammonia, liquid"
1344,Nylon,B1 - Good,"Ammonia, liquid"
1345,Polycarbonate,D - Poor,"Ammonia, liquid"
1346,Polyetherether Ketone (PEEK),B - Good,"Ammonia, liquid"
1347,Polypropylene,A2 - Excellent,"Ammonia, liquid"
1348,Polyurethane,D - Poor,"Ammonia, liquid"
1349,PPS (Ryton®),A1 - Excellent,"Ammonia, liquid"
1350,PTFE,A - Excellent,"Ammonia, liquid"
1351,PVC,A1 - Excellent,"Ammonia, liquid"
1352,PVDF (Kynar®),A - Excellent,"Ammonia, liquid"
1353,stainless steel - 304,B2 - Good,"Ammonia, liquid"
1354,stainless steel - 316,A2 - Excellent,"Ammonia, liquid"
1355,Titanium,C - Fair,"Ammonia, liquid"
1356,Tygon®,A2 - Excellent,"Ammonia, liquid"
1357,Viton®,D - Poor,"Ammonia, liquid"
1358,Aluminum,A - Excellent,Ammonium Acetate
1359,Brass,D - Poor,Ammonium Acetate
1360,Bronze,D - Poor,Ammonium Acetate
1361,Buna N (Nitrile),B - Good,Ammonium Acetate
1362,ChemRaz (FFKM),A - Excellent,Ammonium Acetate
1363,CPVC,A - Excellent,Ammonium Acetate
1364,EPDM,A - Excellent,Ammonium Acetate
1365,Fluorocarbon (FKM),A - Excellent,Ammonium Acetate
1366,Kalrez,A - Excellent,Ammonium Acetate
1367,LDPE,A - Excellent,Ammonium Acetate
1368,Neoprene,A - Excellent,Ammonium Acetate
1369,Nylon,A - Excellent,Ammonium Acetate
1370,Polypropylene,A - Excellent,Ammonium Acetate
1371,Polyurethane,D - Poor,Ammonium Acetate
1372,PTFE,A - Excellent,Ammonium Acetate
1373,PVC,A - Excellent,Ammonium Acetate
1374,stainless steel - 304,B - Good,Ammonium Acetate
1375,stainless steel - 316,A - Excellent,Ammonium Acetate
1376,Tygon®,A - Excellent,Ammonium Acetate
1377,Viton®,A - Excellent,Ammonium Acetate
1378,ABS plastic,A2 - Excellent,Ammonium Bifluoride
1379,Acetal (Delrin®),D - Poor,Ammonium Bifluoride
1380,Aluminum,B - Good,Ammonium Bifluoride
1381,Bronze,D - Poor,Ammonium Bifluoride
1382,Buna N (Nitrile),B - Good,Ammonium Bifluoride
1383,Carbon graphite,A - Excellent,Ammonium Bifluoride
1384,Carbon Steel,D - Poor,Ammonium Bifluoride
1385,Carpenter 20,B - Good,Ammonium Bifluoride
1386,Cast iron,D - Poor,Ammonium Bifluoride
1387,ChemRaz (FFKM),A - Excellent,Ammonium Bifluoride
1388,CPVC,A - Excellent,Ammonium Bifluoride
1389,EPDM,A2 - Excellent,Ammonium Bifluoride
1390,Epoxy,A1 - Excellent,Ammonium Bifluoride
1391,Fluorocarbon (FKM),A - Excellent,Ammonium Bifluoride
1392,Hastelloy-C®,B - Good,Ammonium Bifluoride
1393,Kalrez,A - Excellent,Ammonium Bifluoride
1394,LDPE,A2 - Excellent,Ammonium Bifluoride
1395,Neoprene,D - Poor,Ammonium Bifluoride
1396,NORYL®,A - Excellent,Ammonium Bifluoride
1397,Polypropylene,A - Excellent,Ammonium Bifluoride
1398,PTFE,A - Excellent,Ammonium Bifluoride
1399,PVC,A2 - Excellent,Ammonium Bifluoride
1400,PVDF (Kynar®),A - Excellent,Ammonium Bifluoride
1401,stainless steel - 304,D - Poor,Ammonium Bifluoride
1402,stainless steel - 316,B1 - Good,Ammonium Bifluoride
1403,Tygon®,A2 - Excellent,Ammonium Bifluoride
1404,Viton®,A - Excellent,Ammonium Bifluoride
1405,ABS plastic,A2 - Excellent,Ammonium Carbonate
1406,Acetal (Delrin®),D - Poor,Ammonium Carbonate
1407,Aluminum,B - Good,Ammonium Carbonate
1408,Brass,D - Poor,Ammonium Carbonate
1409,Bronze,D - Poor,Ammonium Carbonate
1410,Buna N (Nitrile),B - Good,Ammonium Carbonate
1411,Carbon graphite,A - Excellent,Ammonium Carbonate
1412,Carbon Steel,B - Good,Ammonium Carbonate
1413,Carpenter 20,B - Good,Ammonium Carbonate
1414,Cast iron,B - Good,Ammonium Carbonate
1415,Ceramic Al203,A - Excellent,Ammonium Carbonate
1416,Ceramic magnet,A - Excellent,Ammonium Carbonate
1417,ChemRaz (FFKM),A - Excellent,Ammonium Carbonate
1418,Copper,D - Poor,Ammonium Carbonate
1419,CPVC,A - Excellent,Ammonium Carbonate
1420,EPDM,A - Excellent,Ammonium Carbonate
1421,Epoxy,A2 - Excellent,Ammonium Carbonate
1422,Fluorocarbon (FKM),A - Excellent,Ammonium Carbonate
1423,Hastelloy-C®,B - Good,Ammonium Carbonate
1424,Kalrez,A - Excellent,Ammonium Carbonate
1425,LDPE,B2 - Good,Ammonium Carbonate
1426,Natural rubber,A - Excellent,Ammonium Carbonate
1427,Neoprene,A - Excellent,Ammonium Carbonate
1428,NORYL®,A2 - Excellent,Ammonium Carbonate
1429,Nylon,A1 - Excellent,Ammonium Carbonate
1430,Polypropylene,A - Excellent,Ammonium Carbonate
1431,Polyurethane,A - Excellent,Ammonium Carbonate
1432,PPS (Ryton®),A - Excellent,Ammonium Carbonate
1433,PTFE,A - Excellent,Ammonium Carbonate
1434,PVC,A2 - Excellent,Ammonium Carbonate
1435,PVDF (Kynar®),A - Excellent,Ammonium Carbonate
1436,Silicone,C - Fair,Ammonium Carbonate
1437,stainless steel - 304,B - Good,Ammonium Carbonate
1438,stainless steel - 316,B - Good,Ammonium Carbonate
1439,Titanium,A - Excellent,Ammonium Carbonate
1440,Tygon®,A2 - Excellent,Ammonium Carbonate
1441,Viton®,A - Excellent,Ammonium Carbonate
1442,Acetal (Delrin®),D - Poor,Ammonium Caseinate
1443,Epoxy,A - Excellent,Ammonium Caseinate
1444,Neoprene,A - Excellent,Ammonium Caseinate
1445,NORYL®,A - Excellent,Ammonium Caseinate
1446,stainless steel - 316,A - Excellent,Ammonium Caseinate
1447,ABS plastic,A2 - Excellent,Ammonium Chloride
1448,Acetal (Delrin®),B - Good,Ammonium Chloride
1449,Aluminum,B1 - Good,Ammonium Chloride
1450,Brass,D - Poor,Ammonium Chloride
1451,Bronze,D - Poor,Ammonium Chloride
1452,Buna N (Nitrile),B - Good,Ammonium Chloride
1453,Carbon graphite,A - Excellent,Ammonium Chloride
1454,Carbon Steel,D - Poor,Ammonium Chloride
1455,Carpenter 20,B - Good,Ammonium Chloride
1456,Cast iron,D - Poor,Ammonium Chloride
1457,Ceramic Al203,A - Excellent,Ammonium Chloride
1458,Ceramic magnet,A - Excellent,Ammonium Chloride
1459,Copper,D - Poor,Ammonium Chloride
1460,CPVC,A2 - Excellent,Ammonium Chloride
1461,EPDM,A - Excellent,Ammonium Chloride
1462,Epoxy,A1 - Excellent,Ammonium Chloride
1463,Fluorocarbon (FKM),A - Excellent,Ammonium Chloride
1464,Hastelloy-C®,D - Poor,Ammonium Chloride
1465,Hypalon®,A - Excellent,Ammonium Chloride
1466,Hytrel®,A1 - Excellent,Ammonium Chloride
1467,Kalrez,A - Excellent,Ammonium Chloride
1468,Kel-F®,A - Excellent,Ammonium Chloride
1469,LDPE,A2 - Excellent,Ammonium Chloride
1470,Natural rubber,A - Excellent,Ammonium Chloride
1471,Neoprene,B - Good,Ammonium Chloride
1472,NORYL®,A - Excellent,Ammonium Chloride
1473,Nylon,B - Good,Ammonium Chloride
1474,Polycarbonate,A2 - Excellent,Ammonium Chloride
1475,Polypropylene,A - Excellent,Ammonium Chloride
1476,Polyurethane,B - Good,Ammonium Chloride
1477,PPS (Ryton®),A - Excellent,Ammonium Chloride
1478,PTFE,A - Excellent,Ammonium Chloride
1479,PVC,A2 - Excellent,Ammonium Chloride
1480,PVDF (Kynar®),A - Excellent,Ammonium Chloride
1481,Silicone,C - Fair,Ammonium Chloride
1482,stainless steel - 304,C - Fair,Ammonium Chloride
1483,stainless steel - 316,B2 - Good,Ammonium Chloride
1484,Titanium,B - Good,Ammonium Chloride
1485,Tygon®,A2 - Excellent,Ammonium Chloride
1486,Viton®,A - Excellent,Ammonium Chloride
1487,ABS plastic,B - Good,Ammonium Hydroxide
1488,Acetal (Delrin®),C - Fair,Ammonium Hydroxide
1489,Aluminum,B2 - Good,Ammonium Hydroxide
1490,Brass,D - Poor,Ammonium Hydroxide
1491,Bronze,D - Poor,Ammonium Hydroxide
1492,Buna N (Nitrile),D - Poor,Ammonium Hydroxide
1493,Carbon graphite,A - Excellent,Ammonium Hydroxide
1494,Carbon Steel,D - Poor,Ammonium Hydroxide
1495,Carpenter 20,A - Excellent,Ammonium Hydroxide
1496,Cast iron,D - Poor,Ammonium Hydroxide
1497,Ceramic Al203,A - Excellent,Ammonium Hydroxide
1498,Ceramic magnet,A - Excellent,Ammonium Hydroxide
1499,ChemRaz (FFKM),A - Excellent,Ammonium Hydroxide
1500,Copper,D - Poor,Ammonium Hydroxide
1501,CPVC,A - Excellent,Ammonium Hydroxide
1502,EPDM,A - Excellent,Ammonium Hydroxide
1503,Epoxy,A1 - Excellent,Ammonium Hydroxide
1504,Fluorocarbon (FKM),B - Good,Ammonium Hydroxide
1505,Hastelloy-C®,B - Good,Ammonium Hydroxide
1506,Hypalon®,A - Excellent,Ammonium Hydroxide
1507,Hytrel®,C - Fair,Ammonium Hydroxide
1508,Kalrez,A - Excellent,Ammonium Hydroxide
1509,Kel-F®,A - Excellent,Ammonium Hydroxide
1510,LDPE,A1 - Excellent,Ammonium Hydroxide
1511,Natural rubber,D - Poor,Ammonium Hydroxide
1512,Neoprene,A - Excellent,Ammonium Hydroxide
1513,NORYL®,A - Excellent,Ammonium Hydroxide
1514,Nylon,A - Excellent,Ammonium Hydroxide
1515,Polycarbonate,D - Poor,Ammonium Hydroxide
1516,Polyetherether Ketone (PEEK),A - Excellent,Ammonium Hydroxide
1517,Polypropylene,A - Excellent,Ammonium Hydroxide
1518,Polyurethane,D - Poor,Ammonium Hydroxide
1519,PPS (Ryton®),A - Excellent,Ammonium Hydroxide
1520,PTFE,A - Excellent,Ammonium Hydroxide
1521,PVC,A - Excellent,Ammonium Hydroxide
1522,PVDF (Kynar®),A - Excellent,Ammonium Hydroxide
1523,Silicone,A - Excellent,Ammonium Hydroxide
1524,stainless steel - 304,A1 - Excellent,Ammonium Hydroxide
1525,stainless steel - 316,A1 - Excellent,Ammonium Hydroxide
1526,Titanium,A - Excellent,Ammonium Hydroxide
1527,Tygon®,A - Excellent,Ammonium Hydroxide
1528,Viton®,B - Good,Ammonium Hydroxide
1529,Acetal (Delrin®),A2 - Excellent,Ammonium Nitrate
1530,Aluminum,B1 - Good,Ammonium Nitrate
1531,Brass,D - Poor,Ammonium Nitrate
1532,Bronze,D - Poor,Ammonium Nitrate
1533,Buna N (Nitrile),A - Excellent,Ammonium Nitrate
1534,Carbon graphite,A - Excellent,Ammonium Nitrate
1535,Carbon Steel,D - Poor,Ammonium Nitrate
1536,Carpenter 20,A - Excellent,Ammonium Nitrate
1537,Cast iron,B - Good,Ammonium Nitrate
1538,Ceramic Al203,A - Excellent,Ammonium Nitrate
1539,ChemRaz (FFKM),A - Excellent,Ammonium Nitrate
1540,Copper,D - Poor,Ammonium Nitrate
1541,CPVC,A2 - Excellent,Ammonium Nitrate
1542,EPDM,A - Excellent,Ammonium Nitrate
1543,Epoxy,A2 - Excellent,Ammonium Nitrate
1544,Fluorocarbon (FKM),A - Excellent,Ammonium Nitrate
1545,Hastelloy-C®,B - Good,Ammonium Nitrate
1546,Hypalon®,A - Excellent,Ammonium Nitrate
1547,Hytrel®,B1 - Good,Ammonium Nitrate
1548,Kalrez,A - Excellent,Ammonium Nitrate
1549,Kel-F®,A - Excellent,Ammonium Nitrate
1550,LDPE,A1 - Excellent,Ammonium Nitrate
1551,Natural rubber,C - Fair,Ammonium Nitrate
1552,Neoprene,B - Good,Ammonium Nitrate
1553,NORYL®,A - Excellent,Ammonium Nitrate
1554,Nylon,A1 - Excellent,Ammonium Nitrate
1555,Polyetherether Ketone (PEEK),A - Excellent,Ammonium Nitrate
1556,Polypropylene,A - Excellent,Ammonium Nitrate
1557,Polyurethane,D - Poor,Ammonium Nitrate
1558,PPS (Ryton®),A - Excellent,Ammonium Nitrate
1559,PTFE,A - Excellent,Ammonium Nitrate
1560,PVC,A2 - Excellent,Ammonium Nitrate
1561,PVDF (Kynar®),A - Excellent,Ammonium Nitrate
1562,Silicone,C - Fair,Ammonium Nitrate
1563,stainless steel - 304,A1 - Excellent,Ammonium Nitrate
1564,stainless steel - 316,A - Excellent,Ammonium Nitrate
1565,Titanium,A - Excellent,Ammonium Nitrate
1566,Tygon®,A2 - Excellent,Ammonium Nitrate
1567,Viton®,A - Excellent,Ammonium Nitrate
1568,Acetal (Delrin®),B - Good,Ammonium Oxalate
1569,Bronze,D - Poor,Ammonium Oxalate
1570,Buna N (Nitrile),D - Poor,Ammonium Oxalate
1571,Carpenter 20,A - Excellent,Ammonium Oxalate
1572,Cast iron,D - Poor,Ammonium Oxalate
1573,ChemRaz (FFKM),A - Excellent,Ammonium Oxalate
1574,Copper,C - Fair,Ammonium Oxalate
1575,EPDM,A - Excellent,Ammonium Oxalate
1576,Epoxy,A - Excellent,Ammonium Oxalate
1577,Hastelloy-C®,A - Excellent,Ammonium Oxalate
1578,Kalrez,A - Excellent,Ammonium Oxalate
1579,Neoprene,A - Excellent,Ammonium Oxalate
1580,Polycarbonate,A1 - Excellent,Ammonium Oxalate
1581,Polypropylene,A - Excellent,Ammonium Oxalate
1582,PVC,A - Excellent,Ammonium Oxalate
1583,stainless steel - 304,A - Excellent,Ammonium Oxalate
1584,stainless steel - 316,A - Excellent,Ammonium Oxalate
1585,Tygon®,A - Excellent,Ammonium Oxalate
1586,Acetal (Delrin®),B - Good,Ammonium Persulfate
1587,Bronze,D - Poor,Ammonium Persulfate
1588,Buna N (Nitrile),D - Poor,Ammonium Persulfate
1589,Carpenter 20,A - Excellent,Ammonium Persulfate
1590,Cast iron,D - Poor,Ammonium Persulfate
1591,ChemRaz (FFKM),A - Excellent,Ammonium Persulfate
1592,Copper,C - Fair,Ammonium Persulfate
1593,EPDM,A - Excellent,Ammonium Persulfate
1594,Epoxy,A - Excellent,Ammonium Persulfate
1595,Hastelloy-C®,A - Excellent,Ammonium Persulfate
1596,Kalrez,A - Excellent,Ammonium Persulfate
1597,Neoprene,A - Excellent,Ammonium Persulfate
1598,Polycarbonate,A1 - Excellent,Ammonium Persulfate
1599,Polypropylene,A - Excellent,Ammonium Persulfate
1600,PVC,A - Excellent,Ammonium Persulfate
1601,stainless steel - 304,A - Excellent,Ammonium Persulfate
1602,stainless steel - 316,A - Excellent,Ammonium Persulfate
1603,Tygon®,A - Excellent,Ammonium Persulfate
1604,ABS plastic,A2 - Excellent,"Ammonium Phosphate, Dibasic"
1605,Acetal (Delrin®),B2 - Good,"Ammonium Phosphate, Dibasic"
1606,Aluminum,B1 - Good,"Ammonium Phosphate, Dibasic"
1607,Brass,B1 - Good,"Ammonium Phosphate, Dibasic"
1608,Bronze,D - Poor,"Ammonium Phosphate, Dibasic"
1609,Buna N (Nitrile),A - Excellent,"Ammonium Phosphate, Dibasic"
1610,Carbon graphite,A - Excellent,"Ammonium Phosphate, Dibasic"
1611,Carbon Steel,D - Poor,"Ammonium Phosphate, Dibasic"
1612,Carpenter 20,A1 - Excellent,"Ammonium Phosphate, Dibasic"
1613,Cast iron,D - Poor,"Ammonium Phosphate, Dibasic"
1614,ChemRaz (FFKM),A - Excellent,"Ammonium Phosphate, Dibasic"
1615,Copper,D - Poor,"Ammonium Phosphate, Dibasic"
1616,CPVC,A - Excellent,"Ammonium Phosphate, Dibasic"
1617,EPDM,A - Excellent,"Ammonium Phosphate, Dibasic"
1618,Epoxy,A1 - Excellent,"Ammonium Phosphate, Dibasic"
1619,Fluorocarbon (FKM),A - Excellent,"Ammonium Phosphate, Dibasic"
1620,Hastelloy-C®,B - Good,"Ammonium Phosphate, Dibasic"
1621,Hypalon®,A - Excellent,"Ammonium Phosphate, Dibasic"
1622,Kalrez,A - Excellent,"Ammonium Phosphate, Dibasic"
1623,Kel-F®,A - Excellent,"Ammonium Phosphate, Dibasic"
1624,LDPE,A2 - Excellent,"Ammonium Phosphate, Dibasic"
1625,Natural rubber,A - Excellent,"Ammonium Phosphate, Dibasic"
1626,Neoprene,A - Excellent,"Ammonium Phosphate, Dibasic"
1627,NORYL®,A - Excellent,"Ammonium Phosphate, Dibasic"
1628,Nylon,C1 - Fair,"Ammonium Phosphate, Dibasic"
1629,Polycarbonate,A2 - Excellent,"Ammonium Phosphate, Dibasic"
1630,Polypropylene,A - Excellent,"Ammonium Phosphate, Dibasic"
1631,PPS (Ryton®),A - Excellent,"Ammonium Phosphate, Dibasic"
1632,PTFE,A2 - Excellent,"Ammonium Phosphate, Dibasic"
1633,PVC,A2 - Excellent,"Ammonium Phosphate, Dibasic"
1634,PVDF (Kynar®),A - Excellent,"Ammonium Phosphate, Dibasic"
1635,Silicone,A - Excellent,"Ammonium Phosphate, Dibasic"
1636,stainless steel - 304,B - Good,"Ammonium Phosphate, Dibasic"
1637,stainless steel - 316,C - Fair,"Ammonium Phosphate, Dibasic"
1638,Titanium,A - Excellent,"Ammonium Phosphate, Dibasic"
1639,Tygon®,A2 - Excellent,"Ammonium Phosphate, Dibasic"
1640,Viton®,A - Excellent,"Ammonium Phosphate, Dibasic"
1641,Acetal (Delrin®),B - Good,"Ammonium Phosphate, Monobasic"
1642,Aluminum,B - Good,"Ammonium Phosphate, Monobasic"
1643,Bronze,D - Poor,"Ammonium Phosphate, Monobasic"
1644,Buna N (Nitrile),A - Excellent,"Ammonium Phosphate, Monobasic"
1645,Carpenter 20,C - Fair,"Ammonium Phosphate, Monobasic"
1646,Cast iron,D - Poor,"Ammonium Phosphate, Monobasic"
1647,ChemRaz (FFKM),A - Excellent,"Ammonium Phosphate, Monobasic"
1648,Copper,D - Poor,"Ammonium Phosphate, Monobasic"
1649,CPVC,A - Excellent,"Ammonium Phosphate, Monobasic"
1650,EPDM,A - Excellent,"Ammonium Phosphate, Monobasic"
1651,Epoxy,A - Excellent,"Ammonium Phosphate, Monobasic"
1652,Fluorocarbon (FKM),A - Excellent,"Ammonium Phosphate, Monobasic"
1653,Hastelloy-C®,B - Good,"Ammonium Phosphate, Monobasic"
1654,Hypalon®,A - Excellent,"Ammonium Phosphate, Monobasic"
1655,Hytrel®,B1 - Good,"Ammonium Phosphate, Monobasic"
1656,Kalrez,A - Excellent,"Ammonium Phosphate, Monobasic"
1657,LDPE,A - Excellent,"Ammonium Phosphate, Monobasic"
1658,Natural rubber,A - Excellent,"Ammonium Phosphate, Monobasic"
1659,Neoprene,A - Excellent,"Ammonium Phosphate, Monobasic"
1660,NORYL®,A - Excellent,"Ammonium Phosphate, Monobasic"
1661,Nylon,B - Good,"Ammonium Phosphate, Monobasic"
1662,Polypropylene,A - Excellent,"Ammonium Phosphate, Monobasic"
1663,Polyurethane,B - Good,"Ammonium Phosphate, Monobasic"
1664,PTFE,A - Excellent,"Ammonium Phosphate, Monobasic"
1665,PVC,A - Excellent,"Ammonium Phosphate, Monobasic"
1666,Silicone,A - Excellent,"Ammonium Phosphate, Monobasic"
1667,stainless steel - 304,B - Good,"Ammonium Phosphate, Monobasic"
1668,stainless steel - 316,C - Fair,"Ammonium Phosphate, Monobasic"
1669,Titanium,A - Excellent,"Ammonium Phosphate, Monobasic"
1670,Tygon®,A - Excellent,"Ammonium Phosphate, Monobasic"
1671,Viton®,A - Excellent,"Ammonium Phosphate, Monobasic"
1672,Acetal (Delrin®),B - Good,"Ammonium Phosphate, Tribasic"
1673,Aluminum,B - Good,"Ammonium Phosphate, Tribasic"
1674,Bronze,C - Fair,"Ammonium Phosphate, Tribasic"
1675,Buna N (Nitrile),A - Excellent,"Ammonium Phosphate, Tribasic"
1676,Cast iron,D - Poor,"Ammonium Phosphate, Tribasic"
1677,ChemRaz (FFKM),A - Excellent,"Ammonium Phosphate, Tribasic"
1678,Copper,D - Poor,"Ammonium Phosphate, Tribasic"
1679,CPVC,A - Excellent,"Ammonium Phosphate, Tribasic"
1680,EPDM,A - Excellent,"Ammonium Phosphate, Tribasic"
1681,Epoxy,A - Excellent,"Ammonium Phosphate, Tribasic"
1682,Fluorocarbon (FKM),A - Excellent,"Ammonium Phosphate, Tribasic"
1683,Hastelloy-C®,B - Good,"Ammonium Phosphate, Tribasic"
1684,Hypalon®,A - Excellent,"Ammonium Phosphate, Tribasic"
1685,Kalrez,A - Excellent,"Ammonium Phosphate, Tribasic"
1686,LDPE,C - Fair,"Ammonium Phosphate, Tribasic"
1687,Natural rubber,A - Excellent,"Ammonium Phosphate, Tribasic"
1688,Neoprene,A - Excellent,"Ammonium Phosphate, Tribasic"
1689,NORYL®,A - Excellent,"Ammonium Phosphate, Tribasic"
1690,Nylon,B - Good,"Ammonium Phosphate, Tribasic"
1691,Polypropylene,A - Excellent,"Ammonium Phosphate, Tribasic"
1692,PTFE,A - Excellent,"Ammonium Phosphate, Tribasic"
1693,PVC,A - Excellent,"Ammonium Phosphate, Tribasic"
1694,Silicone,A - Excellent,"Ammonium Phosphate, Tribasic"
1695,stainless steel - 304,B - Good,"Ammonium Phosphate, Tribasic"
1696,stainless steel - 316,B - Good,"Ammonium Phosphate, Tribasic"
1697,Titanium,A - Excellent,"Ammonium Phosphate, Tribasic"
1698,Tygon®,A - Excellent,"Ammonium Phosphate, Tribasic"
1699,Viton®,A - Excellent,"Ammonium Phosphate, Tribasic"
1700,ABS plastic,A2 - Excellent,Ammonium Sulfate
1701,Acetal (Delrin®),B1 - Good,Ammonium Sulfate
1702,Aluminum,A1 - Excellent,Ammonium Sulfate
1703,Brass,D - Poor,Ammonium Sulfate
1704,Bronze,D - Poor,Ammonium Sulfate
1705,Buna N (Nitrile),A - Excellent,Ammonium Sulfate
1706,Carbon graphite,A - Excellent,Ammonium Sulfate
1707,Carbon Steel,D - Poor,Ammonium Sulfate
1708,Carpenter 20,B - Good,Ammonium Sulfate
1709,Cast iron,D - Poor,Ammonium Sulfate
1710,Ceramic Al203,A - Excellent,Ammonium Sulfate
1711,Ceramic magnet,A - Excellent,Ammonium Sulfate
1712,ChemRaz (FFKM),A - Excellent,Ammonium Sulfate
1713,Copper,D - Poor,Ammonium Sulfate
1714,CPVC,A - Excellent,Ammonium Sulfate
1715,EPDM,A - Excellent,Ammonium Sulfate
1716,Epoxy,A2 - Excellent,Ammonium Sulfate
1717,Fluorocarbon (FKM),D - Poor,Ammonium Sulfate
1718,Hastelloy-C®,B - Good,Ammonium Sulfate
1719,Hypalon®,A - Excellent,Ammonium Sulfate
1720,Hytrel®,B1 - Good,Ammonium Sulfate
1721,Kalrez,A - Excellent,Ammonium Sulfate
1722,Kel-F®,A - Excellent,Ammonium Sulfate
1723,LDPE,A1 - Excellent,Ammonium Sulfate
1724,Natural rubber,A - Excellent,Ammonium Sulfate
1725,Neoprene,A - Excellent,Ammonium Sulfate
1726,NORYL®,A - Excellent,Ammonium Sulfate
1727,Nylon,A1 - Excellent,Ammonium Sulfate
1728,Polycarbonate,A2 - Excellent,Ammonium Sulfate
1729,Polypropylene,A - Excellent,Ammonium Sulfate
1730,Polyurethane,A - Excellent,Ammonium Sulfate
1731,PPS (Ryton®),A - Excellent,Ammonium Sulfate
1732,PTFE,A - Excellent,Ammonium Sulfate
1733,PVC,A2 - Excellent,Ammonium Sulfate
1734,PVDF (Kynar®),A - Excellent,Ammonium Sulfate
1735,Silicone,A - Excellent,Ammonium Sulfate
1736,stainless steel - 304,B - Good,Ammonium Sulfate
1737,stainless steel - 316,B - Good,Ammonium Sulfate
1738,Titanium,A - Excellent,Ammonium Sulfate
1739,Tygon®,A2 - Excellent,Ammonium Sulfate
1740,Viton®,A - Excellent,Ammonium Sulfate
1741,Acetal (Delrin®),D - Poor,Ammonium Sulfite
1742,Aluminum,D - Poor,Ammonium Sulfite
1743,Bronze,A - Excellent,Ammonium Sulfite
1744,Buna N (Nitrile),A1 - Excellent,Ammonium Sulfite
1745,Carbon graphite,D - Poor,Ammonium Sulfite
1746,Carbon Steel,D - Poor,Ammonium Sulfite
1747,Carpenter 20,A - Excellent,Ammonium Sulfite
1748,Cast iron,D - Poor,Ammonium Sulfite
1749,ChemRaz (FFKM),A - Excellent,Ammonium Sulfite
1750,Copper,D - Poor,Ammonium Sulfite
1751,CPVC,A - Excellent,Ammonium Sulfite
1752,EPDM,A1 - Excellent,Ammonium Sulfite
1753,Fluorocarbon (FKM),A - Excellent,Ammonium Sulfite
1754,Hypalon®,A2 - Excellent,Ammonium Sulfite
1755,Hytrel®,B1 - Good,Ammonium Sulfite
1756,Kalrez,A - Excellent,Ammonium Sulfite
1757,Kel-F®,A2 - Excellent,Ammonium Sulfite
1758,LDPE,B2 - Good,Ammonium Sulfite
1759,Natural rubber,A2 - Excellent,Ammonium Sulfite
1760,Neoprene,A1 - Excellent,Ammonium Sulfite
1761,NORYL®,A2 - Excellent,Ammonium Sulfite
1762,Nylon,A1 - Excellent,Ammonium Sulfite
1763,Polypropylene,A2 - Excellent,Ammonium Sulfite
1764,PTFE,A2 - Excellent,Ammonium Sulfite
1765,PVC,A2 - Excellent,Ammonium Sulfite
1766,stainless steel - 304,B - Good,Ammonium Sulfite
1767,stainless steel - 316,B - Good,Ammonium Sulfite
1768,Tygon®,A2 - Excellent,Ammonium Sulfite
1769,Viton®,D - Poor,Ammonium Sulfite
1770,Acetal (Delrin®),B - Good,Ammonium Thiosulfate
1771,Brass,D - Poor,Ammonium Thiosulfate
1772,Bronze,D - Poor,Ammonium Thiosulfate
1773,Buna N (Nitrile),A - Excellent,Ammonium Thiosulfate
