Repository: lachlanmonty/ChemicalCompatibilityDatabase

# ChemicalCompatibilityDatabase

## Goal

- Quickly check chemical compatibility of materials
- Combine chemical compatibility databases into a single database

## To Do

- [ ] Add [Sandvik corrosion tables](https://www.materials.sandvik/en/materials-center/corrosion-tables/ "Sandvik corrosion tables")
- [ ] Add the formula for each chemical in the [Cole-Parmer](https://www.coleparmer.com/Chemical-Resistance "Cole-Parmer") database. This should allow for easier lookups with stream table data.
- [ ] Add concentrations
- [ ] Add content of impurities, e.g. Cl-, oxidizing agents etc
- [ ] Add temperature dependent compatibility checks

File: data/cole_data.csv (part 3 of 21)
,material,compatibility,chemical
1774,Cast iron,D - Poor,Ammonium Thiosulfate
1775,ChemRaz (FFKM),A - Excellent,Ammonium Thiosulfate
1776,Copper,D - Poor,Ammonium Thiosulfate
1777,EPDM,A1 - Excellent,Ammonium Thiosulfate
1778,Epoxy,A - Excellent,Ammonium Thiosulfate
1779,Fluorocarbon (FKM),A - Excellent,Ammonium Thiosulfate
1780,Kalrez,A - Excellent,Ammonium Thiosulfate
1781,LDPE,A - Excellent,Ammonium Thiosulfate
1782,Neoprene,A - Excellent,Ammonium Thiosulfate
1783,stainless steel - 316,A - Excellent,Ammonium Thiosulfate
1784,Titanium,A - Excellent,Ammonium Thiosulfate
1785,ABS plastic,D - Poor,Amyl Acetate
1786,Acetal (Delrin®),B1 - Good,Amyl Acetate
1787,Aluminum,A - Excellent,Amyl Acetate
1788,Brass,A - Excellent,Amyl Acetate
1789,Bronze,A - Excellent,Amyl Acetate
1790,Buna N (Nitrile),D - Poor,Amyl Acetate
1791,Carbon graphite,A - Excellent,Amyl Acetate
1792,Carbon Steel,C - Fair,Amyl Acetate
1793,Carpenter 20,A - Excellent,Amyl Acetate
1794,Cast iron,C - Fair,Amyl Acetate
1795,Ceramic Al203,A - Excellent,Amyl Acetate
1796,ChemRaz (FFKM),A - Excellent,Amyl Acetate
1797,Copper,A - Excellent,Amyl Acetate
1798,CPVC,D - Poor,Amyl Acetate
1799,EPDM,A - Excellent,Amyl Acetate
1800,Epoxy,A2 - Excellent,Amyl Acetate
1801,Fluorocarbon (FKM),D - Poor,Amyl Acetate
1802,Hastelloy-C®,A - Excellent,Amyl Acetate
1803,Hypalon®,D - Poor,Amyl Acetate
1804,Hytrel®,C1 - Fair,Amyl Acetate
1805,Kalrez,A - Excellent,Amyl Acetate
1806,Kel-F®,A1 - Excellent,Amyl Acetate
1807,LDPE,C1 - Fair,Amyl Acetate
1808,Natural rubber,D - Poor,Amyl Acetate
1809,Neoprene,D - Poor,Amyl Acetate
1810,NORYL®,D - Poor,Amyl Acetate
1811,Nylon,B2 - Good,Amyl Acetate
1812,Polycarbonate,D - Poor,Amyl Acetate
1813,Polyetherether Ketone (PEEK),A - Excellent,Amyl Acetate
1814,Polypropylene,B1 - Good,Amyl Acetate
1815,Polyurethane,D - Poor,Amyl Acetate
1816,PPS (Ryton®),A - Excellent,Amyl Acetate
1817,PTFE,A - Excellent,Amyl Acetate
1818,PVC,D - Poor,Amyl Acetate
1819,PVDF (Kynar®),A2 - Excellent,Amyl Acetate
1820,Silicone,D - Poor,Amyl Acetate
1821,stainless steel - 304,A1 - Excellent,Amyl Acetate
1822,stainless steel - 316,A - Excellent,Amyl Acetate
1823,Titanium,A - Excellent,Amyl Acetate
1824,Tygon®,D - Poor,Amyl Acetate
1825,Viton®,D - Poor,Amyl Acetate
1826,ABS plastic,A1 - Excellent,Amyl Alcohol
1827,Acetal (Delrin®),A - Excellent,Amyl Alcohol
1828,Aluminum,B - Good,Amyl Alcohol
1829,Brass,A1 - Excellent,Amyl Alcohol
1830,Bronze,A - Excellent,Amyl Alcohol
1831,Buna N (Nitrile),B - Good,Amyl Alcohol
1832,Carbon graphite,A - Excellent,Amyl Alcohol
1833,Carbon Steel,B - Good,Amyl Alcohol
1834,Carpenter 20,A - Excellent,Amyl Alcohol
1835,Cast iron,B - Good,Amyl Alcohol
1836,Ceramic Al203,A - Excellent,Amyl Alcohol
1837,ChemRaz (FFKM),A - Excellent,Amyl Alcohol
1838,Copper,A - Excellent,Amyl Alcohol
1839,CPVC,A2 - Excellent,Amyl Alcohol
1840,EPDM,A - Excellent,Amyl Alcohol
1841,Epoxy,B2 - Good,Amyl Alcohol
1842,Fluorocarbon (FKM),A - Excellent,Amyl Alcohol
1843,Hastelloy-C®,A - Excellent,Amyl Alcohol
1844,Hypalon®,A - Excellent,Amyl Alcohol
1845,Hytrel®,A1 - Excellent,Amyl Alcohol
1846,Kalrez,A - Excellent,Amyl Alcohol
1847,Kel-F®,A - Excellent,Amyl Alcohol
1848,LDPE,B2 - Good,Amyl Alcohol
1849,Natural rubber,B - Good,Amyl Alcohol
1850,Neoprene,A - Excellent,Amyl Alcohol
1851,NORYL®,C - Fair,Amyl Alcohol
1852,Nylon,A1 - Excellent,Amyl Alcohol
1853,Polycarbonate,B1 - Good,Amyl Alcohol
1854,Polyetherether Ketone (PEEK),A - Excellent,Amyl Alcohol
1855,Polypropylene,B1 - Good,Amyl Alcohol
1856,Polyurethane,D - Poor,Amyl Alcohol
1857,PPS (Ryton®),A - Excellent,Amyl Alcohol
1858,PTFE,A - Excellent,Amyl Alcohol
1859,PVC,A2 - Excellent,Amyl Alcohol
1860,PVDF (Kynar®),A - Excellent,Amyl Alcohol
1861,Silicone,D - Poor,Amyl Alcohol
1862,stainless steel - 304,A - Excellent,Amyl Alcohol
1863,stainless steel - 316,A - Excellent,Amyl Alcohol
1864,Titanium,B - Good,Amyl Alcohol
1865,Tygon®,D - Poor,Amyl Alcohol
1866,Viton®,A - Excellent,Amyl Alcohol
1867,ABS plastic,D - Poor,Amyl Chloride
1868,Acetal (Delrin®),A - Excellent,Amyl Chloride
1869,Aluminum,A1 - Excellent,Amyl Chloride
1870,Bronze,A - Excellent,Amyl Chloride
1871,Buna N (Nitrile),D - Poor,Amyl Chloride
1872,Carbon graphite,A - Excellent,Amyl Chloride
1873,Carbon Steel,A - Excellent,Amyl Chloride
1874,Carpenter 20,A2 - Excellent,Amyl Chloride
1875,Cast iron,A - Excellent,Amyl Chloride
1876,Ceramic Al203,A - Excellent,Amyl Chloride
1877,ChemRaz (FFKM),A - Excellent,Amyl Chloride
1878,Copper,A - Excellent,Amyl Chloride
1879,CPVC,C - Fair,Amyl Chloride
1880,EPDM,D - Poor,Amyl Chloride
1881,Epoxy,A1 - Excellent,Amyl Chloride
1882,Fluorocarbon (FKM),A - Excellent,Amyl Chloride
1883,Hastelloy-C®,A1 - Excellent,Amyl Chloride
1884,Hypalon®,D - Poor,Amyl Chloride
1885,Kalrez,A - Excellent,Amyl Chloride
1886,Kel-F®,A - Excellent,Amyl Chloride
1887,LDPE,D - Poor,Amyl Chloride
1888,Natural rubber,D - Poor,Amyl Chloride
1889,Neoprene,D - Poor,Amyl Chloride
1890,NORYL®,D - Poor,Amyl Chloride
1891,Nylon,C1 - Fair,Amyl Chloride
1892,Polypropylene,D - Poor,Amyl Chloride
1893,Polyurethane,C - Fair,Amyl Chloride
1894,PTFE,A - Excellent,Amyl Chloride
1895,PVC,D - Poor,Amyl Chloride
1896,PVDF (Kynar®),A - Excellent,Amyl Chloride
1897,Silicone,D - Poor,Amyl Chloride
1898,stainless steel - 304,A2 - Excellent,Amyl Chloride
1899,stainless steel - 316,A2 - Excellent,Amyl Chloride
1900,Titanium,C - Fair,Amyl Chloride
1901,Tygon®,C - Fair,Amyl Chloride
1902,Viton®,B1 - Good,Amyl Chloride
1903,ABS plastic,D - Poor,Aniline Hydrochloride
1904,Aluminum,D - Poor,Aniline Hydrochloride
1905,Brass,D - Poor,Aniline Hydrochloride
1906,Bronze,D - Poor,Aniline Hydrochloride
1907,Buna N (Nitrile),D - Poor,Aniline Hydrochloride
1908,Carbon graphite,D - Poor,Aniline Hydrochloride
1909,Carbon Steel,D - Poor,Aniline Hydrochloride
1910,Carpenter 20,B - Good,Aniline Hydrochloride
1911,Cast iron,D - Poor,Aniline Hydrochloride
1912,ChemRaz (FFKM),A - Excellent,Aniline Hydrochloride
1913,Copper,B - Good,Aniline Hydrochloride
1914,CPVC,D - Poor,Aniline Hydrochloride
1915,EPDM,B - Good,Aniline Hydrochloride
1916,Epoxy,D - Poor,Aniline Hydrochloride
1917,Fluorocarbon (FKM),B - Good,Aniline Hydrochloride
1918,Hastelloy-C®,D - Poor,Aniline Hydrochloride
1919,Kalrez,A - Excellent,Aniline Hydrochloride
1920,LDPE,D - Poor,Aniline Hydrochloride
1921,Natural rubber,A - Excellent,Aniline Hydrochloride
1922,Neoprene,D - Poor,Aniline Hydrochloride
1923,Nylon,D - Poor,Aniline Hydrochloride
1924,Polycarbonate,D - Poor,Aniline Hydrochloride
1925,Polypropylene,D - Poor,Aniline Hydrochloride
1926,Polyurethane,D - Poor,Aniline Hydrochloride
1927,PTFE,A - Excellent,Aniline Hydrochloride
1928,PVC,B2 - Good,Aniline Hydrochloride
1929,PVDF (Kynar®),A2 - Excellent,Aniline Hydrochloride
1930,Silicone,D - Poor,Aniline Hydrochloride
1931,stainless steel - 304,D - Poor,Aniline Hydrochloride
1932,stainless steel - 316,D - Poor,Aniline Hydrochloride
1933,Titanium,A - Excellent,Aniline Hydrochloride
1934,Tygon®,D - Poor,Aniline Hydrochloride
1935,Viton®,A - Excellent,Aniline Hydrochloride
1936,ABS plastic,D - Poor,Aniline
1937,Acetal (Delrin®),A1 - Excellent,Aniline
1938,Aluminum,C - Fair,Aniline
1939,Brass,D - Poor,Aniline
1940,Bronze,C - Fair,Aniline
1941,Buna N (Nitrile),D - Poor,Aniline
1942,Carbon graphite,A - Excellent,Aniline
1943,Carbon Steel,A - Excellent,Aniline
1944,Carpenter 20,A - Excellent,Aniline
1945,Cast iron,C - Fair,Aniline
1946,Ceramic Al203,A - Excellent,Aniline
1947,ChemRaz (FFKM),A - Excellent,Aniline
1948,Copper,D - Poor,Aniline
1949,CPVC,B2 - Good,Aniline
1950,EPDM,B - Good,Aniline
1951,Epoxy,D - Poor,Aniline
1952,Fluorocarbon (FKM),A - Excellent,Aniline
1953,Hastelloy-C®,B - Good,Aniline
1954,Hypalon®,D - Poor,Aniline
1955,Hytrel®,D - Poor,Aniline
1956,Kalrez,A - Excellent,Aniline
1957,Kel-F®,A2 - Excellent,Aniline
1958,LDPE,C - Fair,Aniline
1959,Natural rubber,D - Poor,Aniline
1960,Neoprene,D - Poor,Aniline
1961,NORYL®,D - Poor,Aniline
1962,Nylon,A2 - Excellent,Aniline
1963,Polycarbonate,D - Poor,Aniline
1964,Polyetherether Ketone (PEEK),A - Excellent,Aniline
1965,Polypropylene,A1 - Excellent,Aniline
1966,Polyurethane,D - Poor,Aniline
1967,PPS (Ryton®),A - Excellent,Aniline
1968,PTFE,A - Excellent,Aniline
1969,PVC,C1 - Fair,Aniline
1970,PVDF (Kynar®),A1 - Excellent,Aniline
1971,Silicone,B - Good,Aniline
1972,stainless steel - 304,A - Excellent,Aniline
1973,stainless steel - 316,B - Good,Aniline
1974,Titanium,C - Fair,Aniline
1975,Tygon®,D - Poor,Aniline
1976,Viton®,A - Excellent,Aniline
1977,ABS plastic,B - Good,Antifreeze
1978,Acetal (Delrin®),D - Poor,Antifreeze
1979,Aluminum,A - Excellent,Antifreeze
1980,Bronze,A - Excellent,Antifreeze
1981,Buna N (Nitrile),A - Excellent,Antifreeze
1982,Carpenter 20,A - Excellent,Antifreeze
1983,Cast iron,A - Excellent,Antifreeze
1984,CPVC,A - Excellent,Antifreeze
1985,EPDM,A - Excellent,Antifreeze
1986,Epoxy,A - Excellent,Antifreeze
1987,Fluorocarbon (FKM),A - Excellent,Antifreeze
1988,Kalrez,A - Excellent,Antifreeze
1989,Natural rubber,A - Excellent,Antifreeze
1990,Neoprene,C - Fair,Antifreeze
1991,NORYL®,A - Excellent,Antifreeze
1992,Nylon,D - Poor,Antifreeze
1993,Polyetherether Ketone (PEEK),A - Excellent,Antifreeze
1994,Polypropylene,D - Poor,Antifreeze
1995,Polyurethane,D - Poor,Antifreeze
1996,PVC,A - Excellent,Antifreeze
1997,Silicone,C - Fair,Antifreeze
1998,stainless steel - 316,A - Excellent,Antifreeze
1999,Tygon®,B - Good,Antifreeze
2000,Viton®,A - Excellent,Antifreeze
2001,ABS plastic,A2 - Excellent,Antimony Trichloride
2002,Aluminum,D - Poor,Antimony Trichloride
2003,Brass,D - Poor,Antimony Trichloride
2004,Bronze,A - Excellent,Antimony Trichloride
2005,Buna N (Nitrile),B - Good,Antimony Trichloride
2006,Carbon Steel,D - Poor,Antimony Trichloride
2007,Carpenter 20,B - Good,Antimony Trichloride
2008,Ceramic Al203,B - Good,Antimony Trichloride
2009,ChemRaz (FFKM),A - Excellent,Antimony Trichloride
2010,CPVC,A2 - Excellent,Antimony Trichloride
2011,EPDM,B1 - Good,Antimony Trichloride
2012,Epoxy,D - Poor,Antimony Trichloride
2013,Fluorocarbon (FKM),A - Excellent,Antimony Trichloride
2014,Kalrez,A - Excellent,Antimony Trichloride
2015,Kel-F®,A - Excellent,Antimony Trichloride
2016,LDPE,B2 - Good,Antimony Trichloride
2017,NORYL®,A2 - Excellent,Antimony Trichloride
2018,Nylon,D - Poor,Antimony Trichloride
2019,Polycarbonate,A2 - Excellent,Antimony Trichloride
2020,Polyetherether Ketone (PEEK),A - Excellent,Antimony Trichloride
2021,Polypropylene,A - Excellent,Antimony Trichloride
2022,Polyurethane,B - Good,Antimony Trichloride
2023,PTFE,A - Excellent,Antimony Trichloride
2024,PVC,A2 - Excellent,Antimony Trichloride
2025,PVDF (Kynar®),A - Excellent,Antimony Trichloride
2026,stainless steel - 304,D - Poor,Antimony Trichloride
2027,stainless steel - 316,D - Poor,Antimony Trichloride
2028,Titanium,B - Good,Antimony Trichloride
2029,Viton®,A2 - Excellent,Antimony Trichloride
2030,ABS plastic,D - Poor,"Aqua Regia (80% HCl, 20% HNO3)"
2031,Acetal (Delrin®),D - Poor,"Aqua Regia (80% HCl, 20% HNO3)"
2032,Aluminum,D - Poor,"Aqua Regia (80% HCl, 20% HNO3)"
2033,Brass,D - Poor,"Aqua Regia (80% HCl, 20% HNO3)"
2034,Bronze,D - Poor,"Aqua Regia (80% HCl, 20% HNO3)"
2035,Buna N (Nitrile),D - Poor,"Aqua Regia (80% HCl, 20% HNO3)"
2036,Carbon graphite,D - Poor,"Aqua Regia (80% HCl, 20% HNO3)"
2037,Carbon Steel,D - Poor,"Aqua Regia (80% HCl, 20% HNO3)"
2038,Carpenter 20,D - Poor,"Aqua Regia (80% HCl, 20% HNO3)"
2039,Cast iron,D - Poor,"Aqua Regia (80% HCl, 20% HNO3)"
2040,Ceramic magnet,C - Fair,"Aqua Regia (80% HCl, 20% HNO3)"
2041,ChemRaz (FFKM),D - Poor,"Aqua Regia (80% HCl, 20% HNO3)"
2042,Copper,D - Poor,"Aqua Regia (80% HCl, 20% HNO3)"
2043,CPVC,C1 - Fair,"Aqua Regia (80% HCl, 20% HNO3)"
2044,EPDM,C - Fair,"Aqua Regia (80% HCl, 20% HNO3)"
2045,Epoxy,D - Poor,"Aqua Regia (80% HCl, 20% HNO3)"
2046,Fluorocarbon (FKM),A - Excellent,"Aqua Regia (80% HCl, 20% HNO3)"
2047,Hastelloy-C®,C - Fair,"Aqua Regia (80% HCl, 20% HNO3)"
2048,Hypalon®,C - Fair,"Aqua Regia (80% HCl, 20% HNO3)"
2049,Kalrez,A - Excellent,"Aqua Regia (80% HCl, 20% HNO3)"
2050,Kel-F®,A - Excellent,"Aqua Regia (80% HCl, 20% HNO3)"
2051,LDPE,B1 - Good,"Aqua Regia (80% HCl, 20% HNO3)"
2052,Natural rubber,D - Poor,"Aqua Regia (80% HCl, 20% HNO3)"
2053,Neoprene,D - Poor,"Aqua Regia (80% HCl, 20% HNO3)"
2054,NORYL®,D - Poor,"Aqua Regia (80% HCl, 20% HNO3)"
2055,Nylon,D - Poor,"Aqua Regia (80% HCl, 20% HNO3)"
2056,Polycarbonate,D - Poor,"Aqua Regia (80% HCl, 20% HNO3)"
2057,Polyetherether Ketone (PEEK),D - Poor,"Aqua Regia (80% HCl, 20% HNO3)"
2058,Polypropylene,B1 - Good,"Aqua Regia (80% HCl, 20% HNO3)"
2059,Polyurethane,D - Poor,"Aqua Regia (80% HCl, 20% HNO3)"
2060,PPS (Ryton®),D - Poor,"Aqua Regia (80% HCl, 20% HNO3)"
2061,PTFE,A - Excellent,"Aqua Regia (80% HCl, 20% HNO3)"
2062,PVC,C1 - Fair,"Aqua Regia (80% HCl, 20% HNO3)"
2063,PVDF (Kynar®),A2 - Excellent,"Aqua Regia (80% HCl, 20% HNO3)"
2064,Silicone,D - Poor,"Aqua Regia (80% HCl, 20% HNO3)"
2065,stainless steel - 304,D - Poor,"Aqua Regia (80% HCl, 20% HNO3)"
2066,stainless steel - 316,D - Poor,"Aqua Regia (80% HCl, 20% HNO3)"
2067,Titanium,A1 - Excellent,"Aqua Regia (80% HCl, 20% HNO3)"
2068,Tygon®,D - Poor,"Aqua Regia (80% HCl, 20% HNO3)"
2069,Viton®,B - Good,"Aqua Regia (80% HCl, 20% HNO3)"
2070,Aluminum,A - Excellent,Arochlor 1248
2071,Brass,A1 - Excellent,Arochlor 1248
2072,Bronze,A - Excellent,Arochlor 1248
2073,Buna N (Nitrile),C1 - Fair,Arochlor 1248
2074,Cast iron,B - Good,Arochlor 1248
2075,ChemRaz (FFKM),A - Excellent,Arochlor 1248
2076,EPDM,B - Good,Arochlor 1248
2077,Epoxy,A2 - Excellent,Arochlor 1248
2078,Fluorocarbon (FKM),A - Excellent,Arochlor 1248
2079,Hastelloy-C®,A - Excellent,Arochlor 1248
2080,Hypalon®,D - Poor,Arochlor 1248
2081,Hytrel®,C1 - Fair,Arochlor 1248
2082,Kalrez,A - Excellent,Arochlor 1248
2083,Kel-F®,A1 - Excellent,Arochlor 1248
2084,LDPE,C1 - Fair,Arochlor 1248
2085,Natural rubber,D - Poor,Arochlor 1248
2086,Neoprene,D - Poor,Arochlor 1248
2087,Nylon,A1 - Excellent,Arochlor 1248
2088,Polyetherether Ketone (PEEK),A - Excellent,Arochlor 1248
2089,Polypropylene,D - Poor,Arochlor 1248
2090,Polyurethane,B - Good,Arochlor 1248
2091,PTFE,A - Excellent,Arochlor 1248
2092,Silicone,B - Good,Arochlor 1248
2093,stainless steel - 304,B - Good,Arochlor 1248
2094,stainless steel - 316,B - Good,Arochlor 1248
2095,Titanium,A1 - Excellent,Arochlor 1248
2096,Viton®,A - Excellent,Arochlor 1248
2097,Acetal (Delrin®),A - Excellent,Aromatic Hydrocarbons
2098,Aluminum,A - Excellent,Aromatic Hydrocarbons
2099,Bronze,C - Fair,Aromatic Hydrocarbons
2100,Buna N (Nitrile),D - Poor,Aromatic Hydrocarbons
2101,Cast iron,A - Excellent,Aromatic Hydrocarbons
2102,CPVC,D - Poor,Aromatic Hydrocarbons
2103,EPDM,D - Poor,Aromatic Hydrocarbons
2104,Epoxy,A - Excellent,Aromatic Hydrocarbons
2105,Fluorocarbon (FKM),A - Excellent,Aromatic Hydrocarbons
2106,Hypalon®,D - Poor,Aromatic Hydrocarbons
2107,Hytrel®,C1 - Fair,Aromatic Hydrocarbons
2108,Kalrez,A - Excellent,Aromatic Hydrocarbons
2109,LDPE,C - Fair,Aromatic Hydrocarbons
2110,Natural rubber,D - Poor,Aromatic Hydrocarbons
2111,Neoprene,D - Poor,Aromatic Hydrocarbons
2112,NORYL®,D - Poor,Aromatic Hydrocarbons
2113,Polyetherether Ketone (PEEK),A - Excellent,Aromatic Hydrocarbons
2114,Polypropylene,D - Poor,Aromatic Hydrocarbons
2115,Polyurethane,D - Poor,Aromatic Hydrocarbons
2116,PVC,D - Poor,Aromatic Hydrocarbons
2117,Silicone,D - Poor,Aromatic Hydrocarbons
2118,stainless steel - 316,C - Fair,Aromatic Hydrocarbons
2119,Viton®,A - Excellent,Aromatic Hydrocarbons
2120,ABS plastic,A2 - Excellent,Arsenic Acid
2121,Acetal (Delrin®),D - Poor,Arsenic Acid
2122,Aluminum,D - Poor,Arsenic Acid
2123,Brass,D - Poor,Arsenic Acid
2124,Bronze,B - Good,Arsenic Acid
2125,Buna N (Nitrile),A2 - Excellent,Arsenic Acid
2126,Carbon graphite,A - Excellent,Arsenic Acid
2127,Carbon Steel,D - Poor,Arsenic Acid
2128,Carpenter 20,A1 - Excellent,Arsenic Acid
2129,Cast iron,D - Poor,Arsenic Acid
2130,ChemRaz (FFKM),A - Excellent,Arsenic Acid
2131,Copper,A - Excellent,Arsenic Acid
2132,CPVC,A1 - Excellent,Arsenic Acid
2133,EPDM,A2 - Excellent,Arsenic Acid
2134,Epoxy,A2 - Excellent,Arsenic Acid
2135,Fluorocarbon (FKM),A - Excellent,Arsenic Acid
2136,Hastelloy-C®,B - Good,Arsenic Acid
2137,Hypalon®,A - Excellent,Arsenic Acid
2138,Kalrez,A - Excellent,Arsenic Acid
2139,LDPE,B2 - Good,Arsenic Acid
2140,Natural rubber,B - Good,Arsenic Acid
2141,Neoprene,A - Excellent,Arsenic Acid
2142,NORYL®,A1 - Excellent,Arsenic Acid
2143,Nylon,C1 - Fair,Arsenic Acid
2144,Polycarbonate,A1 - Excellent,Arsenic Acid
2145,Polypropylene,A - Excellent,Arsenic Acid
2146,Polyurethane,C - Fair,Arsenic Acid
2147,PPS (Ryton®),A - Excellent,Arsenic Acid
2148,PTFE,A - Excellent,Arsenic Acid
2149,PVC,A1 - Excellent,Arsenic Acid
2150,PVDF (Kynar®),A - Excellent,Arsenic Acid
2151,Silicone,A - Excellent,Arsenic Acid
2152,stainless steel - 304,A2 - Excellent,Arsenic Acid
2153,stainless steel - 316,A2 - Excellent,Arsenic Acid
2154,Titanium,B - Good,Arsenic Acid
2155,Tygon®,B - Good,Arsenic Acid
2156,Viton®,A2 - Excellent,Arsenic Acid
2157,Fluorocarbon (FKM),B - Good,Arsenic Salts
2158,Hytrel®,B1 - Good,Arsenic Salts
2159,LDPE,B - Good,Arsenic Salts
2160,Nylon,A - Excellent,Arsenic Salts
2161,Polyurethane,B - Good,Arsenic Salts
2162,PVC,A - Excellent,Arsenic Salts
2163,Tygon®,A - Excellent,Arsenic Salts
2164,Viton®,A - Excellent,Arsenic Salts
2165,Acetal (Delrin®),B2 - Good,Asphalt
2166,Aluminum,A - Excellent,Asphalt
2167,Brass,B1 - Good,Asphalt
2168,Bronze,A1 - Excellent,Asphalt
2169,Buna N (Nitrile),B - Good,Asphalt
2170,Carbon graphite,A - Excellent,Asphalt
2171,Carbon Steel,B - Good,Asphalt
2172,Carpenter 20,A - Excellent,Asphalt
2173,Cast iron,A - Excellent,Asphalt
2174,ChemRaz (FFKM),A - Excellent,Asphalt
2175,Copper,A - Excellent,Asphalt
2176,CPVC,A2 - Excellent,Asphalt
2177,EPDM,D - Poor,Asphalt
2178,Epoxy,A - Excellent,Asphalt
2179,Fluorocarbon (FKM),A - Excellent,Asphalt
2180,Hypalon®,D - Poor,Asphalt
2181,Hytrel®,B1 - Good,Asphalt
2182,Kel-F®,A - Excellent,Asphalt
2183,LDPE,A1 - Excellent,Asphalt
2184,Natural rubber,D - Poor,Asphalt
2185,Neoprene,D - Poor,Asphalt
2186,Nylon,A - Excellent,Asphalt
2187,Polycarbonate,D - Poor,Asphalt
2188,Polyetherether Ketone (PEEK),A - Excellent,Asphalt
2189,Polypropylene,B1 - Good,Asphalt
2190,Polyurethane,B - Good,Asphalt
2191,PPS (Ryton®),A - Excellent,Asphalt
2192,PTFE,A1 - Excellent,Asphalt
2193,PVC,A2 - Excellent,Asphalt
2194,PVDF (Kynar®),A - Excellent,Asphalt
2195,Silicone,D - Poor,Asphalt
2196,stainless steel - 304,B - Good,Asphalt
2197,stainless steel - 316,A - Excellent,Asphalt
2198,Viton®,A - Excellent,Asphalt
2199,Acetal (Delrin®),B2 - Good,Barium Carbonate
2200,Aluminum,A - Excellent,Barium Carbonate
2201,Brass,B1 - Good,Barium Carbonate
2202,Bronze,A1 - Excellent,Barium Carbonate
2203,Buna N (Nitrile),B - Good,Barium Carbonate
2204,Carbon graphite,A - Excellent,Barium Carbonate
2205,Carbon Steel,B - Good,Barium Carbonate
2206,Carpenter 20,A - Excellent,Barium Carbonate
2207,Cast iron,A - Excellent,Barium Carbonate
2208,ChemRaz (FFKM),A - Excellent,Barium Carbonate
2209,Copper,A - Excellent,Barium Carbonate
2210,CPVC,A2 - Excellent,Barium Carbonate
2211,EPDM,D - Poor,Barium Carbonate
2212,Epoxy,A - Excellent,Barium Carbonate
2213,Fluorocarbon (FKM),A - Excellent,Barium Carbonate
2214,Hypalon®,D - Poor,Barium Carbonate
2215,Hytrel®,B1 - Good,Barium Carbonate
2216,Kel-F®,A - Excellent,Barium Carbonate
2217,LDPE,A1 - Excellent,Barium Carbonate
2218,Natural rubber,D - Poor,Barium Carbonate
2219,Neoprene,D - Poor,Barium Carbonate
2220,Nylon,A - Excellent,Barium Carbonate
2221,Polycarbonate,D - Poor,Barium Carbonate
2222,Polyetherether Ketone (PEEK),A - Excellent,Barium Carbonate
2223,Polypropylene,B1 - Good,Barium Carbonate
2224,Polyurethane,B - Good,Barium Carbonate
2225,PPS (Ryton®),A - Excellent,Barium Carbonate
2226,PTFE,A1 - Excellent,Barium Carbonate
2227,PVC,A2 - Excellent,Barium Carbonate
2228,PVDF (Kynar®),A - Excellent,Barium Carbonate
2229,Silicone,D - Poor,Barium Carbonate
2230,stainless steel - 304,B - Good,Barium Carbonate
2231,stainless steel - 316,A - Excellent,Barium Carbonate
2232,Viton®,A - Excellent,Barium Carbonate
2233,ABS plastic,A2 - Excellent,Barium Chloride
2234,Acetal (Delrin®),D - Poor,Barium Chloride
2235,Aluminum,D - Poor,Barium Chloride
2236,Brass,D - Poor,Barium Chloride
2237,Bronze,D - Poor,Barium Chloride
2238,Buna N (Nitrile),A - Excellent,Barium Chloride
2239,Carbon graphite,A - Excellent,Barium Chloride
2240,Carbon Steel,D - Poor,Barium Chloride
2241,Carpenter 20,B - Good,Barium Chloride
2242,Cast iron,D - Poor,Barium Chloride
2243,Ceramic Al203,A - Excellent,Barium Chloride
2244,Ceramic magnet,A - Excellent,Barium Chloride
2245,ChemRaz (FFKM),A - Excellent,Barium Chloride
2246,Copper,D - Poor,Barium Chloride
2247,CPVC,A - Excellent,Barium Chloride
2248,EPDM,B - Good,Barium Chloride
2249,Epoxy,A1 - Excellent,Barium Chloride
2250,Fluorocarbon (FKM),A - Excellent,Barium Chloride
2251,Hastelloy-C®,B - Good,Barium Chloride
2252,Hypalon®,A - Excellent,Barium Chloride
2253,Kalrez,A - Excellent,Barium Chloride
2254,Kel-F®,A - Excellent,Barium Chloride
2255,LDPE,A2 - Excellent,Barium Chloride
2256,Natural rubber,A - Excellent,Barium Chloride
2257,Neoprene,A - Excellent,Barium Chloride
2258,NORYL®,A1 - Excellent,Barium Chloride
2259,Nylon,D - Poor,Barium Chloride
2260,Polypropylene,A - Excellent,Barium Chloride
2261,Polyurethane,D - Poor,Barium Chloride
2262,PTFE,A1 - Excellent,Barium Chloride
2263,PVC,A2 - Excellent,Barium Chloride
2264,PVDF (Kynar®),A1 - Excellent,Barium Chloride
2265,Silicone,D - Poor,Barium Chloride
2266,stainless steel - 304,A - Excellent,Barium Chloride
2267,stainless steel - 316,B - Good,Barium Chloride
2268,Titanium,A - Excellent,Barium Chloride
2269,Tygon®,A2 - Excellent,Barium Chloride
2270,Viton®,A - Excellent,Barium Chloride
2271,Acetal (Delrin®),B - Good,Barium Cyanide
2272,Aluminum,C1 - Fair,Barium Cyanide
2273,Brass,C1 - Fair,Barium Cyanide
2274,Bronze,C - Fair,Barium Cyanide
2275,Buna N (Nitrile),C - Fair,Barium Cyanide
2276,Carbon Steel,B - Good,Barium Cyanide
2277,Carpenter 20,A1 - Excellent,Barium Cyanide
2278,Cast iron,C1 - Fair,Barium Cyanide
2279,ChemRaz (FFKM),A - Excellent,Barium Cyanide
2280,Copper,D - Poor,Barium Cyanide
2281,CPVC,D - Poor,Barium Cyanide
2282,EPDM,A - Excellent,Barium Cyanide
2283,Epoxy,A - Excellent,Barium Cyanide
2284,Fluorocarbon (FKM),A - Excellent,Barium Cyanide
2285,Hastelloy-C®,A - Excellent,Barium Cyanide
2286,Hypalon®,A - Excellent,Barium Cyanide
2287,Kalrez,A - Excellent,Barium Cyanide
2288,LDPE,B - Good,Barium Cyanide
2289,Neoprene,C - Fair,Barium Cyanide
2290,Nylon,A1 - Excellent,Barium Cyanide
2291,Polypropylene,D - Poor,Barium Cyanide
2292,PTFE,A1 - Excellent,Barium Cyanide
2293,PVC,D - Poor,Barium Cyanide
2294,stainless steel - 304,A1 - Excellent,Barium Cyanide
2295,stainless steel - 316,A2 - Excellent,Barium Cyanide
2296,Viton®,A - Excellent,Barium Cyanide
2297,ABS plastic,A2 - Excellent,Barium Hydroxide
2298,Acetal (Delrin®),D - Poor,Barium Hydroxide
2299,Aluminum,D - Poor,Barium Hydroxide
2300,Brass,D - Poor,Barium Hydroxide
2301,Bronze,D - Poor,Barium Hydroxide
2302,Buna N (Nitrile),A - Excellent,Barium Hydroxide
2303,Carbon graphite,A - Excellent,Barium Hydroxide
2304,Carbon Steel,A - Excellent,Barium Hydroxide
2305,Carpenter 20,B1 - Good,Barium Hydroxide
2306,Cast iron,D - Poor,Barium Hydroxide
2307,Ceramic Al203,A - Excellent,Barium Hydroxide
2308,Ceramic magnet,A - Excellent,Barium Hydroxide
2309,ChemRaz (FFKM),B - Good,Barium Hydroxide
2310,CPVC,A2 - Excellent,Barium Hydroxide
2311,EPDM,A - Excellent,Barium Hydroxide
2312,Epoxy,A2 - Excellent,Barium Hydroxide
2313,Fluorocarbon (FKM),A - Excellent,Barium Hydroxide
2314,Hastelloy-C®,B - Good,Barium Hydroxide
2315,Hypalon®,A - Excellent,Barium Hydroxide
2316,Hytrel®,B1 - Good,Barium Hydroxide
2317,Kalrez,A - Excellent,Barium Hydroxide
2318,Kel-F®,A - Excellent,Barium Hydroxide
2319,LDPE,B2 - Good,Barium Hydroxide
2320,Natural rubber,A - Excellent,Barium Hydroxide
2321,Neoprene,A - Excellent,Barium Hydroxide
2322,NORYL®,A2 - Excellent,Barium Hydroxide
2323,Nylon,A1 - Excellent,Barium Hydroxide
2324,Polycarbonate,D - Poor,Barium Hydroxide
2325,Polypropylene,B - Good,Barium Hydroxide
2326,Polyurethane,D - Poor,Barium Hydroxide
2327,PPS (Ryton®),A - Excellent,Barium Hydroxide
2328,PTFE,A - Excellent,Barium Hydroxide
2329,PVC,A2 - Excellent,Barium Hydroxide
2330,PVDF (Kynar®),A - Excellent,Barium Hydroxide
2331,Silicone,A - Excellent,Barium Hydroxide
2332,stainless steel - 304,B1 - Good,Barium Hydroxide
2333,stainless steel - 316,B - Good,Barium Hydroxide
2334,Titanium,B - Good,Barium Hydroxide
2335,Viton®,A - Excellent,Barium Hydroxide
2336,Acetal (Delrin®),B2 - Good,Barium Nitrate
2337,Aluminum,B - Good,Barium Nitrate
2338,Brass,D - Poor,Barium Nitrate
2339,Bronze,D - Poor,Barium Nitrate
2340,Buna N (Nitrile),A2 - Excellent,Barium Nitrate
2341,Carbon graphite,A - Excellent,Barium Nitrate
2342,Carbon Steel,C - Fair,Barium Nitrate
2343,Carpenter 20,B - Good,Barium Nitrate
2344,Cast iron,A - Excellent,Barium Nitrate
2345,ChemRaz (FFKM),A - Excellent,Barium Nitrate
2346,Copper,B - Good,Barium Nitrate
2347,CPVC,A - Excellent,Barium Nitrate
2348,EPDM,A - Excellent,Barium Nitrate
2349,Epoxy,A1 - Excellent,Barium Nitrate
2350,Fluorocarbon (FKM),A - Excellent,Barium Nitrate
2351,Kalrez,A - Excellent,Barium Nitrate
2352,Kel-F®,A - Excellent,Barium Nitrate
2353,LDPE,B2 - Good,Barium Nitrate
2354,Neoprene,A - Excellent,Barium Nitrate
2355,NORYL®,A - Excellent,Barium Nitrate
2356,Nylon,A1 - Excellent,Barium Nitrate
2357,Polycarbonate,D - Poor,Barium Nitrate
2358,Polypropylene,A - Excellent,Barium Nitrate
2359,Polyurethane,B - Good,Barium Nitrate
2360,PTFE,A1 - Excellent,Barium Nitrate
2361,PVC,A - Excellent,Barium Nitrate
2362,Silicone,B - Good,Barium Nitrate
2363,stainless steel - 304,B1 - Good,Barium Nitrate
2364,stainless steel - 316,B - Good,Barium Nitrate
2365,Titanium,A - Excellent,Barium Nitrate
2366,Viton®,A - Excellent,Barium Nitrate
2367,ABS plastic,A2 - Excellent,Barium Sulfate
2368,Acetal (Delrin®),B2 - Good,Barium Sulfate
2369,Aluminum,B - Good,Barium Sulfate
2370,Brass,B - Good,Barium Sulfate
2371,Bronze,C - Fair,Barium Sulfate
2372,Buna N (Nitrile),A - Excellent,Barium Sulfate
2373,Carbon graphite,A - Excellent,Barium Sulfate
2374,Carbon Steel,A - Excellent,Barium Sulfate
2375,Carpenter 20,B - Good,Barium Sulfate
2376,Cast iron,B - Good,Barium Sulfate
2377,Ceramic Al203,A - Excellent,Barium Sulfate
2378,Ceramic magnet,A - Excellent,Barium Sulfate
2379,ChemRaz (FFKM),A - Excellent,Barium Sulfate
2380,Copper,B - Good,Barium Sulfate
2381,CPVC,B1 - Good,Barium Sulfate
2382,EPDM,A - Excellent,Barium Sulfate
2383,Epoxy,A2 - Excellent,Barium Sulfate
2384,Fluorocarbon (FKM),A - Excellent,Barium Sulfate
2385,Hastelloy-C®,A - Excellent,Barium Sulfate
2386,Hypalon®,A - Excellent,Barium Sulfate
2387,Hytrel®,D - Poor,Barium Sulfate
2388,Kalrez,A - Excellent,Barium Sulfate
2389,Kel-F®,A - Excellent,Barium Sulfate
2390,LDPE,B2 - Good,Barium Sulfate
2391,Natural rubber,A - Excellent,Barium Sulfate
2392,Neoprene,A - Excellent,Barium Sulfate
2393,NORYL®,A1 - Excellent,Barium Sulfate
2394,Nylon,A1 - Excellent,Barium Sulfate
2395,Polycarbonate,D - Poor,Barium Sulfate
2396,Polypropylene,B1 - Good,Barium Sulfate
2397,Polyurethane,A - Excellent,Barium Sulfate
2398,PPS (Ryton®),A - Excellent,Barium Sulfate
2399,PTFE,A - Excellent,Barium Sulfate
2400,PVC,B1 - Good,Barium Sulfate
2401,PVDF (Kynar®),A - Excellent,Barium Sulfate
2402,Silicone,A - Excellent,Barium Sulfate
2403,stainless steel - 304,B1 - Good,Barium Sulfate
2404,stainless steel - 316,B1 - Good,Barium Sulfate
2405,Titanium,B - Good,Barium Sulfate
2406,Viton®,A - Excellent,Barium Sulfate
2407,ABS plastic,A2 - Excellent,Barium Sulfide
2408,Acetal (Delrin®),A - Excellent,Barium Sulfide
2409,Aluminum,D - Poor,Barium Sulfide
2410,Brass,D - Poor,Barium Sulfide
2411,Bronze,D - Poor,Barium Sulfide
2412,Buna N (Nitrile),A - Excellent,Barium Sulfide
2413,Carbon graphite,A - Excellent,Barium Sulfide
2414,Carbon Steel,D - Poor,Barium Sulfide
2415,Carpenter 20,A1 - Excellent,Barium Sulfide
2416,Cast iron,D - Poor,Barium Sulfide
2417,Ceramic Al203,A - Excellent,Barium Sulfide
2418,Ceramic magnet,A - Excellent,Barium Sulfide
2419,ChemRaz (FFKM),A - Excellent,Barium Sulfide
2420,Copper,D - Poor,Barium Sulfide
2421,CPVC,A2 - Excellent,Barium Sulfide
2422,EPDM,A - Excellent,Barium Sulfide
2423,Epoxy,B2 - Good,Barium Sulfide
2424,Fluorocarbon (FKM),A - Excellent,Barium Sulfide
2425,Hypalon®,A - Excellent,Barium Sulfide
2426,Kalrez,A - Excellent,Barium Sulfide
2427,LDPE,B2 - Good,Barium Sulfide
2428,Natural rubber,A - Excellent,Barium Sulfide
2429,Neoprene,A - Excellent,Barium Sulfide
2430,NORYL®,A2 - Excellent,Barium Sulfide
2431,Nylon,A1 - Excellent,Barium Sulfide
2432,Polyetherether Ketone (PEEK),A - Excellent,Barium Sulfide
2433,Polypropylene,B - Good,Barium Sulfide
2434,Polyurethane,A - Excellent,Barium Sulfide
2435,PTFE,A - Excellent,Barium Sulfide
2436,PVC,A2 - Excellent,Barium Sulfide
2437,PVDF (Kynar®),A - Excellent,Barium Sulfide
2438,Silicone,A - Excellent,Barium Sulfide
2439,stainless steel - 304,B1 - Good,Barium Sulfide
2440,stainless steel - 316,B2 - Good,Barium Sulfide
2441,Titanium,A - Excellent,Barium Sulfide
2442,Viton®,A - Excellent,Barium Sulfide
2443,ABS plastic,A2 - Excellent,Beer
2444,Acetal (Delrin®),A1 - Excellent,Beer
2445,Aluminum,A - Excellent,Beer
2446,Brass,B - Good,Beer
2447,Bronze,A1 - Excellent,Beer
2448,Buna N (Nitrile),A - Excellent,Beer
2449,Carbon graphite,A - Excellent,Beer
2450,Carbon Steel,C - Fair,Beer
2451,Carpenter 20,A - Excellent,Beer
2452,Cast iron,D - Poor,Beer
2453,Ceramic magnet,A - Excellent,Beer
2454,Copper,B - Good,Beer
2455,CPVC,A2 - Excellent,Beer
2456,EPDM,A - Excellent,Beer
2457,Epoxy,A2 - Excellent,Beer
2458,Fluorocarbon (FKM),A - Excellent,Beer
2459,Hastelloy-C®,A1 - Excellent,Beer
2460,Hypalon®,A - Excellent,Beer
2461,Hytrel®,A1 - Excellent,Beer
2462,Kalrez,A - Excellent,Beer
2463,Kel-F®,A - Excellent,Beer
2464,LDPE,A2 - Excellent,Beer
2465,Natural rubber,A - Excellent,Beer
2466,Neoprene,A - Excellent,Beer
2467,NORYL®,A1 - Excellent,Beer
2468,Nylon,A1 - Excellent,Beer
2469,Polycarbonate,A2 - Excellent,Beer
2470,Polyetherether Ketone (PEEK),A - Excellent,Beer
2471,Polypropylene,A1 - Excellent,Beer
2472,Polyurethane,D - Poor,Beer
2473,PPS (Ryton®),A2 - Excellent,Beer
2474,PTFE,A - Excellent,Beer
2475,PVC,A2 - Excellent,Beer
2476,PVDF (Kynar®),A - Excellent,Beer
2477,Silicone,A - Excellent,Beer
2478,stainless steel - 304,A - Excellent,Beer
2479,stainless steel - 316,A - Excellent,Beer
2480,Titanium,B - Good,Beer
2481,Tygon®,C - Fair,Beer
2482,Viton®,A - Excellent,Beer
2483,ABS plastic,B - Good,Beet Sugar Liquids
2484,Acetal (Delrin®),B - Good,Beet Sugar Liquids
2485,Aluminum,A - Excellent,Beet Sugar Liquids
2486,Bronze,C - Fair,Beet Sugar Liquids
2487,Buna N (Nitrile),A - Excellent,Beet Sugar Liquids
2488,Carbon graphite,A - Excellent,Beet Sugar Liquids
2489,Carbon Steel,B - Good,Beet Sugar Liquids
2490,Carpenter 20,A - Excellent,Beet Sugar Liquids
2491,Cast iron,A - Excellent,Beet Sugar Liquids
2492,ChemRaz (FFKM),A - Excellent,Beet Sugar Liquids
2493,Copper,A - Excellent,Beet Sugar Liquids
2494,CPVC,A2 - Excellent,Beet Sugar Liquids
2495,EPDM,A - Excellent,Beet Sugar Liquids
2496,Epoxy,A1 - Excellent,Beet Sugar Liquids
2497,Fluorocarbon (FKM),A - Excellent,Beet Sugar Liquids
2498,Hypalon®,A - Excellent,Beet Sugar Liquids
2499,Kalrez,A - Excellent,Beet Sugar Liquids
2500,Kel-F®,A - Excellent,Beet Sugar Liquids
2501,LDPE,A1 - Excellent,Beet Sugar Liquids
2502,Natural rubber,A - Excellent,Beet Sugar Liquids
2503,Neoprene,A - Excellent,Beet Sugar Liquids
2504,NORYL®,A - Excellent,Beet Sugar Liquids
2505,Nylon,A - Excellent,Beet Sugar Liquids
2506,Polypropylene,A1 - Excellent,Beet Sugar Liquids
2507,PTFE,A1 - Excellent,Beet Sugar Liquids
2508,PVC,A2 - Excellent,Beet Sugar Liquids
2509,PVDF (Kynar®),A - Excellent,Beet Sugar Liquids
2510,Silicone,A - Excellent,Beet Sugar Liquids
2511,stainless steel - 304,A - Excellent,Beet Sugar Liquids
2512,stainless steel - 316,A - Excellent,Beet Sugar Liquids
2513,Titanium,A - Excellent,Beet Sugar Liquids
2514,Viton®,A - Excellent,Beet Sugar Liquids
2515,ABS plastic,B - Good,Benzaldehyde
2516,Acetal (Delrin®),A - Excellent,Benzaldehyde
2517,Aluminum,B - Good,Benzaldehyde
2518,Bronze,A - Excellent,Benzaldehyde
2519,Buna N (Nitrile),D - Poor,Benzaldehyde
2520,Carbon graphite,A - Excellent,Benzaldehyde
2521,Carbon Steel,B - Good,Benzaldehyde
2522,Carpenter 20,A - Excellent,Benzaldehyde
2523,Cast iron,A - Excellent,Benzaldehyde
2524,Ceramic Al203,A - Excellent,Benzaldehyde
2525,Ceramic magnet,A - Excellent,Benzaldehyde
2526,ChemRaz (FFKM),B - Good,Benzaldehyde
2527,Copper,B - Good,Benzaldehyde
2528,CPVC,D - Poor,Benzaldehyde
2529,EPDM,A - Excellent,Benzaldehyde
2530,Epoxy,D - Poor,Benzaldehyde
2531,Fluorocarbon (FKM),D - Poor,Benzaldehyde
2532,Hastelloy-C®,A - Excellent,Benzaldehyde
2533,Hypalon®,D - Poor,Benzaldehyde
2534,Hytrel®,B - Good,Benzaldehyde
2535,Kalrez,A - Excellent,Benzaldehyde
2536,Kel-F®,A - Excellent,Benzaldehyde
2537,LDPE,A1 - Excellent,Benzaldehyde
2538,Natural rubber,D - Poor,Benzaldehyde
2539,Neoprene,D - Poor,Benzaldehyde
2540,NORYL®,B - Good,Benzaldehyde
2541,Nylon,A1 - Excellent,Benzaldehyde
2542,Polycarbonate,D - Poor,Benzaldehyde
2543,Polyetherether Ketone (PEEK),A - Excellent,Benzaldehyde
2544,Polypropylene,D - Poor,Benzaldehyde
2545,Polyurethane,D - Poor,Benzaldehyde
2546,PPS (Ryton®),A - Excellent,Benzaldehyde
2547,PTFE,A1 - Excellent,Benzaldehyde
2548,PVC,D - Poor,Benzaldehyde
2549,PVDF (Kynar®),A2 - Excellent,Benzaldehyde
2550,Silicone,D - Poor,Benzaldehyde
2551,stainless steel - 304,B - Good,Benzaldehyde
2552,stainless steel - 316,B - Good,Benzaldehyde
2553,Titanium,A - Excellent,Benzaldehyde
2554,Tygon®,D - Poor,Benzaldehyde
2555,Viton®,D - Poor,Benzaldehyde
2556,Aluminum,D - Poor,Benzene Sulfonic Acid
2557,Buna N (Nitrile),D - Poor,Benzene Sulfonic Acid
2558,Carbon graphite,A - Excellent,Benzene Sulfonic Acid
2559,Carbon Steel,D - Poor,Benzene Sulfonic Acid
2560,Carpenter 20,A - Excellent,Benzene Sulfonic Acid
2561,Ceramic Al203,A - Excellent,Benzene Sulfonic Acid
2562,CPVC,D - Poor,Benzene Sulfonic Acid
2563,EPDM,D - Poor,Benzene Sulfonic Acid
2564,Epoxy,B - Good,Benzene Sulfonic Acid
2565,Fluorocarbon (FKM),D - Poor,Benzene Sulfonic Acid
2566,Hastelloy-C®,B - Good,Benzene Sulfonic Acid
2567,Hytrel®,B - Good,Benzene Sulfonic Acid
2568,Kalrez,A - Excellent,Benzene Sulfonic Acid
2569,LDPE,A1 - Excellent,Benzene Sulfonic Acid
2570,Natural rubber,A - Excellent,Benzene Sulfonic Acid
2571,Neoprene,A - Excellent,Benzene Sulfonic Acid
2572,NORYL®,A - Excellent,Benzene Sulfonic Acid
2573,Nylon,D - Poor,Benzene Sulfonic Acid
2574,Polycarbonate,D - Poor,Benzene Sulfonic Acid
2575,Polyetherether Ketone (PEEK),D - Poor,Benzene Sulfonic Acid
2576,Polypropylene,D - Poor,Benzene Sulfonic Acid
2577,Polyurethane,D - Poor,Benzene Sulfonic Acid
2578,PPS (Ryton®),A - Excellent,Benzene Sulfonic Acid
2579,PTFE,A - Excellent,Benzene Sulfonic Acid
2580,PVC,A - Excellent,Benzene Sulfonic Acid
2581,Silicone,D - Poor,Benzene Sulfonic Acid
2582,stainless steel - 304,B - Good,Benzene Sulfonic Acid
2583,stainless steel - 316,B - Good,Benzene Sulfonic Acid
2584,Titanium,B - Good,Benzene Sulfonic Acid
2585,Tygon®,B - Good,Benzene Sulfonic Acid
2586,Viton®,A - Excellent,Benzene Sulfonic Acid
2587,ABS plastic,C1 - Fair,Benzene
2588,Acetal (Delrin®),A1 - Excellent,Benzene
2589,Aluminum,B - Good,Benzene
2590,Bronze,A - Excellent,Benzene
2591,Buna N (Nitrile),D - Poor,Benzene
2592,Carbon graphite,A - Excellent,Benzene
2593,Carbon Steel,A - Excellent,Benzene
2594,Carpenter 20,A - Excellent,Benzene
2595,Cast iron,A - Excellent,Benzene
2596,Ceramic Al203,A - Excellent,Benzene
2597,Ceramic magnet,A - Excellent,Benzene
2598,ChemRaz (FFKM),A - Excellent,Benzene
2599,Copper,B - Good,Benzene
2600,CPVC,D - Poor,Benzene
2601,EPDM,D - Poor,Benzene
2602,Epoxy,C1 - Fair,Benzene
2603,Fluorocarbon (FKM),D - Poor,Benzene
2604,Hastelloy-C®,B - Good,Benzene
2605,Hypalon®,D - Poor,Benzene
2606,Hytrel®,C - Fair,Benzene
2607,Kalrez,A - Excellent,Benzene
2608,Kel-F®,B - Good,Benzene
2609,LDPE,C1 - Fair,Benzene
2610,Natural rubber,D - Poor,Benzene
2611,Neoprene,D - Poor,Benzene
2612,NORYL®,D - Poor,Benzene
2613,Nylon,A1 - Excellent,Benzene
2614,Polycarbonate,D - Poor,Benzene
2615,Polyetherether Ketone (PEEK),A - Excellent,Benzene
2616,Polypropylene,D - Poor,Benzene
2617,Polyurethane,D - Poor,Benzene
2618,PPS (Ryton®),A - Excellent,Benzene
2619,PTFE,A - Excellent,Benzene
2620,PVC,C1 - Fair,Benzene
2621,PVDF (Kynar®),A2 - Excellent,Benzene
2622,Silicone,D - Poor,Benzene
2623,stainless steel - 304,B - Good,Benzene
2624,stainless steel - 316,B - Good,Benzene
2625,Titanium,A - Excellent,Benzene
2626,Tygon®,C - Fair,Benzene
2627,Viton®,A - Excellent,Benzene
2628,Acetal (Delrin®),B - Good,Benzoic Acid
2629,Aluminum,B - Good,Benzoic Acid
2630,Bronze,B - Good,Benzoic Acid
2631,Buna N (Nitrile),D - Poor,Benzoic Acid
2632,Carbon graphite,A - Excellent,Benzoic Acid
2633,Carbon Steel,D - Poor,Benzoic Acid
2634,Carpenter 20,B - Good,Benzoic Acid
2635,Cast iron,D - Poor,Benzoic Acid
2636,Ceramic Al203,A - Excellent,Benzoic Acid
2637,Ceramic magnet,A - Excellent,Benzoic Acid
2638,ChemRaz (FFKM),A - Excellent,Benzoic Acid
2639,CPVC,A1 - Excellent,Benzoic Acid
2640,EPDM,D - Poor,Benzoic Acid
2641,Epoxy,A1 - Excellent,Benzoic Acid
2642,Fluorocarbon (FKM),A - Excellent,Benzoic Acid
2643,Hastelloy-C®,B1 - Good,Benzoic Acid
2644,Hypalon®,D - Poor,Benzoic Acid
2645,Hytrel®,D - Poor,Benzoic Acid
2646,Kalrez,A - Excellent,Benzoic Acid
2647,Kel-F®,A - Excellent,Benzoic Acid
2648,LDPE,A1 - Excellent,Benzoic Acid
2649,Natural rubber,D - Poor,Benzoic Acid
2650,Neoprene,B - Good,Benzoic Acid
2651,NORYL®,B - Good,Benzoic Acid
2652,Nylon,D - Poor,Benzoic Acid
2653,Polycarbonate,B1 - Good,Benzoic Acid
2654,Polyetherether Ketone (PEEK),A - Excellent,Benzoic Acid
2655,Polypropylene,B1 - Good,Benzoic Acid
2656,Polyurethane,D - Poor,Benzoic Acid
2657,PPS (Ryton®),A1 - Excellent,Benzoic Acid
2658,PTFE,A2 - Excellent,Benzoic Acid
2659,PVC,A - Excellent,Benzoic Acid
2660,PVDF (Kynar®),A - Excellent,Benzoic Acid
2661,Silicone,B - Good,Benzoic Acid
2662,stainless steel - 304,B - Good,Benzoic Acid
2663,stainless steel - 316,B - Good,Benzoic Acid
2664,Titanium,A - Excellent,Benzoic Acid
2665,Tygon®,A - Excellent,Benzoic Acid
2666,Viton®,A - Excellent,Benzoic Acid
2667,ABS plastic,D - Poor,Benzol
2668,Acetal (Delrin®),A - Excellent,Benzol
2669,Aluminum,B1 - Good,Benzol
2670,Bronze,A - Excellent,Benzol
2671,Buna N (Nitrile),D - Poor,Benzol
2672,Carbon graphite,A - Excellent,Benzol
2673,Carbon Steel,B - Good,Benzol
2674,Carpenter 20,A - Excellent,Benzol
2675,Cast iron,A - Excellent,Benzol
2676,Ceramic Al203,A - Excellent,Benzol
2677,Ceramic magnet,A - Excellent,Benzol
2678,ChemRaz (FFKM),A - Excellent,Benzol
2679,Copper,B - Good,Benzol
2680,EPDM,D - Poor,Benzol
2681,Epoxy,A1 - Excellent,Benzol
2682,Fluorocarbon (FKM),B - Good,Benzol
2683,Hastelloy-C®,B - Good,Benzol
2684,Hypalon®,D - Poor,Benzol
2685,Hytrel®,C - Fair,Benzol
2686,Kalrez,A - Excellent,Benzol
2687,Kel-F®,A - Excellent,Benzol
2688,LDPE,C1 - Fair,Benzol
2689,Natural rubber,D - Poor,Benzol
2690,Neoprene,D - Poor,Benzol
2691,NORYL®,B - Good,Benzol
2692,Nylon,D - Poor,Benzol
2693,Polycarbonate,D - Poor,Benzol
2694,Polypropylene,B - Good,Benzol
2695,Polyurethane,D - Poor,Benzol
2696,PPS (Ryton®),A - Excellent,Benzol
2697,PTFE,A - Excellent,Benzol
2698,PVDF (Kynar®),A - Excellent,Benzol
2699,Silicone,D - Poor,Benzol
2700,stainless steel - 304,A1 - Excellent,Benzol
2701,stainless steel - 316,A1 - Excellent,Benzol
2702,Titanium,A - Excellent,Benzol
2703,Tygon®,C1 - Fair,Benzol
2704,Viton®,A - Excellent,Benzol
2705,Carbon graphite,A - Excellent,Benzonitrile
2706,Hastelloy-C®,C - Fair,Benzonitrile
2707,Kel-F®,A2 - Excellent,Benzonitrile
2708,Polycarbonate,A1 - Excellent,Benzonitrile
