Repository: lachlanmonty/ChemicalCompatibilityDatabase

# ChemicalCompatibilityDatabase

## Goal

- Quickly check chemical compatibility of materials
- Combine chemical compatibility databases into a single database

## To Do

- [ ] Add [Sandvik corrosion tables](https://www.materials.sandvik/en/materials-center/corrosion-tables/ "Sandvik corrosion tables")
- [ ] Add the formula for each chemical in the [Cole-Parmer](https://www.coleparmer.com/Chemical-Resistance "Cole-Parmer") database. This should allow for easier lookups with stream table data.
- [ ] Add concentrations
- [ ] Add content of impurities, e.g. Cl-, oxidizing agents etc
- [ ] Add temperature dependent compatibility checks

File: data/cole_data.csv (part 4 of 21)
,material,compatibility,chemical
2709,PTFE,A2 - Excellent,Benzonitrile
2710,Silicone,A1 - Excellent,Benzonitrile
2711,stainless steel - 304,D - Poor,Benzonitrile
2712,stainless steel - 316,D - Poor,Benzonitrile
2713,ABS plastic,D - Poor,Benzyl Chloride
2714,Acetal (Delrin®),A - Excellent,Benzyl Chloride
2715,Aluminum,D - Poor,Benzyl Chloride
2716,Bronze,D - Poor,Benzyl Chloride
2717,Buna N (Nitrile),D - Poor,Benzyl Chloride
2718,Carbon graphite,A1 - Excellent,Benzyl Chloride
2719,Carbon Steel,D - Poor,Benzyl Chloride
2720,ChemRaz (FFKM),A - Excellent,Benzyl Chloride
2721,Copper,D - Poor,Benzyl Chloride
2722,EPDM,D - Poor,Benzyl Chloride
2723,Fluorocarbon (FKM),A - Excellent,Benzyl Chloride
2724,Hastelloy-C®,C - Fair,Benzyl Chloride
2725,Hypalon®,D - Poor,Benzyl Chloride
2726,Kalrez,A - Excellent,Benzyl Chloride
2727,Natural rubber,D - Poor,Benzyl Chloride
2728,Neoprene,D - Poor,Benzyl Chloride
2729,NORYL®,D - Poor,Benzyl Chloride
2730,Nylon,A2 - Excellent,Benzyl Chloride
2731,Polypropylene,C1 - Fair,Benzyl Chloride
2732,Polyurethane,D - Poor,Benzyl Chloride
2733,Silicone,D - Poor,Benzyl Chloride
2734,stainless steel - 304,C1 - Fair,Benzyl Chloride
2735,stainless steel - 316,B1 - Good,Benzyl Chloride
2736,Viton®,A2 - Excellent,Benzyl Chloride
2737,Buna N (Nitrile),D - Poor,Bleaching Liquors
2738,ChemRaz (FFKM),A - Excellent,Bleaching Liquors
2739,EPDM,A - Excellent,Bleaching Liquors
2740,Epoxy,D - Poor,Bleaching Liquors
2741,Fluorocarbon (FKM),A - Excellent,Bleaching Liquors
2742,Hypalon®,A - Excellent,Bleaching Liquors
2743,LDPE,A1 - Excellent,Bleaching Liquors
2744,Natural rubber,D - Poor,Bleaching Liquors
2745,Neoprene,D - Poor,Bleaching Liquors
2746,Nylon,C - Fair,Bleaching Liquors
2747,Polypropylene,A1 - Excellent,Bleaching Liquors
2748,Polyurethane,D - Poor,Bleaching Liquors
2749,PTFE,A - Excellent,Bleaching Liquors
2750,PVC,A1 - Excellent,Bleaching Liquors
2751,Silicone,B - Good,Bleaching Liquors
2752,Titanium,A - Excellent,Bleaching Liquors
2753,Tygon®,B - Good,Bleaching Liquors
2754,Viton®,A - Excellent,Bleaching Liquors
2755,Acetal (Delrin®),B - Good,Borax (Sodium Borate)
2756,Aluminum,B1 - Good,Borax (Sodium Borate)
2757,Bronze,B - Good,Borax (Sodium Borate)
2758,Buna N (Nitrile),B - Good,Borax (Sodium Borate)
2759,Carbon graphite,A - Excellent,Borax (Sodium Borate)
2760,Carbon Steel,A - Excellent,Borax (Sodium Borate)
2761,Carpenter 20,A - Excellent,Borax (Sodium Borate)
2762,Cast iron,A - Excellent,Borax (Sodium Borate)
2763,Ceramic magnet,A - Excellent,Borax (Sodium Borate)
2764,ChemRaz (FFKM),A - Excellent,Borax (Sodium Borate)
2765,Copper,B - Good,Borax (Sodium Borate)
2766,CPVC,A - Excellent,Borax (Sodium Borate)
2767,EPDM,A - Excellent,Borax (Sodium Borate)
2768,Epoxy,A1 - Excellent,Borax (Sodium Borate)
2769,Fluorocarbon (FKM),A - Excellent,Borax (Sodium Borate)
2770,Hastelloy-C®,B - Good,Borax (Sodium Borate)
2771,Hypalon®,A - Excellent,Borax (Sodium Borate)
2772,Hytrel®,A1 - Excellent,Borax (Sodium Borate)
2773,Kalrez,A - Excellent,Borax (Sodium Borate)
2774,Kel-F®,A - Excellent,Borax (Sodium Borate)
2775,LDPE,A2 - Excellent,Borax (Sodium Borate)
2776,Natural rubber,A - Excellent,Borax (Sodium Borate)
2777,Neoprene,A - Excellent,Borax (Sodium Borate)
2778,NORYL®,A1 - Excellent,Borax (Sodium Borate)
2779,Nylon,A - Excellent,Borax (Sodium Borate)
2780,Polyetherether Ketone (PEEK),A - Excellent,Borax (Sodium Borate)
2781,Polypropylene,B - Good,Borax (Sodium Borate)
2782,Polyurethane,B - Good,Borax (Sodium Borate)
2783,PPS (Ryton®),A - Excellent,Borax (Sodium Borate)
2784,PTFE,A - Excellent,Borax (Sodium Borate)
2785,PVC,A1 - Excellent,Borax (Sodium Borate)
2786,PVDF (Kynar®),A - Excellent,Borax (Sodium Borate)
2787,Silicone,B - Good,Borax (Sodium Borate)
2788,stainless steel - 304,A - Excellent,Borax (Sodium Borate)
2789,stainless steel - 316,A - Excellent,Borax (Sodium Borate)
2790,Titanium,B - Good,Borax (Sodium Borate)
2791,Viton®,A - Excellent,Borax (Sodium Borate)
2792,Acetal (Delrin®),A - Excellent,Boric Acid
2793,Aluminum,D - Poor,Boric Acid
2794,Bronze,B - Good,Boric Acid
2795,Buna N (Nitrile),A - Excellent,Boric Acid
2796,Carbon graphite,A - Excellent,Boric Acid
2797,Carbon Steel,D - Poor,Boric Acid
2798,Carpenter 20,B2 - Good,Boric Acid
2799,Cast iron,D - Poor,Boric Acid
2800,Ceramic Al203,A - Excellent,Boric Acid
2801,Ceramic magnet,A - Excellent,Boric Acid
2802,ChemRaz (FFKM),A - Excellent,Boric Acid
2803,Copper,B - Good,Boric Acid
2804,CPVC,A - Excellent,Boric Acid
2805,EPDM,A - Excellent,Boric Acid
2806,Epoxy,A1 - Excellent,Boric Acid
2807,Fluorocarbon (FKM),A - Excellent,Boric Acid
2808,Hastelloy-C®,A - Excellent,Boric Acid
2809,Hypalon®,A - Excellent,Boric Acid
2810,Hytrel®,A1 - Excellent,Boric Acid
2811,Kalrez,A - Excellent,Boric Acid
2812,Kel-F®,A - Excellent,Boric Acid
2813,LDPE,A2 - Excellent,Boric Acid
2814,Natural rubber,A - Excellent,Boric Acid
2815,Neoprene,D - Poor,Boric Acid
2816,NORYL®,A1 - Excellent,Boric Acid
2817,Nylon,B - Good,Boric Acid
2818,Polyetherether Ketone (PEEK),A - Excellent,Boric Acid
2819,Polypropylene,A - Excellent,Boric Acid
2820,Polyurethane,A - Excellent,Boric Acid
2821,PPS (Ryton®),A - Excellent,Boric Acid
2822,PTFE,A - Excellent,Boric Acid
2823,PVC,A2 - Excellent,Boric Acid
2824,PVDF (Kynar®),A - Excellent,Boric Acid
2825,Silicone,A - Excellent,Boric Acid
2826,stainless steel - 304,B2 - Good,Boric Acid
2827,stainless steel - 316,A1 - Excellent,Boric Acid
2828,Titanium,A - Excellent,Boric Acid
2829,Tygon®,A - Excellent,Boric Acid
2830,Viton®,A - Excellent,Boric Acid
2831,Acetal (Delrin®),B - Good,Brewery Slop
2832,Bronze,A - Excellent,Brewery Slop
2833,Buna N (Nitrile),A - Excellent,Brewery Slop
2834,Carpenter 20,A - Excellent,Brewery Slop
2835,Cast iron,A - Excellent,Brewery Slop
2836,Epoxy,A - Excellent,Brewery Slop
2837,Neoprene,A - Excellent,Brewery Slop
2838,stainless steel - 316,A - Excellent,Brewery Slop
2839,Viton®,A - Excellent,Brewery Slop
2840,ABS plastic,D - Poor,Bromine
2841,Acetal (Delrin®),D - Poor,Bromine
2842,Aluminum,D - Poor,Bromine
2843,Bronze,D - Poor,Bromine
2844,Buna N (Nitrile),D - Poor,Bromine
2845,Carbon graphite,D - Poor,Bromine
2846,Carbon Steel,D - Poor,Bromine
2847,Carpenter 20,D - Poor,Bromine
2848,Ceramic Al203,A - Excellent,Bromine
2849,Ceramic magnet,A - Excellent,Bromine
2850,ChemRaz (FFKM),A - Excellent,Bromine
2851,CPVC,D - Poor,Bromine
2852,EPDM,D - Poor,Bromine
2853,Epoxy,D - Poor,Bromine
2854,Fluorocarbon (FKM),A - Excellent,Bromine
2855,Hastelloy-C®,A - Excellent,Bromine
2856,Hypalon®,D - Poor,Bromine
2857,Hytrel®,D - Poor,Bromine
2858,Kalrez,A - Excellent,Bromine
2859,Kel-F®,A - Excellent,Bromine
2860,LDPE,D - Poor,Bromine
2861,Natural rubber,D - Poor,Bromine
2862,Neoprene,D - Poor,Bromine
2863,NORYL®,A1 - Excellent,Bromine
2864,Nylon,D - Poor,Bromine
2865,Polycarbonate,C1 - Fair,Bromine
2866,Polyetherether Ketone (PEEK),D - Poor,Bromine
2867,Polypropylene,D - Poor,Bromine
2868,Polyurethane,D - Poor,Bromine
2869,PPS (Ryton®),D - Poor,Bromine
2870,PTFE,A - Excellent,Bromine
2871,PVC,C1 - Fair,Bromine
2872,PVDF (Kynar®),A - Excellent,Bromine
2873,Silicone,D - Poor,Bromine
2874,stainless steel - 304,D - Poor,Bromine
2875,stainless steel - 316,D - Poor,Bromine
2876,Titanium,D - Poor,Bromine
2877,Tygon®,B - Good,Bromine
2878,Viton®,A - Excellent,Bromine
2879,Acetal (Delrin®),A - Excellent,Butadiene
2880,Aluminum,A - Excellent,Butadiene
2881,Bronze,C - Fair,Butadiene
2882,Buna N (Nitrile),D - Poor,Butadiene
2883,Carbon graphite,A - Excellent,Butadiene
2884,Carbon Steel,A - Excellent,Butadiene
2885,Carpenter 20,A - Excellent,Butadiene
2886,ChemRaz (FFKM),A - Excellent,Butadiene
2887,Copper,C - Fair,Butadiene
2888,CPVC,A1 - Excellent,Butadiene
2889,EPDM,C - Fair,Butadiene
2890,Epoxy,A1 - Excellent,Butadiene
2891,Fluorocarbon (FKM),B - Good,Butadiene
2892,Hastelloy-C®,C - Fair,Butadiene
2893,Hypalon®,B - Good,Butadiene
2894,Kalrez,A - Excellent,Butadiene
2895,Kel-F®,A - Excellent,Butadiene
2896,LDPE,D - Poor,Butadiene
2897,Natural rubber,D - Poor,Butadiene
2898,Neoprene,B - Good,Butadiene
2899,NORYL®,D - Poor,Butadiene
2900,Nylon,C1 - Fair,Butadiene
2901,Polycarbonate,D - Poor,Butadiene
2902,Polypropylene,C - Fair,Butadiene
2903,Polyurethane,D - Poor,Butadiene
2904,PPS (Ryton®),A1 - Excellent,Butadiene
2905,PTFE,A2 - Excellent,Butadiene
2906,PVC,C1 - Fair,Butadiene
2907,PVDF (Kynar®),A - Excellent,Butadiene
2908,Silicone,D - Poor,Butadiene
2909,stainless steel - 304,A - Excellent,Butadiene
2910,stainless steel - 316,A1 - Excellent,Butadiene
2911,Viton®,B - Good,Butadiene
2912,ABS plastic,B - Good,Butane
2913,Acetal (Delrin®),A - Excellent,Butane
2914,Aluminum,A - Excellent,Butane
2915,Bronze,C - Fair,Butane
2916,Buna N (Nitrile),A - Excellent,Butane
2917,Carbon graphite,A - Excellent,Butane
2918,Carbon Steel,A - Excellent,Butane
2919,Carpenter 20,A - Excellent,Butane
2920,ChemRaz (FFKM),A - Excellent,Butane
2921,Copper,C - Fair,Butane
2922,CPVC,C1 - Fair,Butane
2923,EPDM,D - Poor,Butane
2924,Epoxy,A1 - Excellent,Butane
2925,Fluorocarbon (FKM),A - Excellent,Butane
2926,Hastelloy-C®,A - Excellent,Butane
2927,Hypalon®,B - Good,Butane
2928,Kalrez,A - Excellent,Butane
2929,Kel-F®,A - Excellent,Butane
2930,LDPE,C1 - Fair,Butane
2931,Natural rubber,D - Poor,Butane
2932,Neoprene,A - Excellent,Butane
2933,NORYL®,D - Poor,Butane
2934,Nylon,A2 - Excellent,Butane
2935,Polycarbonate,D - Poor,Butane
2936,Polyetherether Ketone (PEEK),A - Excellent,Butane
2937,Polypropylene,A1 - Excellent,Butane
2938,Polyurethane,D - Poor,Butane
2939,PPS (Ryton®),A - Excellent,Butane
2940,PTFE,A - Excellent,Butane
2941,PVC,C1 - Fair,Butane
2942,PVDF (Kynar®),A - Excellent,Butane
2943,Silicone,D - Poor,Butane
2944,stainless steel - 304,A2 - Excellent,Butane
2945,stainless steel - 316,A2 - Excellent,Butane
2946,Titanium,A - Excellent,Butane
2947,Tygon®,C - Fair,Butane
2948,Viton®,A - Excellent,Butane
2949,Acetal (Delrin®),A - Excellent,Butanol (Butyl Alcohol)
2950,Aluminum,B - Good,Butanol (Butyl Alcohol)
2951,Bronze,A - Excellent,Butanol (Butyl Alcohol)
2952,Buna N (Nitrile),A - Excellent,Butanol (Butyl Alcohol)
2953,Carbon graphite,A - Excellent,Butanol (Butyl Alcohol)
2954,Carbon Steel,B - Good,Butanol (Butyl Alcohol)
2955,Carpenter 20,A - Excellent,Butanol (Butyl Alcohol)
2956,ChemRaz (FFKM),A - Excellent,Butanol (Butyl Alcohol)
2957,Copper,B - Good,Butanol (Butyl Alcohol)
2958,CPVC,A - Excellent,Butanol (Butyl Alcohol)
2959,EPDM,A2 - Excellent,Butanol (Butyl Alcohol)
2960,Epoxy,D - Poor,Butanol (Butyl Alcohol)
2961,Fluorocarbon (FKM),A - Excellent,Butanol (Butyl Alcohol)
2962,Hastelloy-C®,B - Good,Butanol (Butyl Alcohol)
2963,Hypalon®,A - Excellent,Butanol (Butyl Alcohol)
2964,Hytrel®,B1 - Good,Butanol (Butyl Alcohol)
2965,Kalrez,A - Excellent,Butanol (Butyl Alcohol)
2966,Kel-F®,A1 - Excellent,Butanol (Butyl Alcohol)
2967,LDPE,B2 - Good,Butanol (Butyl Alcohol)
2968,Natural rubber,A - Excellent,Butanol (Butyl Alcohol)
2969,Neoprene,A - Excellent,Butanol (Butyl Alcohol)
2970,NORYL®,A - Excellent,Butanol (Butyl Alcohol)
2971,Nylon,B1 - Good,Butanol (Butyl Alcohol)
2972,Polycarbonate,B1 - Good,Butanol (Butyl Alcohol)
2973,Polyetherether Ketone (PEEK),A - Excellent,Butanol (Butyl Alcohol)
2974,Polypropylene,A1 - Excellent,Butanol (Butyl Alcohol)
2975,Polyurethane,D - Poor,Butanol (Butyl Alcohol)
2976,PPS (Ryton®),A - Excellent,Butanol (Butyl Alcohol)
2977,PTFE,A2 - Excellent,Butanol (Butyl Alcohol)
2978,PVC,C1 - Fair,Butanol (Butyl Alcohol)
2979,PVDF (Kynar®),A - Excellent,Butanol (Butyl Alcohol)
2980,Silicone,B - Good,Butanol (Butyl Alcohol)
2981,stainless steel - 304,A - Excellent,Butanol (Butyl Alcohol)
2982,stainless steel - 316,A1 - Excellent,Butanol (Butyl Alcohol)
2983,Titanium,B - Good,Butanol (Butyl Alcohol)
2984,Tygon®,B - Good,Butanol (Butyl Alcohol)
2985,Viton®,A - Excellent,Butanol (Butyl Alcohol)
2986,ABS plastic,B - Good,Butter
2987,Acetal (Delrin®),A - Excellent,Butter
2988,Aluminum,A - Excellent,Butter
2989,Bronze,D - Poor,Butter
2990,Buna N (Nitrile),A - Excellent,Butter
2991,Cast iron,D - Poor,Butter
2992,ChemRaz (FFKM),A - Excellent,Butter
2993,EPDM,A - Excellent,Butter
2994,Epoxy,A - Excellent,Butter
2995,Fluorocarbon (FKM),A - Excellent,Butter
2996,Hypalon®,B - Good,Butter
2997,Kalrez,A - Excellent,Butter
2998,Natural rubber,D - Poor,Butter
2999,Neoprene,B - Good,Butter
3000,NORYL®,B - Good,Butter
3001,Polyurethane,D - Poor,Butter
3002,PTFE,A - Excellent,Butter
3003,Silicone,B - Good,Butter
3004,stainless steel - 304,C - Fair,Butter
3005,stainless steel - 316,A - Excellent,Butter
3006,Tygon®,B - Good,Butter
3007,Viton®,A - Excellent,Butter
3008,ABS plastic,B - Good,Buttermilk
3009,Acetal (Delrin®),A - Excellent,Buttermilk
3010,Aluminum,A - Excellent,Buttermilk
3011,Bronze,D - Poor,Buttermilk
3012,Buna N (Nitrile),A - Excellent,Buttermilk
3013,Carbon graphite,A - Excellent,Buttermilk
3014,Carbon Steel,D - Poor,Buttermilk
3015,Cast iron,D - Poor,Buttermilk
3016,CPVC,A1 - Excellent,Buttermilk
3017,EPDM,A1 - Excellent,Buttermilk
3018,Epoxy,A1 - Excellent,Buttermilk
3019,Fluorocarbon (FKM),A - Excellent,Buttermilk
3020,Hastelloy-C®,A - Excellent,Buttermilk
3021,Kel-F®,A - Excellent,Buttermilk
3022,LDPE,A1 - Excellent,Buttermilk
3023,Natural rubber,D - Poor,Buttermilk
3024,Neoprene,D - Poor,Buttermilk
3025,NORYL®,A - Excellent,Buttermilk
3026,Nylon,B1 - Good,Buttermilk
3027,Polycarbonate,A1 - Excellent,Buttermilk
3028,Polypropylene,A1 - Excellent,Buttermilk
3029,Polyurethane,A - Excellent,Buttermilk
3030,PTFE,A - Excellent,Buttermilk
3031,PVC,A1 - Excellent,Buttermilk
3032,Silicone,A - Excellent,Buttermilk
3033,stainless steel - 304,A - Excellent,Buttermilk
3034,stainless steel - 316,A - Excellent,Buttermilk
3035,Tygon®,B - Good,Buttermilk
3036,Viton®,A - Excellent,Buttermilk
3037,Acetal (Delrin®),C1 - Fair,Butyl Amine
3038,Aluminum,A2 - Excellent,Butyl Amine
3039,Bronze,B - Good,Butyl Amine
3040,Carbon graphite,A2 - Excellent,Butyl Amine
3041,Carbon Steel,A - Excellent,Butyl Amine
3042,ChemRaz (FFKM),B - Good,Butyl Amine
3043,Epoxy,B2 - Good,Butyl Amine
3044,Fluorocarbon (FKM),D - Poor,Butyl Amine
3045,Hastelloy-C®,B2 - Good,Butyl Amine
3046,Kalrez,A - Excellent,Butyl Amine
3047,Kel-F®,D - Poor,Butyl Amine
3048,LDPE,C1 - Fair,Butyl Amine
3049,Natural rubber,D - Poor,Butyl Amine
3050,Neoprene,D - Poor,Butyl Amine
3051,NORYL®,D - Poor,Butyl Amine
3052,Nylon,A2 - Excellent,Butyl Amine
3053,Polycarbonate,D - Poor,Butyl Amine
3054,Polyetherether Ketone (PEEK),A - Excellent,Butyl Amine
3055,Polypropylene,B1 - Good,Butyl Amine
3056,Polyurethane,D - Poor,Butyl Amine
3057,PPS (Ryton®),D - Poor,Butyl Amine
3058,PTFE,A2 - Excellent,Butyl Amine
3059,PVC,D - Poor,Butyl Amine
3060,PVDF (Kynar®),A1 - Excellent,Butyl Amine
3061,Silicone,B1 - Good,Butyl Amine
3062,stainless steel - 316,A - Excellent,Butyl Amine
3063,Titanium,B2 - Good,Butyl Amine
3064,Tygon®,D - Poor,Butyl Amine
3065,Viton®,D - Poor,Butyl Amine
3066,Acetal (Delrin®),D - Poor,Butyl Ether
3067,Aluminum,A1 - Excellent,Butyl Ether
3068,Buna N (Nitrile),B2 - Good,Butyl Ether
3069,Carbon graphite,A1 - Excellent,Butyl Ether
3070,Carbon Steel,A - Excellent,Butyl Ether
3071,CPVC,D - Poor,Butyl Ether
3072,EPDM,D - Poor,Butyl Ether
3073,Epoxy,A1 - Excellent,Butyl Ether
3074,Fluorocarbon (FKM),D - Poor,Butyl Ether
3075,Kel-F®,A1 - Excellent,Butyl Ether
3076,Natural rubber,D - Poor,Butyl Ether
3077,Neoprene,D - Poor,Butyl Ether
3078,NORYL®,D - Poor,Butyl Ether
3079,Nylon,A2 - Excellent,Butyl Ether
3080,Polypropylene,D - Poor,Butyl Ether
3081,PPS (Ryton®),A2 - Excellent,Butyl Ether
3082,PTFE,A1 - Excellent,Butyl Ether
3083,PVC,A2 - Excellent,Butyl Ether
3084,PVDF (Kynar®),A1 - Excellent,Butyl Ether
3085,Silicone,D - Poor,Butyl Ether
3086,stainless steel - 316,A1 - Excellent,Butyl Ether
3087,Tygon®,A2 - Excellent,Butyl Ether
3088,Viton®,D - Poor,Butyl Ether
3089,Aluminum,B2 - Good,Butyl Phthalate
3090,Buna N (Nitrile),D - Poor,Butyl Phthalate
3091,Carbon graphite,A2 - Excellent,Butyl Phthalate
3092,Carbon Steel,D - Poor,Butyl Phthalate
3093,ChemRaz (FFKM),A - Excellent,Butyl Phthalate
3094,CPVC,D - Poor,Butyl Phthalate
3095,EPDM,B2 - Good,Butyl Phthalate
3096,Epoxy,B2 - Good,Butyl Phthalate
3097,Fluorocarbon (FKM),C - Fair,Butyl Phthalate
3098,Hastelloy-C®,B2 - Good,Butyl Phthalate
3099,Hypalon®,D - Poor,Butyl Phthalate
3100,Kalrez,A - Excellent,Butyl Phthalate
3101,Kel-F®,A1 - Excellent,Butyl Phthalate
3102,LDPE,C1 - Fair,Butyl Phthalate
3103,Natural rubber,D - Poor,Butyl Phthalate
3104,Neoprene,D - Poor,Butyl Phthalate
3105,NORYL®,A2 - Excellent,Butyl Phthalate
3106,Nylon,A2 - Excellent,Butyl Phthalate
3107,Polycarbonate,D - Poor,Butyl Phthalate
3108,Polyetherether Ketone (PEEK),A - Excellent,Butyl Phthalate
3109,Polypropylene,B2 - Good,Butyl Phthalate
3110,Polyurethane,D - Poor,Butyl Phthalate
3111,PPS (Ryton®),A - Excellent,Butyl Phthalate
3112,PTFE,A2 - Excellent,Butyl Phthalate
3113,PVDF (Kynar®),B1 - Good,Butyl Phthalate
3114,Silicone,A1 - Excellent,Butyl Phthalate
3115,stainless steel - 304,B1 - Good,Butyl Phthalate
3116,stainless steel - 316,B2 - Good,Butyl Phthalate
3117,Titanium,B - Good,Butyl Phthalate
3118,Viton®,C1 - Fair,Butyl Phthalate
3119,Acetal (Delrin®),A - Excellent,Butylacetate
3120,Aluminum,A - Excellent,Butylacetate
3121,Brass,A - Excellent,Butylacetate
3122,Bronze,A - Excellent,Butylacetate
3123,Buna N (Nitrile),D - Poor,Butylacetate
3124,Carbon graphite,A - Excellent,Butylacetate
3125,Carbon Steel,A - Excellent,Butylacetate
3126,Carpenter 20,B1 - Good,Butylacetate
3127,Cast iron,A - Excellent,Butylacetate
3128,Ceramic magnet,A - Excellent,Butylacetate
3129,ChemRaz (FFKM),A - Excellent,Butylacetate
3130,Copper,A - Excellent,Butylacetate
3131,CPVC,C1 - Fair,Butylacetate
3132,EPDM,B - Good,Butylacetate
3133,Epoxy,B1 - Good,Butylacetate
3134,Fluorocarbon (FKM),D - Poor,Butylacetate
3135,Hastelloy-C®,A - Excellent,Butylacetate
3136,Hypalon®,D - Poor,Butylacetate
3137,Hytrel®,B - Good,Butylacetate
3138,Kalrez,A - Excellent,Butylacetate
3139,Kel-F®,A1 - Excellent,Butylacetate
3140,LDPE,C1 - Fair,Butylacetate
3141,Natural rubber,D - Poor,Butylacetate
3142,Neoprene,D - Poor,Butylacetate
3143,NORYL®,B - Good,Butylacetate
3144,Nylon,A - Excellent,Butylacetate
3145,Polycarbonate,D - Poor,Butylacetate
3146,Polyetherether Ketone (PEEK),A - Excellent,Butylacetate
3147,Polypropylene,B1 - Good,Butylacetate
3148,Polyurethane,D - Poor,Butylacetate
3149,PPS (Ryton®),A - Excellent,Butylacetate
3150,PTFE,A - Excellent,Butylacetate
3151,PVC,D - Poor,Butylacetate
3152,PVDF (Kynar®),B2 - Good,Butylacetate
3153,Silicone,D - Poor,Butylacetate
3154,stainless steel - 304,B - Good,Butylacetate
3155,stainless steel - 316,A - Excellent,Butylacetate
3156,Titanium,A - Excellent,Butylacetate
3157,Tygon®,D - Poor,Butylacetate
3158,Viton®,D - Poor,Butylacetate
3159,Acetal (Delrin®),A - Excellent,Butylene
3160,Aluminum,A - Excellent,Butylene
3161,Bronze,D - Poor,Butylene
3162,Buna N (Nitrile),A - Excellent,Butylene
3163,Carbon graphite,A - Excellent,Butylene
3164,Carbon Steel,A - Excellent,Butylene
3165,Carpenter 20,A - Excellent,Butylene
3166,ChemRaz (FFKM),A - Excellent,Butylene
3167,Copper,D - Poor,Butylene
3168,CPVC,A - Excellent,Butylene
3169,EPDM,D - Poor,Butylene
3170,Epoxy,A1 - Excellent,Butylene
3171,Fluorocarbon (FKM),A - Excellent,Butylene
3172,Hypalon®,D - Poor,Butylene
3173,Kalrez,A - Excellent,Butylene
3174,Kel-F®,B1 - Good,Butylene
3175,LDPE,B1 - Good,Butylene
3176,Natural rubber,D - Poor,Butylene
3177,Neoprene,D - Poor,Butylene
3178,Nylon,B1 - Good,Butylene
3179,Polycarbonate,D - Poor,Butylene
3180,Polyetherether Ketone (PEEK),A - Excellent,Butylene
3181,Polyurethane,C - Fair,Butylene
3182,PPS (Ryton®),A - Excellent,Butylene
3183,PTFE,A - Excellent,Butylene
3184,PVC,A1 - Excellent,Butylene
3185,PVDF (Kynar®),A - Excellent,Butylene
3186,Silicone,D - Poor,Butylene
3187,stainless steel - 304,A - Excellent,Butylene
3188,stainless steel - 316,A - Excellent,Butylene
3189,Viton®,A - Excellent,Butylene
3190,ABS plastic,D - Poor,Butyric Acid
3191,Acetal (Delrin®),A - Excellent,Butyric Acid
3192,Aluminum,B - Good,Butyric Acid
3193,Bronze,D - Poor,Butyric Acid
3194,Buna N (Nitrile),D - Poor,Butyric Acid
3195,Carbon graphite,A - Excellent,Butyric Acid
3196,Carbon Steel,D - Poor,Butyric Acid
3197,Carpenter 20,B - Good,Butyric Acid
3198,Cast iron,D - Poor,Butyric Acid
3199,Ceramic magnet,A - Excellent,Butyric Acid
3200,ChemRaz (FFKM),A - Excellent,Butyric Acid
3201,Copper,C - Fair,Butyric Acid
3202,CPVC,D - Poor,Butyric Acid
3203,EPDM,B - Good,Butyric Acid
3204,Epoxy,A - Excellent,Butyric Acid
3205,Fluorocarbon (FKM),B - Good,Butyric Acid
3206,Hastelloy-C®,A1 - Excellent,Butyric Acid
3207,Hypalon®,D - Poor,Butyric Acid
3208,Hytrel®,B1 - Good,Butyric Acid
3209,Kalrez,A - Excellent,Butyric Acid
3210,Kel-F®,A - Excellent,Butyric Acid
3211,LDPE,D - Poor,Butyric Acid
3212,Natural rubber,D - Poor,Butyric Acid
3213,Neoprene,D - Poor,Butyric Acid
3214,NORYL®,D - Poor,Butyric Acid
3215,Nylon,C1 - Fair,Butyric Acid
3216,Polycarbonate,D - Poor,Butyric Acid
3217,Polyetherether Ketone (PEEK),A - Excellent,Butyric Acid
3218,Polypropylene,B1 - Good,Butyric Acid
3219,Polyurethane,D - Poor,Butyric Acid
3220,PPS (Ryton®),A - Excellent,Butyric Acid
3221,PTFE,A2 - Excellent,Butyric Acid
3222,PVC,B1 - Good,Butyric Acid
3223,PVDF (Kynar®),A - Excellent,Butyric Acid
3224,Silicone,D - Poor,Butyric Acid
3225,stainless steel - 304,B2 - Good,Butyric Acid
3226,stainless steel - 316,B2 - Good,Butyric Acid
3227,Titanium,A - Excellent,Butyric Acid
3228,Tygon®,D - Poor,Butyric Acid
3229,Viton®,B1 - Good,Butyric Acid
3230,Bronze,C - Fair,Calcium Bisulfate
3231,Buna N (Nitrile),A - Excellent,Calcium Bisulfate
3232,Cast iron,D - Poor,Calcium Bisulfate
3233,EPDM,A - Excellent,Calcium Bisulfate
3234,Epoxy,A - Excellent,Calcium Bisulfate
3235,Fluorocarbon (FKM),A - Excellent,Calcium Bisulfate
3236,Natural rubber,A - Excellent,Calcium Bisulfate
3237,Neoprene,A - Excellent,Calcium Bisulfate
3238,Polycarbonate,D - Poor,Calcium Bisulfate
3239,Polyurethane,A - Excellent,Calcium Bisulfate
3240,Silicone,C - Fair,Calcium Bisulfate
3241,stainless steel - 316,A - Excellent,Calcium Bisulfate
3242,Acetal (Delrin®),D - Poor,Calcium Bisulfide
3243,Aluminum,C - Fair,Calcium Bisulfide
3244,Bronze,C - Fair,Calcium Bisulfide
3245,Buna N (Nitrile),A1 - Excellent,Calcium Bisulfide
3246,Carpenter 20,B - Good,Calcium Bisulfide
3247,Ceramic magnet,A - Excellent,Calcium Bisulfide
3248,ChemRaz (FFKM),A - Excellent,Calcium Bisulfide
3249,CPVC,A1 - Excellent,Calcium Bisulfide
3250,EPDM,C - Fair,Calcium Bisulfide
3251,Epoxy,A - Excellent,Calcium Bisulfide
3252,Fluorocarbon (FKM),A - Excellent,Calcium Bisulfide
3253,Hastelloy-C®,A - Excellent,Calcium Bisulfide
3254,Hytrel®,B1 - Good,Calcium Bisulfide
3255,Kalrez,A - Excellent,Calcium Bisulfide
3256,Kel-F®,A - Excellent,Calcium Bisulfide
3257,LDPE,B1 - Good,Calcium Bisulfide
3258,Natural rubber,D - Poor,Calcium Bisulfide
3259,Neoprene,A - Excellent,Calcium Bisulfide
3260,NORYL®,A - Excellent,Calcium Bisulfide
3261,Nylon,A - Excellent,Calcium Bisulfide
3262,Polyetherether Ketone (PEEK),A - Excellent,Calcium Bisulfide
3263,Polypropylene,A - Excellent,Calcium Bisulfide
3264,Polyurethane,C - Fair,Calcium Bisulfide
3265,PTFE,A - Excellent,Calcium Bisulfide
3266,PVC,A2 - Excellent,Calcium Bisulfide
3267,PVDF (Kynar®),A - Excellent,Calcium Bisulfide
3268,Silicone,C - Fair,Calcium Bisulfide
3269,stainless steel - 304,B - Good,Calcium Bisulfide
3270,stainless steel - 316,B - Good,Calcium Bisulfide
3271,Titanium,A - Excellent,Calcium Bisulfide
3272,Viton®,A - Excellent,Calcium Bisulfide
3273,Acetal (Delrin®),D - Poor,Calcium Bisulfite
3274,Aluminum,D - Poor,Calcium Bisulfite
3275,Buna N (Nitrile),A - Excellent,Calcium Bisulfite
3276,Carbon graphite,A - Excellent,Calcium Bisulfite
3277,Carbon Steel,D - Poor,Calcium Bisulfite
3278,Carpenter 20,B1 - Good,Calcium Bisulfite
3279,Ceramic magnet,A - Excellent,Calcium Bisulfite
3280,ChemRaz (FFKM),A - Excellent,Calcium Bisulfite
3281,CPVC,A1 - Excellent,Calcium Bisulfite
3282,EPDM,D - Poor,Calcium Bisulfite
3283,Epoxy,A1 - Excellent,Calcium Bisulfite
3284,Fluorocarbon (FKM),A - Excellent,Calcium Bisulfite
3285,Hastelloy-C®,B - Good,Calcium Bisulfite
3286,Hypalon®,A - Excellent,Calcium Bisulfite
3287,Hytrel®,B - Good,Calcium Bisulfite
3288,Kalrez,A - Excellent,Calcium Bisulfite
3289,Kel-F®,A - Excellent,Calcium Bisulfite
3290,LDPE,A1 - Excellent,Calcium Bisulfite
3291,Natural rubber,D - Poor,Calcium Bisulfite
3292,Neoprene,A - Excellent,Calcium Bisulfite
3293,NORYL®,A1 - Excellent,Calcium Bisulfite
3294,Nylon,A2 - Excellent,Calcium Bisulfite
3295,Polycarbonate,D - Poor,Calcium Bisulfite
3296,Polypropylene,A - Excellent,Calcium Bisulfite
3297,Polyurethane,A - Excellent,Calcium Bisulfite
3298,PPS (Ryton®),A - Excellent,Calcium Bisulfite
3299,PTFE,A - Excellent,Calcium Bisulfite
3300,PVC,B - Good,Calcium Bisulfite
3301,PVDF (Kynar®),A - Excellent,Calcium Bisulfite
3302,Silicone,A - Excellent,Calcium Bisulfite
3303,stainless steel - 304,B - Good,Calcium Bisulfite
3304,stainless steel - 316,A - Excellent,Calcium Bisulfite
3305,Titanium,A - Excellent,Calcium Bisulfite
3306,Viton®,A - Excellent,Calcium Bisulfite
3307,Acetal (Delrin®),A - Excellent,Calcium Carbonate
3308,Aluminum,D - Poor,Calcium Carbonate
3309,Bronze,A - Excellent,Calcium Carbonate
3310,Buna N (Nitrile),A - Excellent,Calcium Carbonate
3311,Carbon graphite,A - Excellent,Calcium Carbonate
3312,Carbon Steel,B - Good,Calcium Carbonate
3313,Carpenter 20,B1 - Good,Calcium Carbonate
3314,Ceramic Al203,A - Excellent,Calcium Carbonate
3315,ChemRaz (FFKM),A - Excellent,Calcium Carbonate
3316,CPVC,A - Excellent,Calcium Carbonate
3317,EPDM,A - Excellent,Calcium Carbonate
3318,Epoxy,A1 - Excellent,Calcium Carbonate
3319,Fluorocarbon (FKM),A - Excellent,Calcium Carbonate
3320,Hastelloy-C®,B - Good,Calcium Carbonate
3321,Hypalon®,A - Excellent,Calcium Carbonate
3322,Kalrez,A - Excellent,Calcium Carbonate
3323,LDPE,B1 - Good,Calcium Carbonate
3324,Natural rubber,A - Excellent,Calcium Carbonate
3325,Neoprene,A - Excellent,Calcium Carbonate
3326,NORYL®,A2 - Excellent,Calcium Carbonate
3327,Nylon,A - Excellent,Calcium Carbonate
3328,Polycarbonate,C2 - Fair,Calcium Carbonate
3329,Polyetherether Ketone (PEEK),A - Excellent,Calcium Carbonate
3330,Polypropylene,A - Excellent,Calcium Carbonate
3331,Polyurethane,D - Poor,Calcium Carbonate
3332,PTFE,A - Excellent,Calcium Carbonate
3333,PVC,A2 - Excellent,Calcium Carbonate
3334,PVDF (Kynar®),A - Excellent,Calcium Carbonate
3335,Silicone,A - Excellent,Calcium Carbonate
3336,stainless steel - 304,A1 - Excellent,Calcium Carbonate
3337,stainless steel - 316,B - Good,Calcium Carbonate
3338,Titanium,B - Good,Calcium Carbonate
3339,Viton®,A - Excellent,Calcium Carbonate
3340,Acetal (Delrin®),A - Excellent,Calcium Chlorate
3341,Buna N (Nitrile),A - Excellent,Calcium Chlorate
3342,Ceramic Al203,A - Excellent,Calcium Chlorate
3343,ChemRaz (FFKM),A - Excellent,Calcium Chlorate
3344,Copper,A - Excellent,Calcium Chlorate
3345,CPVC,A1 - Excellent,Calcium Chlorate
3346,EPDM,A - Excellent,Calcium Chlorate
3347,Fluorocarbon (FKM),A - Excellent,Calcium Chlorate
3348,Hypalon®,B - Good,Calcium Chlorate
3349,Kalrez,A - Excellent,Calcium Chlorate
3350,Natural rubber,A - Excellent,Calcium Chlorate
3351,Polyurethane,B - Good,Calcium Chlorate
3352,PTFE,A - Excellent,Calcium Chlorate
3353,PVC,B2 - Good,Calcium Chlorate
3354,PVDF (Kynar®),A - Excellent,Calcium Chlorate
3355,Viton®,A - Excellent,Calcium Chlorate
3356,ABS plastic,B - Good,Calcium Chloride
3357,Acetal (Delrin®),D - Poor,Calcium Chloride
3358,Aluminum,D - Poor,Calcium Chloride
3359,Bronze,A - Excellent,Calcium Chloride
3360,Buna N (Nitrile),A - Excellent,Calcium Chloride
3361,Carbon graphite,A - Excellent,Calcium Chloride
3362,Carpenter 20,B - Good,Calcium Chloride
3363,Cast iron,C - Fair,Calcium Chloride
3364,Ceramic Al203,A - Excellent,Calcium Chloride
3365,Ceramic magnet,A - Excellent,Calcium Chloride
3366,ChemRaz (FFKM),A - Excellent,Calcium Chloride
3367,Copper,B - Good,Calcium Chloride
3368,CPVC,A2 - Excellent,Calcium Chloride
3369,EPDM,A - Excellent,Calcium Chloride
3370,Epoxy,A1 - Excellent,Calcium Chloride
3371,Fluorocarbon (FKM),A - Excellent,Calcium Chloride
3372,Hastelloy-C®,A - Excellent,Calcium Chloride
3373,Hypalon®,A - Excellent,Calcium Chloride
3374,Hytrel®,A1 - Excellent,Calcium Chloride
3375,Kalrez,A - Excellent,Calcium Chloride
3376,Kel-F®,A - Excellent,Calcium Chloride
3377,LDPE,B2 - Good,Calcium Chloride
3378,Natural rubber,A - Excellent,Calcium Chloride
3379,Neoprene,A - Excellent,Calcium Chloride
3380,NORYL®,A - Excellent,Calcium Chloride
3381,Nylon,A1 - Excellent,Calcium Chloride
3382,Polyetherether Ketone (PEEK),A - Excellent,Calcium Chloride
3383,Polypropylene,A2 - Excellent,Calcium Chloride
3384,Polyurethane,A - Excellent,Calcium Chloride
3385,PPS (Ryton®),A - Excellent,Calcium Chloride
3386,PTFE,A - Excellent,Calcium Chloride
3387,PVC,C - Fair,Calcium Chloride
3388,PVDF (Kynar®),A - Excellent,Calcium Chloride
3389,Silicone,A - Excellent,Calcium Chloride
3390,stainless steel - 304,C2 - Fair,Calcium Chloride
3391,stainless steel - 316,B2 - Good,Calcium Chloride
3392,Titanium,A - Excellent,Calcium Chloride
3393,Viton®,A - Excellent,Calcium Chloride
3394,Acetal (Delrin®),D - Poor,Calcium Hydroxide
3395,Aluminum,C1 - Fair,Calcium Hydroxide
3396,Bronze,D - Poor,Calcium Hydroxide
3397,Buna N (Nitrile),A - Excellent,Calcium Hydroxide
3398,Carbon graphite,A - Excellent,Calcium Hydroxide
3399,Carbon Steel,B - Good,Calcium Hydroxide
3400,Carpenter 20,B - Good,Calcium Hydroxide
3401,Cast iron,A - Excellent,Calcium Hydroxide
3402,Ceramic Al203,A - Excellent,Calcium Hydroxide
3403,Ceramic magnet,A - Excellent,Calcium Hydroxide
3404,ChemRaz (FFKM),B - Good,Calcium Hydroxide
3405,CPVC,A2 - Excellent,Calcium Hydroxide
3406,EPDM,A - Excellent,Calcium Hydroxide
3407,Epoxy,A1 - Excellent,Calcium Hydroxide
3408,Fluorocarbon (FKM),A - Excellent,Calcium Hydroxide
3409,Hastelloy-C®,A - Excellent,Calcium Hydroxide
3410,Hypalon®,A - Excellent,Calcium Hydroxide
3411,Hytrel®,B1 - Good,Calcium Hydroxide
3412,Kalrez,A - Excellent,Calcium Hydroxide
3413,Kel-F®,A - Excellent,Calcium Hydroxide
3414,LDPE,A2 - Excellent,Calcium Hydroxide
3415,Natural rubber,A - Excellent,Calcium Hydroxide
3416,Neoprene,A - Excellent,Calcium Hydroxide
3417,NORYL®,A2 - Excellent,Calcium Hydroxide
3418,Nylon,A2 - Excellent,Calcium Hydroxide
3419,Polycarbonate,D - Poor,Calcium Hydroxide
3420,Polyetherether Ketone (PEEK),A - Excellent,Calcium Hydroxide
3421,Polypropylene,A2 - Excellent,Calcium Hydroxide
3422,Polyurethane,D - Poor,Calcium Hydroxide
3423,PPS (Ryton®),A - Excellent,Calcium Hydroxide
3424,PTFE,A - Excellent,Calcium Hydroxide
3425,PVC,B - Good,Calcium Hydroxide
3426,PVDF (Kynar®),A2 - Excellent,Calcium Hydroxide
3427,Silicone,A - Excellent,Calcium Hydroxide
3428,stainless steel - 304,B1 - Good,Calcium Hydroxide
3429,stainless steel - 316,B - Good,Calcium Hydroxide
3430,Titanium,A - Excellent,Calcium Hydroxide
3431,Tygon®,B2 - Good,Calcium Hydroxide
3432,Viton®,A - Excellent,Calcium Hydroxide
3433,Acetal (Delrin®),D - Poor,Calcium Hypochlorite
3434,Aluminum,C1 - Fair,Calcium Hypochlorite
3435,Bronze,D - Poor,Calcium Hypochlorite
3436,Buna N (Nitrile),A - Excellent,Calcium Hypochlorite
3437,Carbon graphite,A - Excellent,Calcium Hypochlorite
3438,Carbon Steel,B - Good,Calcium Hypochlorite
3439,Carpenter 20,B - Good,Calcium Hypochlorite
3440,Cast iron,A - Excellent,Calcium Hypochlorite
3441,Ceramic Al203,A - Excellent,Calcium Hypochlorite
3442,Ceramic magnet,A - Excellent,Calcium Hypochlorite
3443,ChemRaz (FFKM),B - Good,Calcium Hypochlorite
3444,CPVC,A2 - Excellent,Calcium Hypochlorite
3445,EPDM,A - Excellent,Calcium Hypochlorite
3446,Epoxy,A1 - Excellent,Calcium Hypochlorite
3447,Fluorocarbon (FKM),A - Excellent,Calcium Hypochlorite
3448,Hastelloy-C®,A - Excellent,Calcium Hypochlorite
3449,Hypalon®,A - Excellent,Calcium Hypochlorite
3450,Hytrel®,B1 - Good,Calcium Hypochlorite
3451,Kalrez,A - Excellent,Calcium Hypochlorite
3452,Kel-F®,A - Excellent,Calcium Hypochlorite
3453,LDPE,A2 - Excellent,Calcium Hypochlorite
3454,Natural rubber,A - Excellent,Calcium Hypochlorite
3455,Neoprene,A - Excellent,Calcium Hypochlorite
3456,NORYL®,A2 - Excellent,Calcium Hypochlorite
3457,Nylon,A2 - Excellent,Calcium Hypochlorite
3458,Polycarbonate,D - Poor,Calcium Hypochlorite
3459,Polyetherether Ketone (PEEK),A - Excellent,Calcium Hypochlorite
3460,Polypropylene,A2 - Excellent,Calcium Hypochlorite
3461,Polyurethane,D - Poor,Calcium Hypochlorite
3462,PPS (Ryton®),A - Excellent,Calcium Hypochlorite
3463,PTFE,A - Excellent,Calcium Hypochlorite
3464,PVC,B - Good,Calcium Hypochlorite
3465,PVDF (Kynar®),A2 - Excellent,Calcium Hypochlorite
3466,Silicone,A - Excellent,Calcium Hypochlorite
3467,stainless steel - 304,B1 - Good,Calcium Hypochlorite
3468,stainless steel - 316,B - Good,Calcium Hypochlorite
3469,Titanium,A - Excellent,Calcium Hypochlorite
3470,Tygon®,B2 - Good,Calcium Hypochlorite
3471,Viton®,A - Excellent,Calcium Hypochlorite
3472,Acetal (Delrin®),D - Poor,Calcium Nitrate
3473,Aluminum,D - Poor,Calcium Nitrate
3474,Bronze,D - Poor,Calcium Nitrate
3475,Buna N (Nitrile),C1 - Fair,Calcium Nitrate
3476,Carbon graphite,A - Excellent,Calcium Nitrate
3477,Carbon Steel,D - Poor,Calcium Nitrate
3478,Carpenter 20,C - Fair,Calcium Nitrate
3479,Cast iron,D - Poor,Calcium Nitrate
3480,Ceramic Al203,A - Excellent,Calcium Nitrate
3481,Ceramic magnet,A - Excellent,Calcium Nitrate
3482,ChemRaz (FFKM),A - Excellent,Calcium Nitrate
3483,CPVC,B1 - Good,Calcium Nitrate
3484,EPDM,B1 - Good,Calcium Nitrate
3485,Epoxy,A1 - Excellent,Calcium Nitrate
3486,Fluorocarbon (FKM),A - Excellent,Calcium Nitrate
3487,Hastelloy-C®,B - Good,Calcium Nitrate
3488,Hypalon®,A - Excellent,Calcium Nitrate
3489,Hytrel®,C1 - Fair,Calcium Nitrate
3490,Kalrez,A - Excellent,Calcium Nitrate
3491,Kel-F®,B1 - Good,Calcium Nitrate
3492,LDPE,A1 - Excellent,Calcium Nitrate
3493,Natural rubber,D - Poor,Calcium Nitrate
3494,Neoprene,D - Poor,Calcium Nitrate
3495,NORYL®,A - Excellent,Calcium Nitrate
3496,Nylon,D - Poor,Calcium Nitrate
3497,Polycarbonate,D - Poor,Calcium Nitrate
3498,Polyetherether Ketone (PEEK),A - Excellent,Calcium Nitrate
3499,Polypropylene,A1 - Excellent,Calcium Nitrate
3500,Polyurethane,D - Poor,Calcium Nitrate
3501,PPS (Ryton®),A - Excellent,Calcium Nitrate
3502,PTFE,A - Excellent,Calcium Nitrate
3503,PVC,B1 - Good,Calcium Nitrate
3504,PVDF (Kynar®),A - Excellent,Calcium Nitrate
3505,Silicone,B - Good,Calcium Nitrate
3506,stainless steel - 304,C1 - Fair,Calcium Nitrate
3507,stainless steel - 316,B1 - Good,Calcium Nitrate
3508,Titanium,A1 - Excellent,Calcium Nitrate
3509,Tygon®,A - Excellent,Calcium Nitrate
3510,Viton®,A - Excellent,Calcium Nitrate
3511,ABS plastic,D - Poor,Calcium Oxide
3512,Acetal (Delrin®),A - Excellent,Calcium Oxide
3513,Aluminum,C - Fair,Calcium Oxide
3514,Bronze,D - Poor,Calcium Oxide
3515,Buna N (Nitrile),A - Excellent,Calcium Oxide
3516,Carpenter 20,A - Excellent,Calcium Oxide
3517,ChemRaz (FFKM),A - Excellent,Calcium Oxide
3518,CPVC,A - Excellent,Calcium Oxide
3519,EPDM,A - Excellent,Calcium Oxide
3520,Epoxy,A - Excellent,Calcium Oxide
3521,Fluorocarbon (FKM),A - Excellent,Calcium Oxide
3522,Hastelloy-C®,A - Excellent,Calcium Oxide
3523,Hypalon®,A - Excellent,Calcium Oxide
3524,Hytrel®,A - Excellent,Calcium Oxide
3525,Kalrez,A - Excellent,Calcium Oxide
3526,LDPE,B1 - Good,Calcium Oxide
3527,Natural rubber,B - Good,Calcium Oxide
3528,Neoprene,A - Excellent,Calcium Oxide
3529,NORYL®,A - Excellent,Calcium Oxide
3530,Nylon,B - Good,Calcium Oxide
3531,Polyetherether Ketone (PEEK),A - Excellent,Calcium Oxide
3532,Polypropylene,A - Excellent,Calcium Oxide
3533,Polyurethane,B - Good,Calcium Oxide
3534,PPS (Ryton®),A - Excellent,Calcium Oxide
3535,PTFE,A - Excellent,Calcium Oxide
3536,PVC,B - Good,Calcium Oxide
3537,PVDF (Kynar®),A - Excellent,Calcium Oxide
3538,Silicone,A - Excellent,Calcium Oxide
3539,stainless steel - 304,A - Excellent,Calcium Oxide
3540,stainless steel - 316,A - Excellent,Calcium Oxide
3541,Titanium,A - Excellent,Calcium Oxide
3542,Tygon®,C - Fair,Calcium Oxide
3543,Viton®,B - Good,Calcium Oxide
3544,ABS plastic,C - Fair,Calcium Sulfate
3545,Acetal (Delrin®),D - Poor,Calcium Sulfate
3546,Aluminum,C - Fair,Calcium Sulfate
3547,Bronze,A - Excellent,Calcium Sulfate
3548,Buna N (Nitrile),A2 - Excellent,Calcium Sulfate
3549,Carbon graphite,A - Excellent,Calcium Sulfate
3550,Carbon Steel,B - Good,Calcium Sulfate
3551,Carpenter 20,B1 - Good,Calcium Sulfate
3552,Cast iron,A - Excellent,Calcium Sulfate
3553,Ceramic Al203,A - Excellent,Calcium Sulfate
3554,Ceramic magnet,A - Excellent,Calcium Sulfate
3555,ChemRaz (FFKM),A - Excellent,Calcium Sulfate
3556,CPVC,A2 - Excellent,Calcium Sulfate
3557,EPDM,A - Excellent,Calcium Sulfate
3558,Epoxy,A2 - Excellent,Calcium Sulfate
3559,Fluorocarbon (FKM),A - Excellent,Calcium Sulfate
3560,Hastelloy-C®,B - Good,Calcium Sulfate
3561,Hypalon®,A - Excellent,Calcium Sulfate
3562,Kalrez,A - Excellent,Calcium Sulfate
3563,Kel-F®,A - Excellent,Calcium Sulfate
3564,LDPE,B1 - Good,Calcium Sulfate
3565,Natural rubber,B - Good,Calcium Sulfate
3566,Neoprene,B - Good,Calcium Sulfate
3567,NORYL®,A - Excellent,Calcium Sulfate
3568,Nylon,D - Poor,Calcium Sulfate
3569,Polycarbonate,A2 - Excellent,Calcium Sulfate
3570,Polyetherether Ketone (PEEK),A - Excellent,Calcium Sulfate
3571,Polypropylene,A - Excellent,Calcium Sulfate
3572,Polyurethane,B - Good,Calcium Sulfate
3573,PPS (Ryton®),A - Excellent,Calcium Sulfate
3574,PTFE,A - Excellent,Calcium Sulfate
3575,PVC,B2 - Good,Calcium Sulfate
3576,PVDF (Kynar®),A - Excellent,Calcium Sulfate
3577,stainless steel - 304,B - Good,Calcium Sulfate
3578,stainless steel - 316,B - Good,Calcium Sulfate
3579,Titanium,A - Excellent,Calcium Sulfate
3580,Viton®,A - Excellent,Calcium Sulfate
3581,Acetal (Delrin®),A - Excellent,Calgon
3582,Bronze,C - Fair,Calgon
3583,Buna N (Nitrile),A - Excellent,Calgon
3584,Cast iron,D - Poor,Calgon
3585,EPDM,A - Excellent,Calgon
3586,Epoxy,A - Excellent,Calgon
3587,Fluorocarbon (FKM),A - Excellent,Calgon
3588,Hypalon®,A - Excellent,Calgon
3589,Natural rubber,A - Excellent,Calgon
3590,Neoprene,A - Excellent,Calgon
3591,NORYL®,A - Excellent,Calgon
3592,Nylon,A - Excellent,Calgon
3593,Polyetherether Ketone (PEEK),A - Excellent,Calgon
3594,Polypropylene,A - Excellent,Calgon
3595,Polyurethane,D - Poor,Calgon
3596,Silicone,A - Excellent,Calgon
3597,stainless steel - 304,A - Excellent,Calgon
3598,stainless steel - 316,A - Excellent,Calgon
3599,Viton®,A - Excellent,Calgon
3600,Acetal (Delrin®),A - Excellent,Cane Juice
3601,Aluminum,B - Good,Cane Juice
3602,Bronze,A - Excellent,Cane Juice
3603,Buna N (Nitrile),A - Excellent,Cane Juice
3604,Carpenter 20,A - Excellent,Cane Juice
3605,Cast iron,A - Excellent,Cane Juice
3606,CPVC,A2 - Excellent,Cane Juice
3607,EPDM,A - Excellent,Cane Juice
3608,Epoxy,A - Excellent,Cane Juice
3609,Hypalon®,A - Excellent,Cane Juice
3610,Natural rubber,A - Excellent,Cane Juice
3611,Neoprene,A - Excellent,Cane Juice
3612,Nylon,A - Excellent,Cane Juice
3613,Polypropylene,C1 - Fair,Cane Juice
3614,Polyurethane,A - Excellent,Cane Juice
3615,PTFE,A - Excellent,Cane Juice
3616,PVC,A1 - Excellent,Cane Juice
3617,PVDF (Kynar®),A1 - Excellent,Cane Juice
3618,Silicone,A - Excellent,Cane Juice
3619,stainless steel - 304,A - Excellent,Cane Juice
3620,stainless steel - 316,A - Excellent,Cane Juice
3621,Tygon®,A - Excellent,Cane Juice
3622,Viton®,A - Excellent,Cane Juice
3623,ABS plastic,D - Poor,Carbolic Acid (Phenol)
3624,Acetal (Delrin®),D - Poor,Carbolic Acid (Phenol)
3625,Aluminum,A - Excellent,Carbolic Acid (Phenol)
3626,Brass,D - Poor,Carbolic Acid (Phenol)
3627,Bronze,B - Good,Carbolic Acid (Phenol)
3628,Buna N (Nitrile),D - Poor,Carbolic Acid (Phenol)
3629,Carbon graphite,A - Excellent,Carbolic Acid (Phenol)
3630,Carpenter 20,C - Fair,Carbolic Acid (Phenol)
3631,Cast iron,D - Poor,Carbolic Acid (Phenol)
3632,Ceramic Al203,A - Excellent,Carbolic Acid (Phenol)
3633,ChemRaz (FFKM),A - Excellent,Carbolic Acid (Phenol)
3634,Copper,D - Poor,Carbolic Acid (Phenol)
