Repository: lachlanmonty/ChemicalCompatibilityDatabase

# ChemicalCompatibilityDatabase

## Goal

- Quickly check chemical compatibility of materials
- Combine chemical compatibility databases into a single database

## To Do

- [ ] Add [Sandvik corrosion tables](https://www.materials.sandvik/en/materials-center/corrosion-tables/ "Sandvik corrosion tables")
- [ ] Add the formula for each chemical in the [Cole-Parmer](https://www.coleparmer.com/Chemical-Resistance "Cole-Parmer") database. This should allow for easier lookups with stream table data.
- [ ] Add concentrations
- [ ] Add content of impurities, e.g. Cl-, oxidizing agents etc
- [ ] Add temperature dependent compatibility checks

File: data/cole_data.csv (part 5 of 21)
,material,compatibility,chemical
3635,CPVC,B1 - Good,Carbolic Acid (Phenol)
3636,EPDM,B - Good,Carbolic Acid (Phenol)
3637,Epoxy,C - Fair,Carbolic Acid (Phenol)
3638,Fluorocarbon (FKM),A - Excellent,Carbolic Acid (Phenol)
3639,Hastelloy-C®,A - Excellent,Carbolic Acid (Phenol)
3640,Hypalon®,D - Poor,Carbolic Acid (Phenol)
3641,Hytrel®,D - Poor,Carbolic Acid (Phenol)
3642,Kalrez,A - Excellent,Carbolic Acid (Phenol)
3643,Kel-F®,B - Good,Carbolic Acid (Phenol)
3644,LDPE,D - Poor,Carbolic Acid (Phenol)
3645,Natural rubber,D - Poor,Carbolic Acid (Phenol)
3646,Neoprene,D - Poor,Carbolic Acid (Phenol)
3647,NORYL®,D - Poor,Carbolic Acid (Phenol)
3648,Nylon,D - Poor,Carbolic Acid (Phenol)
3649,Polycarbonate,D - Poor,Carbolic Acid (Phenol)
3650,Polyetherether Ketone (PEEK),D - Poor,Carbolic Acid (Phenol)
3651,Polypropylene,B - Good,Carbolic Acid (Phenol)
3652,Polyurethane,D - Poor,Carbolic Acid (Phenol)
3653,PPS (Ryton®),A - Excellent,Carbolic Acid (Phenol)
3654,PTFE,A - Excellent,Carbolic Acid (Phenol)
3655,PVC,D - Poor,Carbolic Acid (Phenol)
3656,PVDF (Kynar®),A1 - Excellent,Carbolic Acid (Phenol)
3657,Silicone,D - Poor,Carbolic Acid (Phenol)
3658,stainless steel - 304,B - Good,Carbolic Acid (Phenol)
3659,stainless steel - 316,B - Good,Carbolic Acid (Phenol)
3660,Titanium,A - Excellent,Carbolic Acid (Phenol)
3661,Tygon®,B - Good,Carbolic Acid (Phenol)
3662,Viton®,A - Excellent,Carbolic Acid (Phenol)
3663,Acetal (Delrin®),A - Excellent,Carbon Bisulfide
3664,Aluminum,B - Good,Carbon Bisulfide
3665,Bronze,B - Good,Carbon Bisulfide
3666,Buna N (Nitrile),C - Fair,Carbon Bisulfide
3667,Carpenter 20,B - Good,Carbon Bisulfide
3668,ChemRaz (FFKM),A - Excellent,Carbon Bisulfide
3669,CPVC,D - Poor,Carbon Bisulfide
3670,EPDM,D - Poor,Carbon Bisulfide
3671,Epoxy,A - Excellent,Carbon Bisulfide
3672,Fluorocarbon (FKM),A - Excellent,Carbon Bisulfide
3673,Hypalon®,D - Poor,Carbon Bisulfide
3674,Hytrel®,C1 - Fair,Carbon Bisulfide
3675,Kalrez,A - Excellent,Carbon Bisulfide
3676,Natural rubber,D - Poor,Carbon Bisulfide
3677,Neoprene,D - Poor,Carbon Bisulfide
3678,Nylon,A - Excellent,Carbon Bisulfide
3679,Polyetherether Ketone (PEEK),D - Poor,Carbon Bisulfide
3680,Polypropylene,D - Poor,Carbon Bisulfide
3681,Polyurethane,D - Poor,Carbon Bisulfide
3682,PVC,D - Poor,Carbon Bisulfide
3683,stainless steel - 304,A - Excellent,Carbon Bisulfide
3684,stainless steel - 316,B - Good,Carbon Bisulfide
3685,Tygon®,D - Poor,Carbon Bisulfide
3686,Viton®,A - Excellent,Carbon Bisulfide
3687,ABS plastic,B - Good,Carbon Dioxide (dry)
3688,Acetal (Delrin®),A - Excellent,Carbon Dioxide (dry)
3689,Aluminum,B1 - Good,Carbon Dioxide (dry)
3690,Brass,B - Good,Carbon Dioxide (dry)
3691,Bronze,A - Excellent,Carbon Dioxide (dry)
3692,Buna N (Nitrile),A - Excellent,Carbon Dioxide (dry)
3693,Carbon graphite,A - Excellent,Carbon Dioxide (dry)
3694,Carbon Steel,A - Excellent,Carbon Dioxide (dry)
3695,Carpenter 20,A - Excellent,Carbon Dioxide (dry)
3696,Cast iron,D - Poor,Carbon Dioxide (dry)
3697,ChemRaz (FFKM),A - Excellent,Carbon Dioxide (dry)
3698,CPVC,A - Excellent,Carbon Dioxide (dry)
3699,EPDM,B - Good,Carbon Dioxide (dry)
3700,Epoxy,A1 - Excellent,Carbon Dioxide (dry)
3701,Fluorocarbon (FKM),A - Excellent,Carbon Dioxide (dry)
3702,Hastelloy-C®,A - Excellent,Carbon Dioxide (dry)
3703,Hypalon®,B - Good,Carbon Dioxide (dry)
3704,Hytrel®,A1 - Excellent,Carbon Dioxide (dry)
3705,Kalrez,A - Excellent,Carbon Dioxide (dry)
3706,Kel-F®,A - Excellent,Carbon Dioxide (dry)
3707,LDPE,A1 - Excellent,Carbon Dioxide (dry)
3708,Natural rubber,B - Good,Carbon Dioxide (dry)
3709,Neoprene,B - Good,Carbon Dioxide (dry)
3710,NORYL®,A1 - Excellent,Carbon Dioxide (dry)
3711,Nylon,A1 - Excellent,Carbon Dioxide (dry)
3712,Polyetherether Ketone (PEEK),A - Excellent,Carbon Dioxide (dry)
3713,Polypropylene,A2 - Excellent,Carbon Dioxide (dry)
3714,Polyurethane,A - Excellent,Carbon Dioxide (dry)
3715,PPS (Ryton®),A - Excellent,Carbon Dioxide (dry)
3716,PTFE,A - Excellent,Carbon Dioxide (dry)
3717,PVC,A2 - Excellent,Carbon Dioxide (dry)
3718,PVDF (Kynar®),A - Excellent,Carbon Dioxide (dry)
3719,Silicone,B - Good,Carbon Dioxide (dry)
3720,stainless steel - 304,A - Excellent,Carbon Dioxide (dry)
3721,stainless steel - 316,A1 - Excellent,Carbon Dioxide (dry)
3722,Titanium,A - Excellent,Carbon Dioxide (dry)
3723,Viton®,B - Good,Carbon Dioxide (dry)
3724,ABS plastic,B - Good,Carbon Dioxide (wet)
3725,Acetal (Delrin®),A - Excellent,Carbon Dioxide (wet)
3726,Aluminum,A1 - Excellent,Carbon Dioxide (wet)
3727,Bronze,A - Excellent,Carbon Dioxide (wet)
3728,Buna N (Nitrile),A - Excellent,Carbon Dioxide (wet)
3729,Carbon graphite,A - Excellent,Carbon Dioxide (wet)
3730,Carbon Steel,C - Fair,Carbon Dioxide (wet)
3731,Carpenter 20,A - Excellent,Carbon Dioxide (wet)
3732,Cast iron,D - Poor,Carbon Dioxide (wet)
3733,Ceramic Al203,A - Excellent,Carbon Dioxide (wet)
3734,ChemRaz (FFKM),A - Excellent,Carbon Dioxide (wet)
3735,CPVC,A - Excellent,Carbon Dioxide (wet)
3736,EPDM,B - Good,Carbon Dioxide (wet)
3737,Epoxy,A1 - Excellent,Carbon Dioxide (wet)
3738,Fluorocarbon (FKM),B - Good,Carbon Dioxide (wet)
3739,Hastelloy-C®,A - Excellent,Carbon Dioxide (wet)
3740,Hypalon®,B - Good,Carbon Dioxide (wet)
3741,Kalrez,A - Excellent,Carbon Dioxide (wet)
3742,Kel-F®,A - Excellent,Carbon Dioxide (wet)
3743,LDPE,A1 - Excellent,Carbon Dioxide (wet)
3744,Natural rubber,B - Good,Carbon Dioxide (wet)
3745,Neoprene,B - Good,Carbon Dioxide (wet)
3746,NORYL®,A1 - Excellent,Carbon Dioxide (wet)
3747,Nylon,A1 - Excellent,Carbon Dioxide (wet)
3748,Polyetherether Ketone (PEEK),B - Good,Carbon Dioxide (wet)
3749,Polypropylene,A2 - Excellent,Carbon Dioxide (wet)
3750,Polyurethane,D - Poor,Carbon Dioxide (wet)
3751,PPS (Ryton®),A - Excellent,Carbon Dioxide (wet)
3752,PTFE,A - Excellent,Carbon Dioxide (wet)
3753,PVC,A1 - Excellent,Carbon Dioxide (wet)
3754,PVDF (Kynar®),A - Excellent,Carbon Dioxide (wet)
3755,Silicone,B - Good,Carbon Dioxide (wet)
3756,stainless steel - 304,A - Excellent,Carbon Dioxide (wet)
3757,stainless steel - 316,A1 - Excellent,Carbon Dioxide (wet)
3758,Titanium,A - Excellent,Carbon Dioxide (wet)
3759,Viton®,B - Good,Carbon Dioxide (wet)
3760,Acetal (Delrin®),A1 - Excellent,Carbon Disulfide
3761,Aluminum,A - Excellent,Carbon Disulfide
3762,Bronze,D - Poor,Carbon Disulfide
3763,Buna N (Nitrile),D - Poor,Carbon Disulfide
3764,Carbon graphite,A - Excellent,Carbon Disulfide
3765,Carbon Steel,B - Good,Carbon Disulfide
3766,Carpenter 20,B - Good,Carbon Disulfide
3767,Cast iron,A - Excellent,Carbon Disulfide
3768,ChemRaz (FFKM),A - Excellent,Carbon Disulfide
3769,CPVC,D - Poor,Carbon Disulfide
3770,EPDM,D - Poor,Carbon Disulfide
3771,Epoxy,C1 - Fair,Carbon Disulfide
3772,Fluorocarbon (FKM),A - Excellent,Carbon Disulfide
3773,Hastelloy-C®,B - Good,Carbon Disulfide
3774,Hypalon®,D - Poor,Carbon Disulfide
3775,Kalrez,A - Excellent,Carbon Disulfide
3776,Kel-F®,A - Excellent,Carbon Disulfide
3777,LDPE,C1 - Fair,Carbon Disulfide
3778,Natural rubber,D - Poor,Carbon Disulfide
3779,Neoprene,D - Poor,Carbon Disulfide
3780,NORYL®,D - Poor,Carbon Disulfide
3781,Nylon,B1 - Good,Carbon Disulfide
3782,Polycarbonate,D - Poor,Carbon Disulfide
3783,Polyetherether Ketone (PEEK),D - Poor,Carbon Disulfide
3784,Polypropylene,D - Poor,Carbon Disulfide
3785,Polyurethane,D - Poor,Carbon Disulfide
3786,PPS (Ryton®),A - Excellent,Carbon Disulfide
3787,PTFE,A - Excellent,Carbon Disulfide
3788,PVC,D - Poor,Carbon Disulfide
3789,PVDF (Kynar®),B2 - Good,Carbon Disulfide
3790,stainless steel - 304,A1 - Excellent,Carbon Disulfide
3791,stainless steel - 316,B - Good,Carbon Disulfide
3792,Titanium,B - Good,Carbon Disulfide
3793,Viton®,A1 - Excellent,Carbon Disulfide
3794,Acetal (Delrin®),A - Excellent,Carbon Monoxide
3795,Aluminum,A - Excellent,Carbon Monoxide
3796,Bronze,A - Excellent,Carbon Monoxide
3797,Buna N (Nitrile),A - Excellent,Carbon Monoxide
3798,Carbon graphite,A - Excellent,Carbon Monoxide
3799,Carbon Steel,A - Excellent,Carbon Monoxide
3800,Carpenter 20,B - Good,Carbon Monoxide
3801,Cast iron,A - Excellent,Carbon Monoxide
3802,ChemRaz (FFKM),B - Good,Carbon Monoxide
3803,Copper,A - Excellent,Carbon Monoxide
3804,CPVC,A2 - Excellent,Carbon Monoxide
3805,EPDM,A - Excellent,Carbon Monoxide
3806,Epoxy,A1 - Excellent,Carbon Monoxide
3807,Fluorocarbon (FKM),A - Excellent,Carbon Monoxide
3808,Hastelloy-C®,B - Good,Carbon Monoxide
3809,Hypalon®,C - Fair,Carbon Monoxide
3810,Hytrel®,A - Excellent,Carbon Monoxide
3811,Kalrez,A - Excellent,Carbon Monoxide
3812,Kel-F®,A1 - Excellent,Carbon Monoxide
3813,LDPE,A2 - Excellent,Carbon Monoxide
3814,Natural rubber,D - Poor,Carbon Monoxide
3815,Neoprene,B - Good,Carbon Monoxide
3816,NORYL®,A2 - Excellent,Carbon Monoxide
3817,Nylon,A1 - Excellent,Carbon Monoxide
3818,Polyetherether Ketone (PEEK),B - Good,Carbon Monoxide
3819,Polypropylene,A - Excellent,Carbon Monoxide
3820,Polyurethane,A - Excellent,Carbon Monoxide
3821,PTFE,A - Excellent,Carbon Monoxide
3822,PVC,A2 - Excellent,Carbon Monoxide
3823,PVDF (Kynar®),B - Good,Carbon Monoxide
3824,Silicone,A2 - Excellent,Carbon Monoxide
3825,stainless steel - 304,A - Excellent,Carbon Monoxide
3826,stainless steel - 316,A - Excellent,Carbon Monoxide
3827,Viton®,A - Excellent,Carbon Monoxide
3828,ABS plastic,D - Poor,Carbon Tetrachloride (dry)
3829,Aluminum,D - Poor,Carbon Tetrachloride (dry)
3830,Brass,A1 - Excellent,Carbon Tetrachloride (dry)
3831,Bronze,B2 - Good,Carbon Tetrachloride (dry)
3832,Buna N (Nitrile),C1 - Fair,Carbon Tetrachloride (dry)
3833,Carbon graphite,A2 - Excellent,Carbon Tetrachloride (dry)
3834,Carbon Steel,A - Excellent,Carbon Tetrachloride (dry)
3835,Carpenter 20,B - Good,Carbon Tetrachloride (dry)
3836,Ceramic Al203,A - Excellent,Carbon Tetrachloride (dry)
3837,Ceramic magnet,A - Excellent,Carbon Tetrachloride (dry)
3838,EPDM,B1 - Good,Carbon Tetrachloride (dry)
3839,Fluorocarbon (FKM),A - Excellent,Carbon Tetrachloride (dry)
3840,Hastelloy-C®,B - Good,Carbon Tetrachloride (dry)
3841,Hypalon®,D - Poor,Carbon Tetrachloride (dry)
3842,Hytrel®,D - Poor,Carbon Tetrachloride (dry)
3843,Kel-F®,D - Poor,Carbon Tetrachloride (dry)
3844,LDPE,D - Poor,Carbon Tetrachloride (dry)
3845,Natural rubber,D - Poor,Carbon Tetrachloride (dry)
3846,Neoprene,D - Poor,Carbon Tetrachloride (dry)
3847,NORYL®,D - Poor,Carbon Tetrachloride (dry)
3848,Polypropylene,D - Poor,Carbon Tetrachloride (dry)
3849,Polyurethane,D - Poor,Carbon Tetrachloride (dry)
3850,PPS (Ryton®),A2 - Excellent,Carbon Tetrachloride (dry)
3851,PTFE,A - Excellent,Carbon Tetrachloride (dry)
3852,PVDF (Kynar®),A2 - Excellent,Carbon Tetrachloride (dry)
3853,Silicone,D - Poor,Carbon Tetrachloride (dry)
3854,stainless steel - 304,B - Good,Carbon Tetrachloride (dry)
3855,stainless steel - 316,B2 - Good,Carbon Tetrachloride (dry)
3856,Titanium,A2 - Excellent,Carbon Tetrachloride (dry)
3857,Viton®,A2 - Excellent,Carbon Tetrachloride (dry)
3858,ABS plastic,D - Poor,Carbon Tetrachloride (wet)
3859,Acetal (Delrin®),A1 - Excellent,Carbon Tetrachloride (wet)
3860,Aluminum,D - Poor,Carbon Tetrachloride (wet)
3861,Brass,B1 - Good,Carbon Tetrachloride (wet)
3862,Bronze,A2 - Excellent,Carbon Tetrachloride (wet)
3863,Buna N (Nitrile),D - Poor,Carbon Tetrachloride (wet)
3864,Carbon graphite,A2 - Excellent,Carbon Tetrachloride (wet)
3865,Carbon Steel,B - Good,Carbon Tetrachloride (wet)
3866,Carpenter 20,A - Excellent,Carbon Tetrachloride (wet)
3867,Cast iron,C - Fair,Carbon Tetrachloride (wet)
3868,Ceramic Al203,A - Excellent,Carbon Tetrachloride (wet)
3869,CPVC,D - Poor,Carbon Tetrachloride (wet)
3870,EPDM,D - Poor,Carbon Tetrachloride (wet)
3871,Hastelloy-C®,B - Good,Carbon Tetrachloride (wet)
3872,Hypalon®,D - Poor,Carbon Tetrachloride (wet)
3873,Kel-F®,A1 - Excellent,Carbon Tetrachloride (wet)
3874,Natural rubber,D - Poor,Carbon Tetrachloride (wet)
3875,Neoprene,D - Poor,Carbon Tetrachloride (wet)
3876,NORYL®,D - Poor,Carbon Tetrachloride (wet)
3877,Polypropylene,D - Poor,Carbon Tetrachloride (wet)
3878,Polyurethane,D - Poor,Carbon Tetrachloride (wet)
3879,PPS (Ryton®),A2 - Excellent,Carbon Tetrachloride (wet)
3880,PTFE,A - Excellent,Carbon Tetrachloride (wet)
3881,PVDF (Kynar®),A2 - Excellent,Carbon Tetrachloride (wet)
3882,Silicone,D - Poor,Carbon Tetrachloride (wet)
3883,stainless steel - 304,A2 - Excellent,Carbon Tetrachloride (wet)
3884,stainless steel - 316,A2 - Excellent,Carbon Tetrachloride (wet)
3885,Titanium,A2 - Excellent,Carbon Tetrachloride (wet)
3886,ABS plastic,D - Poor,Carbon Tetrachloride
3887,Acetal (Delrin®),B1 - Good,Carbon Tetrachloride
3888,Aluminum,D - Poor,Carbon Tetrachloride
3889,Bronze,A2 - Excellent,Carbon Tetrachloride
3890,Buna N (Nitrile),D - Poor,Carbon Tetrachloride
3891,Carbon graphite,A - Excellent,Carbon Tetrachloride
3892,Carpenter 20,B - Good,Carbon Tetrachloride
3893,Cast iron,D - Poor,Carbon Tetrachloride
3894,Ceramic Al203,A - Excellent,Carbon Tetrachloride
3895,Ceramic magnet,A - Excellent,Carbon Tetrachloride
3896,ChemRaz (FFKM),A - Excellent,Carbon Tetrachloride
3897,Copper,A - Excellent,Carbon Tetrachloride
3898,CPVC,D - Poor,Carbon Tetrachloride
3899,EPDM,D - Poor,Carbon Tetrachloride
3900,Epoxy,A1 - Excellent,Carbon Tetrachloride
3901,Fluorocarbon (FKM),A - Excellent,Carbon Tetrachloride
3902,Hastelloy-C®,A1 - Excellent,Carbon Tetrachloride
3903,Hypalon®,D - Poor,Carbon Tetrachloride
3904,Hytrel®,D - Poor,Carbon Tetrachloride
3905,Kalrez,B - Good,Carbon Tetrachloride
3906,Kel-F®,A1 - Excellent,Carbon Tetrachloride
3907,LDPE,D - Poor,Carbon Tetrachloride
3908,Natural rubber,D - Poor,Carbon Tetrachloride
3909,Neoprene,D - Poor,Carbon Tetrachloride
3910,NORYL®,D - Poor,Carbon Tetrachloride
3911,Nylon,D - Poor,Carbon Tetrachloride
3912,Polycarbonate,D - Poor,Carbon Tetrachloride
3913,Polyetherether Ketone (PEEK),A - Excellent,Carbon Tetrachloride
3914,Polypropylene,D - Poor,Carbon Tetrachloride
3915,Polyurethane,D - Poor,Carbon Tetrachloride
3916,PPS (Ryton®),A - Excellent,Carbon Tetrachloride
3917,PTFE,A - Excellent,Carbon Tetrachloride
3918,PVC,D - Poor,Carbon Tetrachloride
3919,PVDF (Kynar®),A2 - Excellent,Carbon Tetrachloride
3920,Silicone,D - Poor,Carbon Tetrachloride
3921,stainless steel - 304,B - Good,Carbon Tetrachloride
3922,stainless steel - 316,B - Good,Carbon Tetrachloride
3923,Titanium,A - Excellent,Carbon Tetrachloride
3924,Tygon®,B - Good,Carbon Tetrachloride
3925,Viton®,A - Excellent,Carbon Tetrachloride
3926,Acetal (Delrin®),A - Excellent,Carbonated Water
3927,Aluminum,A - Excellent,Carbonated Water
3928,Brass,D - Poor,Carbonated Water
3929,Bronze,A - Excellent,Carbonated Water
3930,Buna N (Nitrile),A - Excellent,Carbonated Water
3931,Carpenter 20,C - Fair,Carbonated Water
3932,Cast iron,D - Poor,Carbonated Water
3933,Copper,B - Good,Carbonated Water
3934,CPVC,A - Excellent,Carbonated Water
3935,Epoxy,A - Excellent,Carbonated Water
3936,Fluorocarbon (FKM),A - Excellent,Carbonated Water
3937,LDPE,A - Excellent,Carbonated Water
3938,Neoprene,A - Excellent,Carbonated Water
3939,NORYL®,A - Excellent,Carbonated Water
3940,Nylon,A - Excellent,Carbonated Water
3941,Polypropylene,B - Good,Carbonated Water
3942,Polyurethane,B - Good,Carbonated Water
3943,PVC,A - Excellent,Carbonated Water
3944,stainless steel - 304,A - Excellent,Carbonated Water
3945,stainless steel - 316,A - Excellent,Carbonated Water
3946,Viton®,A - Excellent,Carbonated Water
3947,Acetal (Delrin®),B1 - Good,Carbonic Acid
3948,Aluminum,B1 - Good,Carbonic Acid
3949,Brass,D - Poor,Carbonic Acid
3950,Bronze,B - Good,Carbonic Acid
3951,Buna N (Nitrile),D - Poor,Carbonic Acid
3952,Carbon graphite,A - Excellent,Carbonic Acid
3953,Carbon Steel,D - Poor,Carbonic Acid
3954,Carpenter 20,A - Excellent,Carbonic Acid
3955,Cast iron,D - Poor,Carbonic Acid
3956,Ceramic Al203,A - Excellent,Carbonic Acid
3957,CPVC,A - Excellent,Carbonic Acid
3958,EPDM,B - Good,Carbonic Acid
3959,Epoxy,A2 - Excellent,Carbonic Acid
3960,Fluorocarbon (FKM),A - Excellent,Carbonic Acid
3961,Hastelloy-C®,A2 - Excellent,Carbonic Acid
3962,Hypalon®,C - Fair,Carbonic Acid
3963,Hytrel®,D - Poor,Carbonic Acid
3964,Kalrez,A - Excellent,Carbonic Acid
3965,Kel-F®,A - Excellent,Carbonic Acid
3966,LDPE,B2 - Good,Carbonic Acid
3967,Natural rubber,C - Fair,Carbonic Acid
3968,Neoprene,D - Poor,Carbonic Acid
3969,NORYL®,A1 - Excellent,Carbonic Acid
3970,Nylon,A1 - Excellent,Carbonic Acid
3971,Polycarbonate,A1 - Excellent,Carbonic Acid
3972,Polyetherether Ketone (PEEK),A - Excellent,Carbonic Acid
3973,Polypropylene,A - Excellent,Carbonic Acid
3974,Polyurethane,A - Excellent,Carbonic Acid
3975,PPS (Ryton®),A - Excellent,Carbonic Acid
3976,PTFE,A - Excellent,Carbonic Acid
3977,PVC,A2 - Excellent,Carbonic Acid
3978,PVDF (Kynar®),A - Excellent,Carbonic Acid
3979,Silicone,A - Excellent,Carbonic Acid
3980,stainless steel - 304,A1 - Excellent,Carbonic Acid
3981,stainless steel - 316,A - Excellent,Carbonic Acid
3982,Titanium,B1 - Good,Carbonic Acid
3983,Viton®,A - Excellent,Carbonic Acid
3984,ABS plastic,B - Good,Catsup
3985,Acetal (Delrin®),B - Good,Catsup
3986,Aluminum,D - Poor,Catsup
3987,Bronze,A - Excellent,Catsup
3988,Buna N (Nitrile),A - Excellent,Catsup
3989,Carpenter 20,C - Fair,Catsup
3990,Cast iron,D - Poor,Catsup
3991,Copper,D - Poor,Catsup
3992,CPVC,A - Excellent,Catsup
3993,EPDM,A - Excellent,Catsup
3994,Epoxy,A - Excellent,Catsup
3995,Fluorocarbon (FKM),A - Excellent,Catsup
3996,Neoprene,A - Excellent,Catsup
3997,NORYL®,A - Excellent,Catsup
3998,Nylon,A - Excellent,Catsup
3999,Polyetherether Ketone (PEEK),A - Excellent,Catsup
4000,Polypropylene,A - Excellent,Catsup
4001,Polyurethane,D - Poor,Catsup
4002,PVC,A - Excellent,Catsup
4003,stainless steel - 304,A - Excellent,Catsup
4004,stainless steel - 316,A - Excellent,Catsup
4005,Viton®,A - Excellent,Catsup
4006,Acetal (Delrin®),D - Poor,Chloric Acid
4007,Aluminum,D - Poor,Chloric Acid
4008,Brass,D - Poor,Chloric Acid
4009,Bronze,D - Poor,Chloric Acid
4010,Carbon graphite,D - Poor,Chloric Acid
4011,Carbon Steel,D - Poor,Chloric Acid
4012,Carpenter 20,A1 - Excellent,Chloric Acid
4013,Cast iron,D - Poor,Chloric Acid
4014,Copper,D - Poor,Chloric Acid
4015,CPVC,A - Excellent,Chloric Acid
4016,Hastelloy-C®,A2 - Excellent,Chloric Acid
4017,Kel-F®,A - Excellent,Chloric Acid
4018,NORYL®,D - Poor,Chloric Acid
4019,Nylon,D - Poor,Chloric Acid
4020,PTFE,A - Excellent,Chloric Acid
4021,PVC,A2 - Excellent,Chloric Acid
4022,stainless steel - 304,D - Poor,Chloric Acid
4023,stainless steel - 316,C1 - Fair,Chloric Acid
4024,Acetal (Delrin®),D - Poor,Chlorinated Glue
4025,Bronze,A - Excellent,Chlorinated Glue
4026,Buna N (Nitrile),B - Good,Chlorinated Glue
4027,Carpenter 20,A - Excellent,Chlorinated Glue
4028,Cast iron,D - Poor,Chlorinated Glue
4029,EPDM,B - Good,Chlorinated Glue
4030,Epoxy,A - Excellent,Chlorinated Glue
4031,Neoprene,D - Poor,Chlorinated Glue
4032,stainless steel - 316,A - Excellent,Chlorinated Glue
4033,Viton®,A - Excellent,Chlorinated Glue
4034,Acetal (Delrin®),D - Poor,Chlorine (dry)
4035,Aluminum,C1 - Fair,Chlorine (dry)
4036,Brass,D - Poor,Chlorine (dry)
4037,Bronze,B - Good,Chlorine (dry)
4038,Buna N (Nitrile),B - Good,Chlorine (dry)
4039,Carbon graphite,A - Excellent,Chlorine (dry)
4040,Carbon Steel,B - Good,Chlorine (dry)
4041,Carpenter 20,A - Excellent,Chlorine (dry)
4042,Cast iron,D - Poor,Chlorine (dry)
4043,ChemRaz (FFKM),B - Good,Chlorine (dry)
4044,Copper,A - Excellent,Chlorine (dry)
4045,CPVC,D - Poor,Chlorine (dry)
4046,EPDM,A - Excellent,Chlorine (dry)
4047,Epoxy,D - Poor,Chlorine (dry)
4048,Fluorocarbon (FKM),A - Excellent,Chlorine (dry)
4049,Hastelloy-C®,A2 - Excellent,Chlorine (dry)
4050,Hypalon®,D - Poor,Chlorine (dry)
4051,Hytrel®,D - Poor,Chlorine (dry)
4052,Kalrez,A - Excellent,Chlorine (dry)
4053,Kel-F®,D - Poor,Chlorine (dry)
4054,LDPE,D - Poor,Chlorine (dry)
4055,Natural rubber,D - Poor,Chlorine (dry)
4056,Neoprene,C - Fair,Chlorine (dry)
4057,NORYL®,B1 - Good,Chlorine (dry)
4058,Nylon,D - Poor,Chlorine (dry)
4059,Polyetherether Ketone (PEEK),A - Excellent,Chlorine (dry)
4060,Polypropylene,D - Poor,Chlorine (dry)
4061,Polyurethane,D - Poor,Chlorine (dry)
4062,PPS (Ryton®),D - Poor,Chlorine (dry)
4063,PTFE,A - Excellent,Chlorine (dry)
4064,PVC,D - Poor,Chlorine (dry)
4065,PVDF (Kynar®),A - Excellent,Chlorine (dry)
4066,Silicone,D - Poor,Chlorine (dry)
4067,stainless steel - 304,A1 - Excellent,Chlorine (dry)
4068,stainless steel - 316,B - Good,Chlorine (dry)
4069,Titanium,D - Poor,Chlorine (dry)
4070,Tygon®,A - Excellent,Chlorine (dry)
4071,Viton®,A - Excellent,Chlorine (dry)
4072,Acetal (Delrin®),D - Poor,Chlorine Water
4073,Aluminum,D - Poor,Chlorine Water
4074,Brass,D - Poor,Chlorine Water
4075,Bronze,B - Good,Chlorine Water
4076,Buna N (Nitrile),D - Poor,Chlorine Water
4077,Carbon graphite,A - Excellent,Chlorine Water
4078,Carbon Steel,D - Poor,Chlorine Water
4079,Carpenter 20,A2 - Excellent,Chlorine Water
4080,Ceramic Al203,A - Excellent,Chlorine Water
4081,Ceramic magnet,A - Excellent,Chlorine Water
4082,ChemRaz (FFKM),A - Excellent,Chlorine Water
4083,Copper,D - Poor,Chlorine Water
4084,CPVC,A2 - Excellent,Chlorine Water
4085,EPDM,C - Fair,Chlorine Water
4086,Epoxy,A1 - Excellent,Chlorine Water
4087,Fluorocarbon (FKM),D - Poor,Chlorine Water
4088,Hastelloy-C®,A2 - Excellent,Chlorine Water
4089,Hypalon®,C - Fair,Chlorine Water
4090,Kel-F®,A - Excellent,Chlorine Water
4091,LDPE,B1 - Good,Chlorine Water
4092,Natural rubber,C - Fair,Chlorine Water
4093,Neoprene,D - Poor,Chlorine Water
4094,NORYL®,C1 - Fair,Chlorine Water
4095,Nylon,C1 - Fair,Chlorine Water
4096,Polyetherether Ketone (PEEK),D - Poor,Chlorine Water
4097,Polypropylene,D - Poor,Chlorine Water
4098,PPS (Ryton®),D - Poor,Chlorine Water
4099,PTFE,A - Excellent,Chlorine Water
4100,PVC,A2 - Excellent,Chlorine Water
4101,PVDF (Kynar®),B - Good,Chlorine Water
4102,Silicone,D - Poor,Chlorine Water
4103,stainless steel - 304,C - Fair,Chlorine Water
4104,stainless steel - 316,C - Fair,Chlorine Water
4105,Titanium,A - Excellent,Chlorine Water
4106,Viton®,A - Excellent,Chlorine Water
4107,Acetal (Delrin®),A1 - Excellent,"Chlorine, Anhydrous Liquid"
4108,Aluminum,D - Poor,"Chlorine, Anhydrous Liquid"
4109,Brass,D - Poor,"Chlorine, Anhydrous Liquid"
4110,Bronze,D - Poor,"Chlorine, Anhydrous Liquid"
4111,Buna N (Nitrile),D - Poor,"Chlorine, Anhydrous Liquid"
4112,Carbon graphite,A - Excellent,"Chlorine, Anhydrous Liquid"
4113,Carbon Steel,D - Poor,"Chlorine, Anhydrous Liquid"
4114,Carpenter 20,D - Poor,"Chlorine, Anhydrous Liquid"
4115,Cast iron,D - Poor,"Chlorine, Anhydrous Liquid"
4116,Ceramic magnet,C - Fair,"Chlorine, Anhydrous Liquid"
4117,ChemRaz (FFKM),B - Good,"Chlorine, Anhydrous Liquid"
4118,CPVC,D - Poor,"Chlorine, Anhydrous Liquid"
4119,EPDM,B - Good,"Chlorine, Anhydrous Liquid"
4120,Epoxy,C1 - Fair,"Chlorine, Anhydrous Liquid"
4121,Fluorocarbon (FKM),C - Fair,"Chlorine, Anhydrous Liquid"
4122,Hastelloy-C®,D - Poor,"Chlorine, Anhydrous Liquid"
4123,Hypalon®,C - Fair,"Chlorine, Anhydrous Liquid"
4124,Kalrez,A - Excellent,"Chlorine, Anhydrous Liquid"
4125,Kel-F®,B2 - Good,"Chlorine, Anhydrous Liquid"
4126,LDPE,D - Poor,"Chlorine, Anhydrous Liquid"
4127,Natural rubber,C - Fair,"Chlorine, Anhydrous Liquid"
4128,Neoprene,D - Poor,"Chlorine, Anhydrous Liquid"
4129,NORYL®,B1 - Good,"Chlorine, Anhydrous Liquid"
4130,Nylon,D - Poor,"Chlorine, Anhydrous Liquid"
4131,Polycarbonate,C - Fair,"Chlorine, Anhydrous Liquid"
4132,Polyetherether Ketone (PEEK),D - Poor,"Chlorine, Anhydrous Liquid"
4133,Polypropylene,D - Poor,"Chlorine, Anhydrous Liquid"
4134,PPS (Ryton®),D - Poor,"Chlorine, Anhydrous Liquid"
4135,PTFE,A - Excellent,"Chlorine, Anhydrous Liquid"
4136,PVC,D - Poor,"Chlorine, Anhydrous Liquid"
4137,PVDF (Kynar®),A1 - Excellent,"Chlorine, Anhydrous Liquid"
4138,Silicone,D - Poor,"Chlorine, Anhydrous Liquid"
4139,stainless steel - 304,C1 - Fair,"Chlorine, Anhydrous Liquid"
4140,stainless steel - 316,C - Fair,"Chlorine, Anhydrous Liquid"
4141,Titanium,D - Poor,"Chlorine, Anhydrous Liquid"
4142,Tygon®,B - Good,"Chlorine, Anhydrous Liquid"
4143,Viton®,A - Excellent,"Chlorine, Anhydrous Liquid"
4144,Acetal (Delrin®),D - Poor,Chloroacetic Acid
4145,Aluminum,D - Poor,Chloroacetic Acid
4146,Brass,D - Poor,Chloroacetic Acid
4147,Bronze,C - Fair,Chloroacetic Acid
4148,Buna N (Nitrile),D - Poor,Chloroacetic Acid
4149,Carbon graphite,A - Excellent,Chloroacetic Acid
4150,Carbon Steel,D - Poor,Chloroacetic Acid
4151,Carpenter 20,B1 - Good,Chloroacetic Acid
4152,Cast iron,D - Poor,Chloroacetic Acid
4153,ChemRaz (FFKM),A - Excellent,Chloroacetic Acid
4154,Copper,D - Poor,Chloroacetic Acid
4155,CPVC,D - Poor,Chloroacetic Acid
4156,EPDM,B - Good,Chloroacetic Acid
4157,Epoxy,C1 - Fair,Chloroacetic Acid
4158,Fluorocarbon (FKM),C - Fair,Chloroacetic Acid
4159,Hastelloy-C®,A1 - Excellent,Chloroacetic Acid
4160,Hytrel®,D - Poor,Chloroacetic Acid
4161,Kalrez,A - Excellent,Chloroacetic Acid
4162,Kel-F®,A2 - Excellent,Chloroacetic Acid
4163,LDPE,D - Poor,Chloroacetic Acid
4164,Natural rubber,D - Poor,Chloroacetic Acid
4165,Neoprene,D - Poor,Chloroacetic Acid
4166,Nylon,D - Poor,Chloroacetic Acid
4167,Polycarbonate,D - Poor,Chloroacetic Acid
4168,Polyetherether Ketone (PEEK),A - Excellent,Chloroacetic Acid
4169,Polypropylene,C1 - Fair,Chloroacetic Acid
4170,Polyurethane,D - Poor,Chloroacetic Acid
4171,PPS (Ryton®),A - Excellent,Chloroacetic Acid
4172,PTFE,A - Excellent,Chloroacetic Acid
4173,PVC,B1 - Good,Chloroacetic Acid
4174,PVDF (Kynar®),A1 - Excellent,Chloroacetic Acid
4175,Silicone,D - Poor,Chloroacetic Acid
4176,stainless steel - 304,B1 - Good,Chloroacetic Acid
4177,stainless steel - 316,A1 - Excellent,Chloroacetic Acid
4178,Titanium,A1 - Excellent,Chloroacetic Acid
4179,Tygon®,A - Excellent,Chloroacetic Acid
4180,Viton®,D - Poor,Chloroacetic Acid
4181,ABS plastic,D - Poor,Chlorobenzene (Mono)
4182,Acetal (Delrin®),D - Poor,Chlorobenzene (Mono)
4183,Aluminum,A - Excellent,Chlorobenzene (Mono)
4184,Brass,B1 - Good,Chlorobenzene (Mono)
4185,Bronze,C - Fair,Chlorobenzene (Mono)
4186,Buna N (Nitrile),D - Poor,Chlorobenzene (Mono)
4187,Carbon graphite,A - Excellent,Chlorobenzene (Mono)
4188,Carbon Steel,B - Good,Chlorobenzene (Mono)
4189,Carpenter 20,A - Excellent,Chlorobenzene (Mono)
4190,Cast iron,B - Good,Chlorobenzene (Mono)
4191,Ceramic Al203,A - Excellent,Chlorobenzene (Mono)
4192,Ceramic magnet,A - Excellent,Chlorobenzene (Mono)
4193,ChemRaz (FFKM),A - Excellent,Chlorobenzene (Mono)
4194,Copper,B - Good,Chlorobenzene (Mono)
4195,CPVC,D - Poor,Chlorobenzene (Mono)
4196,EPDM,D - Poor,Chlorobenzene (Mono)
4197,Epoxy,C1 - Fair,Chlorobenzene (Mono)
4198,Fluorocarbon (FKM),A - Excellent,Chlorobenzene (Mono)
4199,Hastelloy-C®,A - Excellent,Chlorobenzene (Mono)
4200,Hypalon®,D - Poor,Chlorobenzene (Mono)
4201,Hytrel®,D - Poor,Chlorobenzene (Mono)
4202,Kalrez,A - Excellent,Chlorobenzene (Mono)
4203,Kel-F®,A1 - Excellent,Chlorobenzene (Mono)
4204,LDPE,C1 - Fair,Chlorobenzene (Mono)
4205,Natural rubber,D - Poor,Chlorobenzene (Mono)
4206,Neoprene,D - Poor,Chlorobenzene (Mono)
4207,NORYL®,D - Poor,Chlorobenzene (Mono)
4208,Nylon,D - Poor,Chlorobenzene (Mono)
4209,Polycarbonate,D - Poor,Chlorobenzene (Mono)
4210,Polyetherether Ketone (PEEK),A - Excellent,Chlorobenzene (Mono)
4211,Polypropylene,C1 - Fair,Chlorobenzene (Mono)
4212,Polyurethane,D - Poor,Chlorobenzene (Mono)
4213,PPS (Ryton®),A - Excellent,Chlorobenzene (Mono)
4214,PTFE,B - Good,Chlorobenzene (Mono)
4215,PVC,D - Poor,Chlorobenzene (Mono)
4216,PVDF (Kynar®),A1 - Excellent,Chlorobenzene (Mono)
4217,Silicone,D - Poor,Chlorobenzene (Mono)
4218,stainless steel - 304,A - Excellent,Chlorobenzene (Mono)
4219,stainless steel - 316,B - Good,Chlorobenzene (Mono)
4220,Titanium,B - Good,Chlorobenzene (Mono)
4221,Tygon®,A - Excellent,Chlorobenzene (Mono)
4222,Viton®,A - Excellent,Chlorobenzene (Mono)
4223,Buna N (Nitrile),D - Poor,Chlorobromomethane
4224,Cast iron,B - Good,Chlorobromomethane
4225,Ceramic Al203,A - Excellent,Chlorobromomethane
4226,ChemRaz (FFKM),A - Excellent,Chlorobromomethane
4227,Copper,B - Good,Chlorobromomethane
4228,EPDM,B - Good,Chlorobromomethane
4229,Fluorocarbon (FKM),A - Excellent,Chlorobromomethane
4230,Hypalon®,D - Poor,Chlorobromomethane
4231,Kalrez,A - Excellent,Chlorobromomethane
4232,LDPE,A - Excellent,Chlorobromomethane
4233,Natural rubber,D - Poor,Chlorobromomethane
4234,Neoprene,D - Poor,Chlorobromomethane
4235,Nylon,C - Fair,Chlorobromomethane
4236,Polypropylene,A - Excellent,Chlorobromomethane
4237,Polyurethane,D - Poor,Chlorobromomethane
4238,PTFE,A - Excellent,Chlorobromomethane
4239,PVC,D - Poor,Chlorobromomethane
4240,Silicone,D - Poor,Chlorobromomethane
4241,Viton®,A - Excellent,Chlorobromomethane
4242,ABS plastic,D - Poor,Chloroform
4243,Acetal (Delrin®),A - Excellent,Chloroform
4244,Aluminum,B1 - Good,Chloroform
4245,Brass,B1 - Good,Chloroform
4246,Bronze,B - Good,Chloroform
4247,Buna N (Nitrile),D - Poor,Chloroform
4248,Carbon graphite,A - Excellent,Chloroform
4249,Carbon Steel,B - Good,Chloroform
4250,Carpenter 20,A - Excellent,Chloroform
4251,Cast iron,B - Good,Chloroform
4252,Ceramic Al203,A - Excellent,Chloroform
4253,Ceramic magnet,A - Excellent,Chloroform
4254,ChemRaz (FFKM),A - Excellent,Chloroform
4255,Copper,A - Excellent,Chloroform
4256,CPVC,D - Poor,Chloroform
4257,EPDM,D - Poor,Chloroform
4258,Epoxy,C1 - Fair,Chloroform
4259,Fluorocarbon (FKM),B - Good,Chloroform
4260,Hastelloy-C®,A1 - Excellent,Chloroform
4261,Hypalon®,D - Poor,Chloroform
4262,Hytrel®,D - Poor,Chloroform
4263,Kalrez,A - Excellent,Chloroform
4264,Kel-F®,B1 - Good,Chloroform
4265,LDPE,C1 - Fair,Chloroform
4266,Natural rubber,D - Poor,Chloroform
4267,Neoprene,D - Poor,Chloroform
4268,NORYL®,D - Poor,Chloroform
4269,Nylon,A - Excellent,Chloroform
4270,Polycarbonate,D - Poor,Chloroform
4271,Polyetherether Ketone (PEEK),A - Excellent,Chloroform
4272,Polypropylene,C1 - Fair,Chloroform
4273,Polyurethane,D - Poor,Chloroform
4274,PPS (Ryton®),A - Excellent,Chloroform
4275,PTFE,A1 - Excellent,Chloroform
4276,PVC,D - Poor,Chloroform
4277,PVDF (Kynar®),A - Excellent,Chloroform
4278,Silicone,D - Poor,Chloroform
4279,stainless steel - 304,A - Excellent,Chloroform
4280,stainless steel - 316,A - Excellent,Chloroform
4281,Titanium,A2 - Excellent,Chloroform
4282,Tygon®,B - Good,Chloroform
4283,Viton®,A - Excellent,Chloroform
4284,Acetal (Delrin®),D - Poor,Chlorosulfonic Acid
4285,Aluminum,C - Fair,Chlorosulfonic Acid
4286,Brass,B - Good,Chlorosulfonic Acid
4287,Bronze,D - Poor,Chlorosulfonic Acid
4288,Buna N (Nitrile),D - Poor,Chlorosulfonic Acid
4289,Carbon graphite,A - Excellent,Chlorosulfonic Acid
4290,Carbon Steel,D - Poor,Chlorosulfonic Acid
4291,Carpenter 20,D - Poor,Chlorosulfonic Acid
4292,Cast iron,D - Poor,Chlorosulfonic Acid
4293,Ceramic Al203,A - Excellent,Chlorosulfonic Acid
4294,ChemRaz (FFKM),A - Excellent,Chlorosulfonic Acid
4295,Copper,D - Poor,Chlorosulfonic Acid
4296,CPVC,D - Poor,Chlorosulfonic Acid
4297,EPDM,D - Poor,Chlorosulfonic Acid
4298,Epoxy,C1 - Fair,Chlorosulfonic Acid
4299,Fluorocarbon (FKM),D - Poor,Chlorosulfonic Acid
4300,Hastelloy-C®,A1 - Excellent,Chlorosulfonic Acid
4301,Hypalon®,D - Poor,Chlorosulfonic Acid
4302,Hytrel®,D - Poor,Chlorosulfonic Acid
4303,Kalrez,A - Excellent,Chlorosulfonic Acid
4304,Kel-F®,A2 - Excellent,Chlorosulfonic Acid
4305,LDPE,D - Poor,Chlorosulfonic Acid
4306,Natural rubber,D - Poor,Chlorosulfonic Acid
4307,Neoprene,D - Poor,Chlorosulfonic Acid
4308,NORYL®,D - Poor,Chlorosulfonic Acid
4309,Nylon,D - Poor,Chlorosulfonic Acid
4310,Polycarbonate,C1 - Fair,Chlorosulfonic Acid
4311,Polyetherether Ketone (PEEK),A - Excellent,Chlorosulfonic Acid
4312,Polypropylene,D - Poor,Chlorosulfonic Acid
4313,Polyurethane,D - Poor,Chlorosulfonic Acid
4314,PPS (Ryton®),D - Poor,Chlorosulfonic Acid
4315,PTFE,A - Excellent,Chlorosulfonic Acid
4316,PVC,D - Poor,Chlorosulfonic Acid
4317,PVDF (Kynar®),D - Poor,Chlorosulfonic Acid
4318,Silicone,D - Poor,Chlorosulfonic Acid
4319,stainless steel - 304,D - Poor,Chlorosulfonic Acid
4320,stainless steel - 316,B2 - Good,Chlorosulfonic Acid
4321,Titanium,A - Excellent,Chlorosulfonic Acid
4322,Tygon®,C - Fair,Chlorosulfonic Acid
4323,Viton®,D - Poor,Chlorosulfonic Acid
4324,Acetal (Delrin®),A - Excellent,Chocolate Syrup
4325,Aluminum,A - Excellent,Chocolate Syrup
4326,Buna N (Nitrile),A - Excellent,Chocolate Syrup
4327,Carpenter 20,D - Poor,Chocolate Syrup
4328,Cast iron,D - Poor,Chocolate Syrup
4329,EPDM,A - Excellent,Chocolate Syrup
4330,Epoxy,A - Excellent,Chocolate Syrup
4331,Fluorocarbon (FKM),A - Excellent,Chocolate Syrup
4332,Natural rubber,D - Poor,Chocolate Syrup
4333,Neoprene,A - Excellent,Chocolate Syrup
4334,NORYL®,A - Excellent,Chocolate Syrup
4335,Nylon,A - Excellent,Chocolate Syrup
4336,Polycarbonate,A - Excellent,Chocolate Syrup
4337,Polypropylene,A2 - Excellent,Chocolate Syrup
4338,PTFE,A - Excellent,Chocolate Syrup
4339,stainless steel - 304,A - Excellent,Chocolate Syrup
4340,stainless steel - 316,A - Excellent,Chocolate Syrup
4341,Viton®,A - Excellent,Chocolate Syrup
4342,ABS plastic,B - Good,Chromic Acid 10%
4343,Acetal (Delrin®),D - Poor,Chromic Acid 10%
4344,Aluminum,D - Poor,Chromic Acid 10%
4345,Brass,D - Poor,Chromic Acid 10%
4346,Bronze,D - Poor,Chromic Acid 10%
4347,Buna N (Nitrile),D - Poor,Chromic Acid 10%
4348,Carbon graphite,A - Excellent,Chromic Acid 10%
4349,Carbon Steel,D - Poor,Chromic Acid 10%
4350,Carpenter 20,D - Poor,Chromic Acid 10%
4351,Cast iron,D - Poor,Chromic Acid 10%
4352,Ceramic Al203,A - Excellent,Chromic Acid 10%
4353,ChemRaz (FFKM),A - Excellent,Chromic Acid 10%
4354,Copper,D - Poor,Chromic Acid 10%
4355,CPVC,A2 - Excellent,Chromic Acid 10%
4356,EPDM,C - Fair,Chromic Acid 10%
4357,Epoxy,D - Poor,Chromic Acid 10%
4358,Fluorocarbon (FKM),A - Excellent,Chromic Acid 10%
4359,Hastelloy-C®,A - Excellent,Chromic Acid 10%
4360,Hypalon®,C - Fair,Chromic Acid 10%
4361,Hytrel®,D - Poor,Chromic Acid 10%
4362,Kalrez,A - Excellent,Chromic Acid 10%
4363,Kel-F®,A - Excellent,Chromic Acid 10%
4364,LDPE,D - Poor,Chromic Acid 10%
4365,Natural rubber,D - Poor,Chromic Acid 10%
4366,Neoprene,D - Poor,Chromic Acid 10%
4367,NORYL®,A1 - Excellent,Chromic Acid 10%
4368,Nylon,D - Poor,Chromic Acid 10%
4369,Polycarbonate,B - Good,Chromic Acid 10%
4370,Polyetherether Ketone (PEEK),D - Poor,Chromic Acid 10%
4371,Polypropylene,D - Poor,Chromic Acid 10%
4372,Polyurethane,D - Poor,Chromic Acid 10%
4373,PPS (Ryton®),A - Excellent,Chromic Acid 10%
4374,PTFE,A - Excellent,Chromic Acid 10%
4375,PVC,A2 - Excellent,Chromic Acid 10%
4376,PVDF (Kynar®),A - Excellent,Chromic Acid 10%
4377,Silicone,C - Fair,Chromic Acid 10%
4378,stainless steel - 304,B - Good,Chromic Acid 10%
4379,stainless steel - 316,B - Good,Chromic Acid 10%
4380,Titanium,B - Good,Chromic Acid 10%
4381,Tygon®,C - Fair,Chromic Acid 10%
4382,Viton®,B - Good,Chromic Acid 10%
4383,ABS plastic,B - Good,Chromic Acid 30%
4384,Acetal (Delrin®),D - Poor,Chromic Acid 30%
4385,Aluminum,D - Poor,Chromic Acid 30%
4386,Brass,D - Poor,Chromic Acid 30%
4387,Bronze,D - Poor,Chromic Acid 30%
4388,Buna N (Nitrile),D - Poor,Chromic Acid 30%
4389,Carbon graphite,A - Excellent,Chromic Acid 30%
4390,Carbon Steel,D - Poor,Chromic Acid 30%
4391,Carpenter 20,D - Poor,Chromic Acid 30%
4392,Cast iron,D - Poor,Chromic Acid 30%
4393,Ceramic Al203,A - Excellent,Chromic Acid 30%
4394,ChemRaz (FFKM),A - Excellent,Chromic Acid 30%
4395,Copper,D - Poor,Chromic Acid 30%
4396,CPVC,A1 - Excellent,Chromic Acid 30%
4397,EPDM,B - Good,Chromic Acid 30%
4398,Epoxy,D - Poor,Chromic Acid 30%
4399,Fluorocarbon (FKM),A - Excellent,Chromic Acid 30%
4400,Hastelloy-C®,D - Poor,Chromic Acid 30%
4401,Hypalon®,C - Fair,Chromic Acid 30%
4402,Hytrel®,D - Poor,Chromic Acid 30%
4403,Kalrez,A - Excellent,Chromic Acid 30%
4404,Kel-F®,A - Excellent,Chromic Acid 30%
4405,LDPE,D - Poor,Chromic Acid 30%
4406,Natural rubber,D - Poor,Chromic Acid 30%
4407,Neoprene,D - Poor,Chromic Acid 30%
4408,NORYL®,D - Poor,Chromic Acid 30%
4409,Nylon,D - Poor,Chromic Acid 30%
4410,Polycarbonate,C - Fair,Chromic Acid 30%
4411,Polyetherether Ketone (PEEK),A - Excellent,Chromic Acid 30%
4412,Polypropylene,D - Poor,Chromic Acid 30%
4413,Polyurethane,D - Poor,Chromic Acid 30%
4414,PPS (Ryton®),B - Good,Chromic Acid 30%
4415,PTFE,A - Excellent,Chromic Acid 30%
4416,PVC,A1 - Excellent,Chromic Acid 30%
4417,PVDF (Kynar®),A2 - Excellent,Chromic Acid 30%
4418,Silicone,C - Fair,Chromic Acid 30%
4419,stainless steel - 304,B2 - Good,Chromic Acid 30%
4420,stainless steel - 316,B2 - Good,Chromic Acid 30%
4421,Titanium,A - Excellent,Chromic Acid 30%
4422,Tygon®,B - Good,Chromic Acid 30%
4423,Viton®,A - Excellent,Chromic Acid 30%
4424,ABS plastic,B - Good,Chromic Acid 5%
4425,Acetal (Delrin®),D - Poor,Chromic Acid 5%
4426,Aluminum,C - Fair,Chromic Acid 5%
4427,Brass,D - Poor,Chromic Acid 5%
4428,Bronze,B1 - Good,Chromic Acid 5%
4429,Buna N (Nitrile),D - Poor,Chromic Acid 5%
4430,Carbon graphite,A - Excellent,Chromic Acid 5%
4431,Carbon Steel,D - Poor,Chromic Acid 5%
4432,Carpenter 20,D - Poor,Chromic Acid 5%
4433,Cast iron,D - Poor,Chromic Acid 5%
4434,Ceramic Al203,A - Excellent,Chromic Acid 5%
4435,Ceramic magnet,A - Excellent,Chromic Acid 5%
4436,ChemRaz (FFKM),A - Excellent,Chromic Acid 5%
4437,Copper,D - Poor,Chromic Acid 5%
4438,CPVC,A - Excellent,Chromic Acid 5%
4439,EPDM,A - Excellent,Chromic Acid 5%
4440,Epoxy,D - Poor,Chromic Acid 5%
4441,Fluorocarbon (FKM),A - Excellent,Chromic Acid 5%
4442,Hastelloy-C®,B - Good,Chromic Acid 5%
4443,Hypalon®,B - Good,Chromic Acid 5%
4444,Hytrel®,D - Poor,Chromic Acid 5%
4445,Kalrez,A - Excellent,Chromic Acid 5%
4446,Kel-F®,A - Excellent,Chromic Acid 5%
4447,LDPE,D - Poor,Chromic Acid 5%
4448,Natural rubber,B - Good,Chromic Acid 5%
4449,Neoprene,D - Poor,Chromic Acid 5%
4450,NORYL®,A1 - Excellent,Chromic Acid 5%
4451,Nylon,D - Poor,Chromic Acid 5%
4452,Polycarbonate,B - Good,Chromic Acid 5%
4453,Polyetherether Ketone (PEEK),A - Excellent,Chromic Acid 5%
4454,Polypropylene,D - Poor,Chromic Acid 5%
4455,Polyurethane,D - Poor,Chromic Acid 5%
4456,PPS (Ryton®),A - Excellent,Chromic Acid 5%
4457,PTFE,A - Excellent,Chromic Acid 5%
4458,PVC,A2 - Excellent,Chromic Acid 5%
4459,PVDF (Kynar®),A - Excellent,Chromic Acid 5%
4460,Silicone,C - Fair,Chromic Acid 5%
4461,stainless steel - 304,B - Good,Chromic Acid 5%
4462,stainless steel - 316,A - Excellent,Chromic Acid 5%
4463,Titanium,A - Excellent,Chromic Acid 5%
4464,Tygon®,B - Good,Chromic Acid 5%
4465,Viton®,A - Excellent,Chromic Acid 5%
4466,ABS plastic,D - Poor,Chromic Acid 50%
4467,Acetal (Delrin®),D - Poor,Chromic Acid 50%
4468,Aluminum,D - Poor,Chromic Acid 50%
4469,Brass,D - Poor,Chromic Acid 50%
4470,Bronze,D - Poor,Chromic Acid 50%
4471,Buna N (Nitrile),D - Poor,Chromic Acid 50%
4472,Carbon graphite,A1 - Excellent,Chromic Acid 50%
4473,Carbon Steel,D - Poor,Chromic Acid 50%
4474,Carpenter 20,D - Poor,Chromic Acid 50%
4475,Cast iron,D - Poor,Chromic Acid 50%
4476,Ceramic Al203,A - Excellent,Chromic Acid 50%
4477,Ceramic magnet,A - Excellent,Chromic Acid 50%
4478,ChemRaz (FFKM),A - Excellent,Chromic Acid 50%
4479,Copper,D - Poor,Chromic Acid 50%
4480,CPVC,D - Poor,Chromic Acid 50%
4481,EPDM,B - Good,Chromic Acid 50%
4482,Epoxy,D - Poor,Chromic Acid 50%
4483,Fluorocarbon (FKM),A - Excellent,Chromic Acid 50%
4484,Hastelloy-C®,B - Good,Chromic Acid 50%
4485,Hypalon®,C - Fair,Chromic Acid 50%
4486,Hytrel®,D - Poor,Chromic Acid 50%
4487,Kalrez,A - Excellent,Chromic Acid 50%
4488,Kel-F®,A2 - Excellent,Chromic Acid 50%
4489,LDPE,D - Poor,Chromic Acid 50%
4490,Natural rubber,D - Poor,Chromic Acid 50%
4491,Neoprene,D - Poor,Chromic Acid 50%
4492,NORYL®,D - Poor,Chromic Acid 50%
4493,Nylon,D - Poor,Chromic Acid 50%
4494,Polycarbonate,D - Poor,Chromic Acid 50%
4495,Polyetherether Ketone (PEEK),D - Poor,Chromic Acid 50%
4496,Polypropylene,D - Poor,Chromic Acid 50%
4497,Polyurethane,D - Poor,Chromic Acid 50%
4498,PPS (Ryton®),A1 - Excellent,Chromic Acid 50%
4499,PTFE,A - Excellent,Chromic Acid 50%
4500,PVC,D - Poor,Chromic Acid 50%
4501,PVDF (Kynar®),A2 - Excellent,Chromic Acid 50%
4502,Silicone,C - Fair,Chromic Acid 50%
4503,stainless steel - 304,C - Fair,Chromic Acid 50%
4504,stainless steel - 316,B2 - Good,Chromic Acid 50%
4505,Titanium,A2 - Excellent,Chromic Acid 50%
