Repository: lachlanmonty/ChemicalCompatibilityDatabase

# ChemicalCompatibilityDatabase

## Goal

- Quickly check chemical compatibility of materials
- Combine chemical compatibility databases into a single database

## To Do

- [ ] Add [Sandvik corrosion tables](https://www.materials.sandvik/en/materials-center/corrosion-tables/ "Sandvik corrosion tables")
- [ ] Add the formula for each chemical in the [Cole-Parmer](https://www.coleparmer.com/Chemical-Resistance "Cole-Parmer") database. This should allow for easier lookups with stream table data.
- [ ] Add concentrations
- [ ] Add content of impurities, e.g. Cl-, oxidizing agents etc
- [ ] Add temperature dependent compatibility checks

File: data/cole_data.csv (part 6 of 21)
,material,compatibility,chemical
4506,Tygon®,B - Good,Chromic Acid 50%
4507,Viton®,A - Excellent,Chromic Acid 50%
4508,ChemRaz (FFKM),A - Excellent,Chromium Salts
4509,Hytrel®,B1 - Good,Chromium Salts
4510,Kalrez,A - Excellent,Chromium Salts
4511,LDPE,B - Good,Chromium Salts
4512,Nylon,B - Good,Chromium Salts
4513,Polyurethane,B - Good,Chromium Salts
4514,PVC,A - Excellent,Chromium Salts
4515,Tygon®,A - Excellent,Chromium Salts
4516,Acetal (Delrin®),A - Excellent,Cider
4517,Aluminum,B - Good,Cider
4518,Bronze,A - Excellent,Cider
4519,Buna N (Nitrile),A - Excellent,Cider
4520,Carpenter 20,A - Excellent,Cider
4521,Cast iron,D - Poor,Cider
4522,Ceramic Al203,A - Excellent,Cider
4523,Ceramic magnet,A - Excellent,Cider
4524,EPDM,A - Excellent,Cider
4525,Epoxy,A - Excellent,Cider
4526,Fluorocarbon (FKM),A - Excellent,Cider
4527,Hytrel®,B1 - Good,Cider
4528,LDPE,B - Good,Cider
4529,Neoprene,A - Excellent,Cider
4530,NORYL®,A - Excellent,Cider
4531,Nylon,A - Excellent,Cider
4532,Polycarbonate,A - Excellent,Cider
4533,Polypropylene,A - Excellent,Cider
4534,Polyurethane,D - Poor,Cider
4535,PVC,A - Excellent,Cider
4536,Silicone,B1 - Good,Cider
4537,stainless steel - 304,A - Excellent,Cider
4538,stainless steel - 316,A - Excellent,Cider
4539,Viton®,A - Excellent,Cider
4540,ABS plastic,D - Poor,Citric Acid
4541,Acetal (Delrin®),B1 - Good,Citric Acid
4542,Aluminum,C - Fair,Citric Acid
4543,Brass,D - Poor,Citric Acid
4544,Bronze,D - Poor,Citric Acid
4545,Buna N (Nitrile),A - Excellent,Citric Acid
4546,Carbon graphite,A - Excellent,Citric Acid
4547,Carbon Steel,D - Poor,Citric Acid
4548,Carpenter 20,B - Good,Citric Acid
4549,Cast iron,D - Poor,Citric Acid
4550,Ceramic Al203,A - Excellent,Citric Acid
4551,Ceramic magnet,A - Excellent,Citric Acid
4552,ChemRaz (FFKM),A - Excellent,Citric Acid
4553,Copper,D - Poor,Citric Acid
4554,CPVC,B2 - Good,Citric Acid
4555,EPDM,A - Excellent,Citric Acid
4556,Epoxy,A1 - Excellent,Citric Acid
4557,Fluorocarbon (FKM),A - Excellent,Citric Acid
4558,Hastelloy-C®,A - Excellent,Citric Acid
4559,Hypalon®,C - Fair,Citric Acid
4560,Hytrel®,A1 - Excellent,Citric Acid
4561,Kalrez,A - Excellent,Citric Acid
4562,Kel-F®,A2 - Excellent,Citric Acid
4563,LDPE,D - Poor,Citric Acid
4564,Natural rubber,A - Excellent,Citric Acid
4565,Neoprene,A - Excellent,Citric Acid
4566,NORYL®,A1 - Excellent,Citric Acid
4567,Nylon,A1 - Excellent,Citric Acid
4568,Polycarbonate,A1 - Excellent,Citric Acid
4569,Polyetherether Ketone (PEEK),A - Excellent,Citric Acid
4570,Polypropylene,A - Excellent,Citric Acid
4571,Polyurethane,A - Excellent,Citric Acid
4572,PPS (Ryton®),A - Excellent,Citric Acid
4573,PTFE,A - Excellent,Citric Acid
4574,PVC,B2 - Good,Citric Acid
4575,PVDF (Kynar®),A - Excellent,Citric Acid
4576,Silicone,A - Excellent,Citric Acid
4577,stainless steel - 304,B1 - Good,Citric Acid
4578,stainless steel - 316,A2 - Excellent,Citric Acid
4579,Titanium,A2 - Excellent,Citric Acid
4580,Viton®,A - Excellent,Citric Acid
4581,Acetal (Delrin®),B - Good,Citric Oils
4582,Aluminum,C - Fair,Citric Oils
4583,Bronze,A - Excellent,Citric Oils
4584,Buna N (Nitrile),A - Excellent,Citric Oils
4585,Carpenter 20,D - Poor,Citric Oils
4586,Cast iron,D - Poor,Citric Oils
4587,EPDM,B - Good,Citric Oils
4588,Epoxy,A - Excellent,Citric Oils
4589,Fluorocarbon (FKM),A - Excellent,Citric Oils
4590,Neoprene,D - Poor,Citric Oils
4591,NORYL®,A - Excellent,Citric Oils
4592,Polyetherether Ketone (PEEK),A - Excellent,Citric Oils
4593,Polypropylene,A - Excellent,Citric Oils
4594,stainless steel - 304,A - Excellent,Citric Oils
4595,stainless steel - 316,A - Excellent,Citric Oils
4596,Viton®,A - Excellent,Citric Oils
4597,ABS plastic,B - Good,Cloroxr (Bleach)
4598,Acetal (Delrin®),D - Poor,Cloroxr (Bleach)
4599,Aluminum,A - Excellent,Cloroxr (Bleach)
4600,Buna N (Nitrile),D - Poor,Cloroxr (Bleach)
4601,Carbon Steel,D - Poor,Cloroxr (Bleach)
4602,Carpenter 20,D - Poor,Cloroxr (Bleach)
4603,Cast iron,D - Poor,Cloroxr (Bleach)
4604,ChemRaz (FFKM),A - Excellent,Cloroxr (Bleach)
4605,CPVC,A - Excellent,Cloroxr (Bleach)
4606,EPDM,B - Good,Cloroxr (Bleach)
4607,Epoxy,D - Poor,Cloroxr (Bleach)
4608,Fluorocarbon (FKM),A - Excellent,Cloroxr (Bleach)
4609,Hastelloy-C®,A - Excellent,Cloroxr (Bleach)
4610,Hypalon®,B - Good,Cloroxr (Bleach)
4611,Kalrez,A - Excellent,Cloroxr (Bleach)
4612,Kel-F®,D - Poor,Cloroxr (Bleach)
4613,Natural rubber,D - Poor,Cloroxr (Bleach)
4614,Neoprene,B - Good,Cloroxr (Bleach)
4615,NORYL®,A - Excellent,Cloroxr (Bleach)
4616,Nylon,A - Excellent,Cloroxr (Bleach)
4617,Polyetherether Ketone (PEEK),B - Good,Cloroxr (Bleach)
4618,Polypropylene,D - Poor,Cloroxr (Bleach)
4619,Polyurethane,D - Poor,Cloroxr (Bleach)
4620,PPS (Ryton®),D - Poor,Cloroxr (Bleach)
4621,PTFE,A - Excellent,Cloroxr (Bleach)
4622,PVC,A - Excellent,Cloroxr (Bleach)
4623,PVDF (Kynar®),A - Excellent,Cloroxr (Bleach)
4624,stainless steel - 304,A - Excellent,Cloroxr (Bleach)
4625,stainless steel - 316,A - Excellent,Cloroxr (Bleach)
4626,Tygon®,B - Good,Cloroxr (Bleach)
4627,Viton®,A - Excellent,Cloroxr (Bleach)
4628,Acetal (Delrin®),A - Excellent,Coffee
4629,Aluminum,A - Excellent,Coffee
4630,Bronze,A - Excellent,Coffee
4631,Buna N (Nitrile),A - Excellent,Coffee
4632,Carpenter 20,D - Poor,Coffee
4633,CPVC,A - Excellent,Coffee
4634,EPDM,A - Excellent,Coffee
4635,Epoxy,A - Excellent,Coffee
4636,Fluorocarbon (FKM),A - Excellent,Coffee
4637,Hastelloy-C®,A - Excellent,Coffee
4638,Hypalon®,A - Excellent,Coffee
4639,Natural rubber,A - Excellent,Coffee
4640,Neoprene,A - Excellent,Coffee
4641,NORYL®,A - Excellent,Coffee
4642,Nylon,A - Excellent,Coffee
4643,Polypropylene,A - Excellent,Coffee
4644,Polyurethane,D - Poor,Coffee
4645,Silicone,A - Excellent,Coffee
4646,stainless steel - 304,A - Excellent,Coffee
4647,stainless steel - 316,A - Excellent,Coffee
4648,Titanium,A - Excellent,Coffee
4649,Viton®,A - Excellent,Coffee
4650,ABS plastic,A - Excellent,Copper Chloride
4651,Acetal (Delrin®),A - Excellent,Copper Chloride
4652,Bronze,D - Poor,Copper Chloride
4653,Buna N (Nitrile),A - Excellent,Copper Chloride
4654,Carpenter 20,D - Poor,Copper Chloride
4655,Ceramic Al203,A - Excellent,Copper Chloride
4656,Ceramic magnet,A - Excellent,Copper Chloride
4657,ChemRaz (FFKM),A - Excellent,Copper Chloride
4658,CPVC,A - Excellent,Copper Chloride
4659,EPDM,A - Excellent,Copper Chloride
4660,Epoxy,A - Excellent,Copper Chloride
4661,Fluorocarbon (FKM),A - Excellent,Copper Chloride
4662,Hypalon®,C - Fair,Copper Chloride
4663,Hytrel®,A1 - Excellent,Copper Chloride
4664,Kalrez,A - Excellent,Copper Chloride
4665,Kel-F®,A - Excellent,Copper Chloride
4666,Natural rubber,C - Fair,Copper Chloride
4667,Neoprene,A - Excellent,Copper Chloride
4668,NORYL®,A - Excellent,Copper Chloride
4669,Nylon,D - Poor,Copper Chloride
4670,Polyetherether Ketone (PEEK),A - Excellent,Copper Chloride
4671,Polypropylene,A - Excellent,Copper Chloride
4672,Polyurethane,B - Good,Copper Chloride
4673,PPS (Ryton®),A - Excellent,Copper Chloride
4674,PTFE,A - Excellent,Copper Chloride
4675,PVC,A1 - Excellent,Copper Chloride
4676,PVDF (Kynar®),A - Excellent,Copper Chloride
4677,Silicone,A1 - Excellent,Copper Chloride
4678,stainless steel - 304,D - Poor,Copper Chloride
4679,stainless steel - 316,D - Poor,Copper Chloride
4680,Titanium,D - Poor,Copper Chloride
4681,Tygon®,A - Excellent,Copper Chloride
4682,Viton®,A - Excellent,Copper Chloride
4683,Acetal (Delrin®),A - Excellent,Copper Cyanide
4684,Aluminum,D - Poor,Copper Cyanide
4685,Brass,D - Poor,Copper Cyanide
4686,Bronze,D - Poor,Copper Cyanide
4687,Buna N (Nitrile),A - Excellent,Copper Cyanide
4688,Carbon graphite,A - Excellent,Copper Cyanide
4689,Carpenter 20,B - Good,Copper Cyanide
4690,Cast iron,A - Excellent,Copper Cyanide
4691,Ceramic Al203,A - Excellent,Copper Cyanide
4692,Ceramic magnet,A - Excellent,Copper Cyanide
4693,ChemRaz (FFKM),A - Excellent,Copper Cyanide
4694,CPVC,A - Excellent,Copper Cyanide
4695,EPDM,A - Excellent,Copper Cyanide
4696,Epoxy,B1 - Good,Copper Cyanide
4697,Fluorocarbon (FKM),A - Excellent,Copper Cyanide
4698,Hastelloy-C®,A1 - Excellent,Copper Cyanide
4699,Hypalon®,C - Fair,Copper Cyanide
4700,Kalrez,A - Excellent,Copper Cyanide
4701,LDPE,B2 - Good,Copper Cyanide
4702,Natural rubber,A - Excellent,Copper Cyanide
4703,Neoprene,A - Excellent,Copper Cyanide
4704,NORYL®,A1 - Excellent,Copper Cyanide
4705,Nylon,D - Poor,Copper Cyanide
4706,Polycarbonate,D - Poor,Copper Cyanide
4707,Polyetherether Ketone (PEEK),A - Excellent,Copper Cyanide
4708,Polypropylene,A - Excellent,Copper Cyanide
4709,Polyurethane,A - Excellent,Copper Cyanide
4710,PPS (Ryton®),A - Excellent,Copper Cyanide
4711,PTFE,A - Excellent,Copper Cyanide
4712,PVC,A2 - Excellent,Copper Cyanide
4713,PVDF (Kynar®),A - Excellent,Copper Cyanide
4714,Silicone,A - Excellent,Copper Cyanide
4715,stainless steel - 304,B - Good,Copper Cyanide
4716,stainless steel - 316,B - Good,Copper Cyanide
4717,Titanium,B - Good,Copper Cyanide
4718,Viton®,A - Excellent,Copper Cyanide
4719,Acetal (Delrin®),B - Good,Copper Fluoborate
4720,Buna N (Nitrile),B - Good,Copper Fluoborate
4721,Carpenter 20,D - Poor,Copper Fluoborate
4722,Cast iron,D - Poor,Copper Fluoborate
4723,ChemRaz (FFKM),A - Excellent,Copper Fluoborate
4724,CPVC,A1 - Excellent,Copper Fluoborate
4725,Epoxy,A - Excellent,Copper Fluoborate
4726,Fluorocarbon (FKM),A - Excellent,Copper Fluoborate
4727,Hastelloy-C®,B - Good,Copper Fluoborate
4728,Neoprene,A - Excellent,Copper Fluoborate
4729,PVC,A - Excellent,Copper Fluoborate
4730,stainless steel - 304,D - Poor,Copper Fluoborate
4731,stainless steel - 316,D - Poor,Copper Fluoborate
4732,Tygon®,A - Excellent,Copper Fluoborate
4733,Viton®,A - Excellent,Copper Fluoborate
4734,Acetal (Delrin®),A - Excellent,Copper Nitrate
4735,Aluminum,D - Poor,Copper Nitrate
4736,Brass,D - Poor,Copper Nitrate
4737,Bronze,D - Poor,Copper Nitrate
4738,Buna N (Nitrile),A - Excellent,Copper Nitrate
4739,Carbon graphite,A - Excellent,Copper Nitrate
4740,Carbon Steel,D - Poor,Copper Nitrate
4741,Carpenter 20,A - Excellent,Copper Nitrate
4742,Cast iron,D - Poor,Copper Nitrate
4743,Ceramic Al203,A - Excellent,Copper Nitrate
4744,Ceramic magnet,A - Excellent,Copper Nitrate
4745,ChemRaz (FFKM),A - Excellent,Copper Nitrate
4746,Copper,D - Poor,Copper Nitrate
4747,CPVC,A - Excellent,Copper Nitrate
4748,Epoxy,A1 - Excellent,Copper Nitrate
4749,Fluorocarbon (FKM),A - Excellent,Copper Nitrate
4750,Hastelloy-C®,B2 - Good,Copper Nitrate
4751,Kalrez,A - Excellent,Copper Nitrate
4752,Kel-F®,A - Excellent,Copper Nitrate
4753,LDPE,B2 - Good,Copper Nitrate
4754,Natural rubber,C - Fair,Copper Nitrate
4755,Neoprene,A - Excellent,Copper Nitrate
4756,NORYL®,A1 - Excellent,Copper Nitrate
4757,Nylon,D - Poor,Copper Nitrate
4758,Polycarbonate,D - Poor,Copper Nitrate
4759,Polyetherether Ketone (PEEK),A - Excellent,Copper Nitrate
4760,Polypropylene,A - Excellent,Copper Nitrate
4761,Polyurethane,B - Good,Copper Nitrate
4762,PPS (Ryton®),A - Excellent,Copper Nitrate
4763,PTFE,A - Excellent,Copper Nitrate
4764,PVC,A2 - Excellent,Copper Nitrate
4765,PVDF (Kynar®),A - Excellent,Copper Nitrate
4766,stainless steel - 304,A - Excellent,Copper Nitrate
4767,stainless steel - 316,A2 - Excellent,Copper Nitrate
4768,Titanium,B - Good,Copper Nitrate
4769,Tygon®,B - Good,Copper Nitrate
4770,Viton®,A - Excellent,Copper Nitrate
4771,Acetal (Delrin®),D - Poor,Copper Sulfate >5%
4772,Aluminum,D - Poor,Copper Sulfate >5%
4773,Brass,D - Poor,Copper Sulfate >5%
4774,Bronze,D - Poor,Copper Sulfate >5%
4775,Buna N (Nitrile),A - Excellent,Copper Sulfate >5%
4776,Carbon graphite,A - Excellent,Copper Sulfate >5%
4777,Carbon Steel,D - Poor,Copper Sulfate >5%
4778,Carpenter 20,B - Good,Copper Sulfate >5%
4779,Cast iron,D - Poor,Copper Sulfate >5%
4780,Ceramic magnet,A - Excellent,Copper Sulfate >5%
4781,ChemRaz (FFKM),A - Excellent,Copper Sulfate >5%
4782,CPVC,A - Excellent,Copper Sulfate >5%
4783,EPDM,A - Excellent,Copper Sulfate >5%
4784,Epoxy,A - Excellent,Copper Sulfate >5%
4785,Fluorocarbon (FKM),A - Excellent,Copper Sulfate >5%
4786,Hastelloy-C®,A - Excellent,Copper Sulfate >5%
4787,Hypalon®,C - Fair,Copper Sulfate >5%
4788,Hytrel®,A1 - Excellent,Copper Sulfate >5%
4789,Kalrez,A - Excellent,Copper Sulfate >5%
4790,Kel-F®,A - Excellent,Copper Sulfate >5%
4791,LDPE,A2 - Excellent,Copper Sulfate >5%
4792,Natural rubber,C - Fair,Copper Sulfate >5%
4793,Neoprene,A - Excellent,Copper Sulfate >5%
4794,NORYL®,A1 - Excellent,Copper Sulfate >5%
4795,Nylon,D - Poor,Copper Sulfate >5%
4796,Polycarbonate,A1 - Excellent,Copper Sulfate >5%
4797,Polyetherether Ketone (PEEK),A - Excellent,Copper Sulfate >5%
4798,Polypropylene,A - Excellent,Copper Sulfate >5%
4799,PPS (Ryton®),A - Excellent,Copper Sulfate >5%
4800,PTFE,A - Excellent,Copper Sulfate >5%
4801,PVC,A2 - Excellent,Copper Sulfate >5%
4802,PVDF (Kynar®),A - Excellent,Copper Sulfate >5%
4803,Silicone,A - Excellent,Copper Sulfate >5%
4804,stainless steel - 304,B - Good,Copper Sulfate >5%
4805,stainless steel - 316,B - Good,Copper Sulfate >5%
4806,Titanium,A - Excellent,Copper Sulfate >5%
4807,Viton®,A - Excellent,Copper Sulfate >5%
4808,Acetal (Delrin®),D - Poor,Copper Sulfate 5%
4809,Aluminum,D - Poor,Copper Sulfate 5%
4810,Brass,D - Poor,Copper Sulfate 5%
4811,Bronze,B - Good,Copper Sulfate 5%
4812,Buna N (Nitrile),A - Excellent,Copper Sulfate 5%
4813,Carbon graphite,A - Excellent,Copper Sulfate 5%
4814,Carbon Steel,D - Poor,Copper Sulfate 5%
4815,Carpenter 20,A - Excellent,Copper Sulfate 5%
4816,Cast iron,D - Poor,Copper Sulfate 5%
4817,Ceramic Al203,A - Excellent,Copper Sulfate 5%
4818,Ceramic magnet,A - Excellent,Copper Sulfate 5%
4819,ChemRaz (FFKM),A - Excellent,Copper Sulfate 5%
4820,Copper,B - Good,Copper Sulfate 5%
4821,CPVC,A - Excellent,Copper Sulfate 5%
4822,EPDM,A - Excellent,Copper Sulfate 5%
4823,Epoxy,A - Excellent,Copper Sulfate 5%
4824,Fluorocarbon (FKM),A - Excellent,Copper Sulfate 5%
4825,Hastelloy-C®,A - Excellent,Copper Sulfate 5%
4826,Hypalon®,C - Fair,Copper Sulfate 5%
4827,Hytrel®,A1 - Excellent,Copper Sulfate 5%
4828,Kalrez,A - Excellent,Copper Sulfate 5%
4829,Kel-F®,A - Excellent,Copper Sulfate 5%
4830,LDPE,A2 - Excellent,Copper Sulfate 5%
4831,Natural rubber,C - Fair,Copper Sulfate 5%
4832,Neoprene,A - Excellent,Copper Sulfate 5%
4833,NORYL®,A1 - Excellent,Copper Sulfate 5%
4834,Nylon,D - Poor,Copper Sulfate 5%
4835,Polycarbonate,A1 - Excellent,Copper Sulfate 5%
4836,Polyetherether Ketone (PEEK),A - Excellent,Copper Sulfate 5%
4837,Polypropylene,A - Excellent,Copper Sulfate 5%
4838,PPS (Ryton®),A - Excellent,Copper Sulfate 5%
4839,PTFE,A - Excellent,Copper Sulfate 5%
4840,PVC,A2 - Excellent,Copper Sulfate 5%
4841,PVDF (Kynar®),A - Excellent,Copper Sulfate 5%
4842,Silicone,A - Excellent,Copper Sulfate 5%
4843,stainless steel - 304,B - Good,Copper Sulfate 5%
4844,stainless steel - 316,B - Good,Copper Sulfate 5%
4845,Titanium,A - Excellent,Copper Sulfate 5%
4846,Viton®,A - Excellent,Copper Sulfate 5%
4847,Acetal (Delrin®),A - Excellent,Cream
4848,Aluminum,A - Excellent,Cream
4849,Bronze,A - Excellent,Cream
4850,Buna N (Nitrile),A - Excellent,Cream
4851,Carpenter 20,D - Poor,Cream
4852,Cast iron,D - Poor,Cream
4853,CPVC,A - Excellent,Cream
4854,Epoxy,A - Excellent,Cream
4855,Neoprene,D - Poor,Cream
4856,NORYL®,A - Excellent,Cream
4857,Nylon,A - Excellent,Cream
4858,Polypropylene,A - Excellent,Cream
4859,PTFE,A - Excellent,Cream
4860,stainless steel - 304,A - Excellent,Cream
4861,stainless steel - 316,A - Excellent,Cream
4862,Viton®,A - Excellent,Cream
4863,ABS plastic,D - Poor,Cresols
4864,Acetal (Delrin®),D - Poor,Cresols
4865,Aluminum,A - Excellent,Cresols
4866,Bronze,A - Excellent,Cresols
4867,Buna N (Nitrile),D - Poor,Cresols
4868,Carbon graphite,A - Excellent,Cresols
4869,Carbon Steel,A - Excellent,Cresols
4870,Carpenter 20,A2 - Excellent,Cresols
4871,Cast iron,C - Fair,Cresols
4872,Copper,A - Excellent,Cresols
4873,CPVC,D - Poor,Cresols
4874,EPDM,D - Poor,Cresols
4875,Epoxy,A1 - Excellent,Cresols
4876,Fluorocarbon (FKM),A - Excellent,Cresols
4877,Hastelloy-C®,B2 - Good,Cresols
4878,Hypalon®,D - Poor,Cresols
4879,Hytrel®,D - Poor,Cresols
4880,Kalrez,A - Excellent,Cresols
4881,Kel-F®,A1 - Excellent,Cresols
4882,LDPE,C1 - Fair,Cresols
4883,Natural rubber,D - Poor,Cresols
4884,Neoprene,D - Poor,Cresols
4885,NORYL®,D - Poor,Cresols
4886,Nylon,D - Poor,Cresols
4887,Polycarbonate,D - Poor,Cresols
4888,Polyetherether Ketone (PEEK),A - Excellent,Cresols
4889,Polypropylene,D - Poor,Cresols
4890,Polyurethane,D - Poor,Cresols
4891,PPS (Ryton®),A - Excellent,Cresols
4892,PVC,D - Poor,Cresols
4893,PVDF (Kynar®),A2 - Excellent,Cresols
4894,Silicone,D - Poor,Cresols
4895,stainless steel - 304,A2 - Excellent,Cresols
4896,stainless steel - 316,A - Excellent,Cresols
4897,Titanium,B - Good,Cresols
4898,Tygon®,D - Poor,Cresols
4899,Viton®,A - Excellent,Cresols
4900,Acetal (Delrin®),D - Poor,Cresylic Acid
4901,Aluminum,B2 - Good,Cresylic Acid
4902,Bronze,D - Poor,Cresylic Acid
4903,Buna N (Nitrile),D - Poor,Cresylic Acid
4904,Carbon graphite,A - Excellent,Cresylic Acid
4905,Carbon Steel,B - Good,Cresylic Acid
4906,Carpenter 20,A - Excellent,Cresylic Acid
4907,Cast iron,A - Excellent,Cresylic Acid
4908,ChemRaz (FFKM),A - Excellent,Cresylic Acid
4909,Copper,B - Good,Cresylic Acid
4910,CPVC,D - Poor,Cresylic Acid
4911,EPDM,D - Poor,Cresylic Acid
4912,Epoxy,D - Poor,Cresylic Acid
4913,Fluorocarbon (FKM),B - Good,Cresylic Acid
4914,Hastelloy-C®,B1 - Good,Cresylic Acid
4915,Hypalon®,D - Poor,Cresylic Acid
4916,Kalrez,A - Excellent,Cresylic Acid
4917,LDPE,B1 - Good,Cresylic Acid
4918,Natural rubber,D - Poor,Cresylic Acid
4919,Neoprene,D - Poor,Cresylic Acid
4920,Nylon,D - Poor,Cresylic Acid
4921,Polycarbonate,D - Poor,Cresylic Acid
4922,Polyetherether Ketone (PEEK),A - Excellent,Cresylic Acid
4923,Polypropylene,A1 - Excellent,Cresylic Acid
4924,Polyurethane,D - Poor,Cresylic Acid
4925,PTFE,A - Excellent,Cresylic Acid
4926,PVC,D - Poor,Cresylic Acid
4927,PVDF (Kynar®),B1 - Good,Cresylic Acid
4928,Silicone,D - Poor,Cresylic Acid
4929,stainless steel - 304,A1 - Excellent,Cresylic Acid
4930,stainless steel - 316,A - Excellent,Cresylic Acid
4931,Titanium,A1 - Excellent,Cresylic Acid
4932,Viton®,A - Excellent,Cresylic Acid
4933,Aluminum,D - Poor,Cupric Acid
4934,Buna N (Nitrile),B2 - Good,Cupric Acid
4935,Carbon graphite,A2 - Excellent,Cupric Acid
4936,EPDM,A2 - Excellent,Cupric Acid
4937,Epoxy,A2 - Excellent,Cupric Acid
4938,Hastelloy-C®,A1 - Excellent,Cupric Acid
4939,Kel-F®,A2 - Excellent,Cupric Acid
4940,LDPE,B1 - Good,Cupric Acid
4941,Natural rubber,B2 - Good,Cupric Acid
4942,Neoprene,A2 - Excellent,Cupric Acid
4943,NORYL®,A2 - Excellent,Cupric Acid
4944,Nylon,D - Poor,Cupric Acid
4945,Polycarbonate,A1 - Excellent,Cupric Acid
4946,Polypropylene,A2 - Excellent,Cupric Acid
4947,PPS (Ryton®),A - Excellent,Cupric Acid
4948,PTFE,A - Excellent,Cupric Acid
4949,PVC,A2 - Excellent,Cupric Acid
4950,Silicone,A1 - Excellent,Cupric Acid
4951,stainless steel - 304,D - Poor,Cupric Acid
4952,stainless steel - 316,B2 - Good,Cupric Acid
4953,Titanium,A2 - Excellent,Cupric Acid
4954,Tygon®,A2 - Excellent,Cupric Acid
4955,Viton®,A2 - Excellent,Cupric Acid
4956,Acetal (Delrin®),D - Poor,Cyanic Acid
4957,Buna N (Nitrile),C - Fair,Cyanic Acid
4958,Carbon graphite,A - Excellent,Cyanic Acid
4959,Carpenter 20,D - Poor,Cyanic Acid
4960,Cast iron,D - Poor,Cyanic Acid
4961,Epoxy,A1 - Excellent,Cyanic Acid
4962,Fluorocarbon (FKM),D - Poor,Cyanic Acid
4963,Neoprene,C - Fair,Cyanic Acid
4964,Polyurethane,D - Poor,Cyanic Acid
4965,PTFE,A - Excellent,Cyanic Acid
4966,Silicone,A1 - Excellent,Cyanic Acid
4967,stainless steel - 304,A - Excellent,Cyanic Acid
4968,stainless steel - 316,A - Excellent,Cyanic Acid
4969,Viton®,A - Excellent,Cyanic Acid
4970,Acetal (Delrin®),A1 - Excellent,Cyclohexane
4971,Aluminum,A - Excellent,Cyclohexane
4972,Brass,A - Excellent,Cyclohexane
4973,Bronze,B - Good,Cyclohexane
4974,Buna N (Nitrile),B - Good,Cyclohexane
4975,Carbon graphite,A - Excellent,Cyclohexane
4976,Carbon Steel,A - Excellent,Cyclohexane
4977,Carpenter 20,A2 - Excellent,Cyclohexane
4978,Cast iron,B - Good,Cyclohexane
4979,Ceramic magnet,A - Excellent,Cyclohexane
4980,ChemRaz (FFKM),A - Excellent,Cyclohexane
4981,Copper,B - Good,Cyclohexane
4982,CPVC,D - Poor,Cyclohexane
4983,EPDM,D - Poor,Cyclohexane
4984,Epoxy,A2 - Excellent,Cyclohexane
4985,Fluorocarbon (FKM),A - Excellent,Cyclohexane
4986,Hastelloy-C®,B - Good,Cyclohexane
4987,Hypalon®,D - Poor,Cyclohexane
4988,Hytrel®,A1 - Excellent,Cyclohexane
4989,Kalrez,A - Excellent,Cyclohexane
4990,Kel-F®,A - Excellent,Cyclohexane
4991,LDPE,B1 - Good,Cyclohexane
4992,Natural rubber,D - Poor,Cyclohexane
4993,Neoprene,D - Poor,Cyclohexane
4994,NORYL®,D - Poor,Cyclohexane
4995,Nylon,A - Excellent,Cyclohexane
4996,Polycarbonate,B - Good,Cyclohexane
4997,Polyetherether Ketone (PEEK),A - Excellent,Cyclohexane
4998,Polypropylene,D - Poor,Cyclohexane
4999,Polyurethane,B - Good,Cyclohexane
5000,PPS (Ryton®),A - Excellent,Cyclohexane
5001,PTFE,A - Excellent,Cyclohexane
5002,PVC,D - Poor,Cyclohexane
5003,PVDF (Kynar®),A - Excellent,Cyclohexane
5004,Silicone,D - Poor,Cyclohexane
5005,stainless steel - 304,A1 - Excellent,Cyclohexane
5006,stainless steel - 316,A - Excellent,Cyclohexane
5007,Titanium,A - Excellent,Cyclohexane
5008,Tygon®,D - Poor,Cyclohexane
5009,Viton®,A - Excellent,Cyclohexane
5010,ABS plastic,D - Poor,Cyclohexanone
5011,Acetal (Delrin®),A - Excellent,Cyclohexanone
5012,Aluminum,A - Excellent,Cyclohexanone
5013,Bronze,B - Good,Cyclohexanone
5014,Buna N (Nitrile),D - Poor,Cyclohexanone
5015,Carbon graphite,A - Excellent,Cyclohexanone
5016,Carbon Steel,A - Excellent,Cyclohexanone
5017,Cast iron,B - Good,Cyclohexanone
5018,Ceramic Al203,A - Excellent,Cyclohexanone
5019,Ceramic magnet,A - Excellent,Cyclohexanone
5020,ChemRaz (FFKM),B - Good,Cyclohexanone
5021,Copper,B - Good,Cyclohexanone
5022,CPVC,D - Poor,Cyclohexanone
5023,EPDM,B - Good,Cyclohexanone
5024,Epoxy,C - Fair,Cyclohexanone
5025,Fluorocarbon (FKM),D - Poor,Cyclohexanone
5026,Hastelloy-C®,A1 - Excellent,Cyclohexanone
5027,Kalrez,A - Excellent,Cyclohexanone
5028,Kel-F®,A1 - Excellent,Cyclohexanone
5029,LDPE,D - Poor,Cyclohexanone
5030,Natural rubber,D - Poor,Cyclohexanone
5031,Neoprene,D - Poor,Cyclohexanone
5032,NORYL®,D - Poor,Cyclohexanone
5033,Nylon,A - Excellent,Cyclohexanone
5034,Polycarbonate,D - Poor,Cyclohexanone
5035,Polyetherether Ketone (PEEK),A - Excellent,Cyclohexanone
5036,Polypropylene,D - Poor,Cyclohexanone
5037,Polyurethane,D - Poor,Cyclohexanone
5038,PPS (Ryton®),A - Excellent,Cyclohexanone
5039,PTFE,A - Excellent,Cyclohexanone
5040,PVC,D - Poor,Cyclohexanone
5041,PVDF (Kynar®),D - Poor,Cyclohexanone
5042,Silicone,D - Poor,Cyclohexanone
5043,stainless steel - 304,A1 - Excellent,Cyclohexanone
5044,stainless steel - 316,A2 - Excellent,Cyclohexanone
5045,Tygon®,D - Poor,Cyclohexanone
5046,Viton®,D - Poor,Cyclohexanone
5047,ABS plastic,B - Good,Detergents
5048,Acetal (Delrin®),A1 - Excellent,Detergents
5049,Aluminum,B - Good,Detergents
5050,Bronze,B - Good,Detergents
5051,Buna N (Nitrile),A - Excellent,Detergents
5052,Carbon graphite,A - Excellent,Detergents
5053,Carbon Steel,A - Excellent,Detergents
5054,Carpenter 20,A2 - Excellent,Detergents
5055,Ceramic Al203,A - Excellent,Detergents
5056,Ceramic magnet,A - Excellent,Detergents
5057,ChemRaz (FFKM),A - Excellent,Detergents
5058,CPVC,A - Excellent,Detergents
5059,EPDM,A - Excellent,Detergents
5060,Epoxy,A1 - Excellent,Detergents
5061,Fluorocarbon (FKM),A - Excellent,Detergents
5062,Hastelloy-C®,B - Good,Detergents
5063,Hypalon®,B - Good,Detergents
5064,Kalrez,A - Excellent,Detergents
5065,Kel-F®,A - Excellent,Detergents
5066,LDPE,D - Poor,Detergents
5067,Natural rubber,B - Good,Detergents
5068,Neoprene,B - Good,Detergents
5069,NORYL®,A1 - Excellent,Detergents
5070,Nylon,A1 - Excellent,Detergents
5071,Polycarbonate,A1 - Excellent,Detergents
5072,Polyetherether Ketone (PEEK),A - Excellent,Detergents
5073,Polypropylene,A - Excellent,Detergents
5074,Polyurethane,B - Good,Detergents
5075,PPS (Ryton®),A - Excellent,Detergents
5076,PTFE,A - Excellent,Detergents
5077,PVC,A - Excellent,Detergents
5078,PVDF (Kynar®),A - Excellent,Detergents
5079,Silicone,A - Excellent,Detergents
5080,stainless steel - 304,A1 - Excellent,Detergents
5081,stainless steel - 316,A1 - Excellent,Detergents
5082,Titanium,A2 - Excellent,Detergents
5083,Tygon®,A - Excellent,Detergents
5084,Viton®,A - Excellent,Detergents
5085,Aluminum,A1 - Excellent,Diacetone Alcohol
5086,Brass,A1 - Excellent,Diacetone Alcohol
5087,Bronze,B - Good,Diacetone Alcohol
5088,Buna N (Nitrile),D - Poor,Diacetone Alcohol
5089,Carbon graphite,A - Excellent,Diacetone Alcohol
5090,Carbon Steel,A - Excellent,Diacetone Alcohol
5091,ChemRaz (FFKM),A - Excellent,Diacetone Alcohol
5092,Copper,A - Excellent,Diacetone Alcohol
5093,CPVC,D - Poor,Diacetone Alcohol
5094,EPDM,A - Excellent,Diacetone Alcohol
5095,Epoxy,A - Excellent,Diacetone Alcohol
5096,Fluorocarbon (FKM),D - Poor,Diacetone Alcohol
5097,Hypalon®,A - Excellent,Diacetone Alcohol
5098,Kalrez,A - Excellent,Diacetone Alcohol
5099,Kel-F®,B1 - Good,Diacetone Alcohol
5100,LDPE,A - Excellent,Diacetone Alcohol
5101,Neoprene,D - Poor,Diacetone Alcohol
5102,Nylon,A1 - Excellent,Diacetone Alcohol
5103,Polycarbonate,D - Poor,Diacetone Alcohol
5104,Polypropylene,A1 - Excellent,Diacetone Alcohol
5105,Polyurethane,D - Poor,Diacetone Alcohol
5106,PTFE,A - Excellent,Diacetone Alcohol
5107,PVC,D - Poor,Diacetone Alcohol
5108,PVDF (Kynar®),D - Poor,Diacetone Alcohol
5109,Silicone,D - Poor,Diacetone Alcohol
5110,stainless steel - 304,B1 - Good,Diacetone Alcohol
5111,stainless steel - 316,B - Good,Diacetone Alcohol
5112,Viton®,D - Poor,Diacetone Alcohol
5113,ABS plastic,D - Poor,Dichlorobenzene
5114,Aluminum,B1 - Good,Dichlorobenzene
5115,Bronze,B1 - Good,Dichlorobenzene
5116,Buna N (Nitrile),D - Poor,Dichlorobenzene
5117,Carbon graphite,A2 - Excellent,Dichlorobenzene
5118,Carbon Steel,B - Good,Dichlorobenzene
5119,ChemRaz (FFKM),A - Excellent,Dichlorobenzene
5120,CPVC,D - Poor,Dichlorobenzene
5121,EPDM,D - Poor,Dichlorobenzene
5122,Epoxy,A - Excellent,Dichlorobenzene
5123,Hastelloy-C®,A1 - Excellent,Dichlorobenzene
5124,Hypalon®,D - Poor,Dichlorobenzene
5125,Natural rubber,D - Poor,Dichlorobenzene
5126,Neoprene,D - Poor,Dichlorobenzene
5127,Nylon,D - Poor,Dichlorobenzene
5128,Polycarbonate,D - Poor,Dichlorobenzene
5129,Polyetherether Ketone (PEEK),A - Excellent,Dichlorobenzene
5130,Polypropylene,C1 - Fair,Dichlorobenzene
5131,Polyurethane,D - Poor,Dichlorobenzene
5132,PTFE,A - Excellent,Dichlorobenzene
5133,PVC,D - Poor,Dichlorobenzene
5134,PVDF (Kynar®),A - Excellent,Dichlorobenzene
5135,Silicone,D - Poor,Dichlorobenzene
5136,stainless steel - 316,B1 - Good,Dichlorobenzene
5137,Viton®,C - Fair,Dichlorobenzene
5138,ABS plastic,D - Poor,Dichloroethane
5139,Acetal (Delrin®),A1 - Excellent,Dichloroethane
5140,Aluminum,B1 - Good,Dichloroethane
5141,Brass,B - Good,Dichloroethane
5142,Bronze,D - Poor,Dichloroethane
5143,Buna N (Nitrile),D - Poor,Dichloroethane
5144,Carbon graphite,A - Excellent,Dichloroethane
5145,Carbon Steel,D - Poor,Dichloroethane
5146,Ceramic Al203,A - Excellent,Dichloroethane
5147,ChemRaz (FFKM),A - Excellent,Dichloroethane
5148,Copper,A - Excellent,Dichloroethane
5149,CPVC,D - Poor,Dichloroethane
5150,Epoxy,D - Poor,Dichloroethane
5151,Fluorocarbon (FKM),B - Good,Dichloroethane
5152,Hastelloy-C®,A - Excellent,Dichloroethane
5153,Hypalon®,C - Fair,Dichloroethane
5154,Kalrez,A - Excellent,Dichloroethane
5155,Kel-F®,A2 - Excellent,Dichloroethane
5156,LDPE,C1 - Fair,Dichloroethane
5157,Natural rubber,D - Poor,Dichloroethane
5158,Neoprene,D - Poor,Dichloroethane
5159,NORYL®,A1 - Excellent,Dichloroethane
5160,Nylon,A1 - Excellent,Dichloroethane
5161,Polycarbonate,D - Poor,Dichloroethane
5162,Polyetherether Ketone (PEEK),A - Excellent,Dichloroethane
5163,Polypropylene,D - Poor,Dichloroethane
5164,Polyurethane,D - Poor,Dichloroethane
5165,PTFE,A1 - Excellent,Dichloroethane
5166,PVC,D - Poor,Dichloroethane
5167,PVDF (Kynar®),A - Excellent,Dichloroethane
5168,stainless steel - 304,B - Good,Dichloroethane
5169,stainless steel - 316,B - Good,Dichloroethane
5170,Titanium,B1 - Good,Dichloroethane
5171,Tygon®,D - Poor,Dichloroethane
5172,Viton®,C - Fair,Dichloroethane
5173,Acetal (Delrin®),A - Excellent,Diesel Fuel
5174,Aluminum,A1 - Excellent,Diesel Fuel
5175,Brass,A1 - Excellent,Diesel Fuel
5176,Bronze,A - Excellent,Diesel Fuel
5177,Buna N (Nitrile),A - Excellent,Diesel Fuel
5178,Carbon graphite,A - Excellent,Diesel Fuel
5179,Carbon Steel,A - Excellent,Diesel Fuel
5180,Carpenter 20,A - Excellent,Diesel Fuel
5181,Cast iron,A - Excellent,Diesel Fuel
5182,ChemRaz (FFKM),A - Excellent,Diesel Fuel
5183,Copper,A - Excellent,Diesel Fuel
5184,CPVC,A1 - Excellent,Diesel Fuel
5185,EPDM,D - Poor,Diesel Fuel
5186,Epoxy,A - Excellent,Diesel Fuel
5187,Fluorocarbon (FKM),A - Excellent,Diesel Fuel
5188,Hastelloy-C®,B - Good,Diesel Fuel
5189,Hypalon®,B - Good,Diesel Fuel
5190,Kalrez,A - Excellent,Diesel Fuel
5191,Kel-F®,A1 - Excellent,Diesel Fuel
5192,LDPE,C1 - Fair,Diesel Fuel
5193,Natural rubber,D - Poor,Diesel Fuel
5194,Neoprene,B - Good,Diesel Fuel
5195,NORYL®,D - Poor,Diesel Fuel
5196,Nylon,A - Excellent,Diesel Fuel
5197,Polycarbonate,A2 - Excellent,Diesel Fuel
5198,Polyetherether Ketone (PEEK),A - Excellent,Diesel Fuel
5199,Polypropylene,A1 - Excellent,Diesel Fuel
5200,Polyurethane,C - Fair,Diesel Fuel
5201,PPS (Ryton®),A - Excellent,Diesel Fuel
5202,PTFE,A - Excellent,Diesel Fuel
5203,PVC,A1 - Excellent,Diesel Fuel
5204,PVDF (Kynar®),A - Excellent,Diesel Fuel
5205,Silicone,D - Poor,Diesel Fuel
5206,stainless steel - 304,A1 - Excellent,Diesel Fuel
5207,stainless steel - 316,A1 - Excellent,Diesel Fuel
5208,Titanium,B - Good,Diesel Fuel
5209,Viton®,A - Excellent,Diesel Fuel
5210,ABS plastic,D - Poor,Diethyl Ether
5211,Aluminum,B - Good,Diethyl Ether
5212,Brass,B1 - Good,Diethyl Ether
5213,Bronze,A1 - Excellent,Diethyl Ether
5214,Buna N (Nitrile),D - Poor,Diethyl Ether
5215,Carbon graphite,A2 - Excellent,Diethyl Ether
5216,Carbon Steel,B - Good,Diethyl Ether
5217,ChemRaz (FFKM),A - Excellent,Diethyl Ether
5218,Copper,A - Excellent,Diethyl Ether
5219,CPVC,D - Poor,Diethyl Ether
5220,EPDM,D - Poor,Diethyl Ether
5221,Epoxy,D - Poor,Diethyl Ether
5222,Fluorocarbon (FKM),D - Poor,Diethyl Ether
5223,Hastelloy-C®,B1 - Good,Diethyl Ether
5224,Hypalon®,D - Poor,Diethyl Ether
5225,Hytrel®,C - Fair,Diethyl Ether
5226,Kalrez,A - Excellent,Diethyl Ether
5227,Kel-F®,C - Fair,Diethyl Ether
5228,Natural rubber,D - Poor,Diethyl Ether
5229,Neoprene,D - Poor,Diethyl Ether
5230,Nylon,A1 - Excellent,Diethyl Ether
5231,Polycarbonate,D - Poor,Diethyl Ether
5232,Polyetherether Ketone (PEEK),A - Excellent,Diethyl Ether
5233,Polypropylene,A1 - Excellent,Diethyl Ether
5234,Polyurethane,A - Excellent,Diethyl Ether
5235,PPS (Ryton®),A - Excellent,Diethyl Ether
5236,PTFE,A - Excellent,Diethyl Ether
5237,PVC,D - Poor,Diethyl Ether
5238,PVDF (Kynar®),A1 - Excellent,Diethyl Ether
5239,Silicone,D - Poor,Diethyl Ether
5240,stainless steel - 304,B1 - Good,Diethyl Ether
5241,stainless steel - 316,B2 - Good,Diethyl Ether
5242,Titanium,A1 - Excellent,Diethyl Ether
5243,Viton®,D - Poor,Diethyl Ether
5244,ABS plastic,D - Poor,Diethylamine
5245,Acetal (Delrin®),B - Good,Diethylamine
5246,Aluminum,B - Good,Diethylamine
5247,Brass,A - Excellent,Diethylamine
5248,Bronze,A - Excellent,Diethylamine
5249,Buna N (Nitrile),C - Fair,Diethylamine
5250,Carbon graphite,A - Excellent,Diethylamine
5251,Carbon Steel,D - Poor,Diethylamine
5252,Carpenter 20,A - Excellent,Diethylamine
5253,Cast iron,B - Good,Diethylamine
5254,ChemRaz (FFKM),A - Excellent,Diethylamine
5255,Copper,A - Excellent,Diethylamine
5256,CPVC,D - Poor,Diethylamine
5257,EPDM,B - Good,Diethylamine
5258,Epoxy,A - Excellent,Diethylamine
5259,Fluorocarbon (FKM),D - Poor,Diethylamine
5260,Hastelloy-C®,A - Excellent,Diethylamine
5261,Hypalon®,C - Fair,Diethylamine
5262,Kalrez,A - Excellent,Diethylamine
5263,Kel-F®,A - Excellent,Diethylamine
5264,LDPE,D - Poor,Diethylamine
5265,Natural rubber,A - Excellent,Diethylamine
5266,Neoprene,A - Excellent,Diethylamine
5267,Nylon,A - Excellent,Diethylamine
5268,Polycarbonate,D - Poor,Diethylamine
5269,Polyetherether Ketone (PEEK),A - Excellent,Diethylamine
5270,Polypropylene,A1 - Excellent,Diethylamine
5271,Polyurethane,C - Fair,Diethylamine
5272,PTFE,D - Poor,Diethylamine
5273,PVC,D - Poor,Diethylamine
5274,PVDF (Kynar®),D - Poor,Diethylamine
5275,Silicone,B - Good,Diethylamine
5276,stainless steel - 304,A - Excellent,Diethylamine
5277,stainless steel - 316,A - Excellent,Diethylamine
5278,Titanium,A - Excellent,Diethylamine
5279,Tygon®,C - Fair,Diethylamine
5280,Viton®,A - Excellent,Diethylamine
5281,ABS plastic,B - Good,Diethylene Glycol
5282,Acetal (Delrin®),A1 - Excellent,Diethylene Glycol
5283,Aluminum,B1 - Good,Diethylene Glycol
5284,Buna N (Nitrile),A2 - Excellent,Diethylene Glycol
5285,Carbon graphite,A2 - Excellent,Diethylene Glycol
5286,Carbon Steel,A - Excellent,Diethylene Glycol
5287,Carpenter 20,A - Excellent,Diethylene Glycol
5288,Cast iron,A - Excellent,Diethylene Glycol
5289,ChemRaz (FFKM),A - Excellent,Diethylene Glycol
5290,CPVC,A1 - Excellent,Diethylene Glycol
5291,EPDM,A2 - Excellent,Diethylene Glycol
5292,Epoxy,C - Fair,Diethylene Glycol
5293,Fluorocarbon (FKM),A - Excellent,Diethylene Glycol
5294,Hastelloy-C®,B1 - Good,Diethylene Glycol
5295,Hypalon®,C - Fair,Diethylene Glycol
5296,Kalrez,A - Excellent,Diethylene Glycol
5297,LDPE,B2 - Good,Diethylene Glycol
5298,Natural rubber,A1 - Excellent,Diethylene Glycol
5299,Neoprene,A2 - Excellent,Diethylene Glycol
5300,NORYL®,A1 - Excellent,Diethylene Glycol
5301,Nylon,A1 - Excellent,Diethylene Glycol
5302,Polycarbonate,B1 - Good,Diethylene Glycol
5303,Polypropylene,A2 - Excellent,Diethylene Glycol
5304,Polyurethane,D - Poor,Diethylene Glycol
5305,PTFE,A2 - Excellent,Diethylene Glycol
5306,PVC,C1 - Fair,Diethylene Glycol
5307,PVDF (Kynar®),A - Excellent,Diethylene Glycol
5308,Silicone,B1 - Good,Diethylene Glycol
5309,stainless steel - 304,A1 - Excellent,Diethylene Glycol
5310,stainless steel - 316,A - Excellent,Diethylene Glycol
5311,Titanium,A1 - Excellent,Diethylene Glycol
5312,Tygon®,C1 - Fair,Diethylene Glycol
5313,Viton®,A2 - Excellent,Diethylene Glycol
5314,ABS plastic,D - Poor,Dimethyl Aniline
5315,Acetal (Delrin®),D - Poor,Dimethyl Aniline
5316,Aluminum,A2 - Excellent,Dimethyl Aniline
5317,Buna N (Nitrile),D - Poor,Dimethyl Aniline
5318,Carbon graphite,A2 - Excellent,Dimethyl Aniline
5319,ChemRaz (FFKM),A - Excellent,Dimethyl Aniline
5320,CPVC,D - Poor,Dimethyl Aniline
5321,EPDM,B2 - Good,Dimethyl Aniline
5322,Epoxy,A1 - Excellent,Dimethyl Aniline
5323,Fluorocarbon (FKM),D - Poor,Dimethyl Aniline
5324,Hastelloy-C®,B2 - Good,Dimethyl Aniline
5325,Kalrez,A - Excellent,Dimethyl Aniline
5326,Kel-F®,A2 - Excellent,Dimethyl Aniline
5327,Natural rubber,D - Poor,Dimethyl Aniline
5328,Neoprene,D - Poor,Dimethyl Aniline
5329,NORYL®,D - Poor,Dimethyl Aniline
5330,Nylon,A - Excellent,Dimethyl Aniline
5331,Polycarbonate,D - Poor,Dimethyl Aniline
5332,Polypropylene,D - Poor,Dimethyl Aniline
5333,Polyurethane,D - Poor,Dimethyl Aniline
5334,PPS (Ryton®),A - Excellent,Dimethyl Aniline
5335,PTFE,A - Excellent,Dimethyl Aniline
5336,PVC,D - Poor,Dimethyl Aniline
5337,PVDF (Kynar®),A1 - Excellent,Dimethyl Aniline
5338,Silicone,D - Poor,Dimethyl Aniline
5339,stainless steel - 304,B2 - Good,Dimethyl Aniline
5340,stainless steel - 316,B2 - Good,Dimethyl Aniline
5341,Titanium,A2 - Excellent,Dimethyl Aniline
5342,Tygon®,D - Poor,Dimethyl Aniline
5343,Viton®,D - Poor,Dimethyl Aniline
5344,ABS plastic,D - Poor,Dimethyl Formamide
5345,Acetal (Delrin®),D - Poor,Dimethyl Formamide
5346,Aluminum,A1 - Excellent,Dimethyl Formamide
5347,Buna N (Nitrile),D - Poor,Dimethyl Formamide
5348,Carbon Steel,D - Poor,Dimethyl Formamide
5349,ChemRaz (FFKM),B - Good,Dimethyl Formamide
5350,Copper,A - Excellent,Dimethyl Formamide
5351,CPVC,D - Poor,Dimethyl Formamide
5352,EPDM,B - Good,Dimethyl Formamide
5353,Epoxy,D - Poor,Dimethyl Formamide
5354,Fluorocarbon (FKM),D - Poor,Dimethyl Formamide
5355,Hypalon®,D - Poor,Dimethyl Formamide
5356,Kalrez,A - Excellent,Dimethyl Formamide
5357,Kel-F®,A - Excellent,Dimethyl Formamide
5358,LDPE,A - Excellent,Dimethyl Formamide
5359,Natural rubber,C - Fair,Dimethyl Formamide
5360,Neoprene,D - Poor,Dimethyl Formamide
5361,NORYL®,D - Poor,Dimethyl Formamide
5362,Nylon,A - Excellent,Dimethyl Formamide
5363,Polycarbonate,D - Poor,Dimethyl Formamide
5364,Polyetherether Ketone (PEEK),A - Excellent,Dimethyl Formamide
5365,Polypropylene,A - Excellent,Dimethyl Formamide
5366,Polyurethane,D - Poor,Dimethyl Formamide
5367,PPS (Ryton®),A - Excellent,Dimethyl Formamide
5368,PTFE,A - Excellent,Dimethyl Formamide
5369,PVC,D - Poor,Dimethyl Formamide
5370,PVDF (Kynar®),D - Poor,Dimethyl Formamide
5371,Silicone,C - Fair,Dimethyl Formamide
5372,stainless steel - 304,A - Excellent,Dimethyl Formamide
5373,stainless steel - 316,B - Good,Dimethyl Formamide
5374,Tygon®,D - Poor,Dimethyl Formamide
5375,Viton®,C - Fair,Dimethyl Formamide
5376,Acetal (Delrin®),D - Poor,Diphenyl Oxide
5377,Aluminum,B1 - Good,Diphenyl Oxide
5378,Buna N (Nitrile),A - Excellent,Diphenyl Oxide
5379,Carbon Steel,B - Good,Diphenyl Oxide
5380,Carpenter 20,A - Excellent,Diphenyl Oxide
5381,Cast iron,A - Excellent,Diphenyl Oxide
5382,ChemRaz (FFKM),A - Excellent,Diphenyl Oxide
5383,Copper,A - Excellent,Diphenyl Oxide
5384,EPDM,D - Poor,Diphenyl Oxide
5385,Epoxy,A - Excellent,Diphenyl Oxide
5386,Fluorocarbon (FKM),A - Excellent,Diphenyl Oxide
5387,Hastelloy-C®,B1 - Good,Diphenyl Oxide
5388,Hypalon®,D - Poor,Diphenyl Oxide
5389,Kalrez,A - Excellent,Diphenyl Oxide
5390,Natural rubber,D - Poor,Diphenyl Oxide
5391,Neoprene,D - Poor,Diphenyl Oxide
5392,Polypropylene,D - Poor,Diphenyl Oxide
5393,Polyurethane,D - Poor,Diphenyl Oxide
5394,PPS (Ryton®),A - Excellent,Diphenyl Oxide
5395,PTFE,A1 - Excellent,Diphenyl Oxide
5396,PVC,D - Poor,Diphenyl Oxide
5397,PVDF (Kynar®),B2 - Good,Diphenyl Oxide
5398,Silicone,C - Fair,Diphenyl Oxide
5399,stainless steel - 304,B1 - Good,Diphenyl Oxide
5400,stainless steel - 316,A - Excellent,Diphenyl Oxide
5401,Titanium,A1 - Excellent,Diphenyl Oxide
5402,Tygon®,D - Poor,Diphenyl Oxide
5403,Viton®,A - Excellent,Diphenyl Oxide
5404,Aluminum,B2 - Good,Diphenyl
5405,Brass,B - Good,Diphenyl
5406,Bronze,B - Good,Diphenyl
5407,Buna N (Nitrile),D - Poor,Diphenyl
5408,Carbon Steel,B - Good,Diphenyl
5409,ChemRaz (FFKM),A - Excellent,Diphenyl
5410,Copper,B - Good,Diphenyl
5411,EPDM,D - Poor,Diphenyl
5412,Fluorocarbon (FKM),A - Excellent,Diphenyl
5413,Hastelloy-C®,B - Good,Diphenyl
5414,Hypalon®,B - Good,Diphenyl
5415,Kalrez,A - Excellent,Diphenyl
5416,Kel-F®,B - Good,Diphenyl
5417,Natural rubber,D - Poor,Diphenyl
5418,Neoprene,B - Good,Diphenyl
5419,Polypropylene,D - Poor,Diphenyl
5420,Polyurethane,D - Poor,Diphenyl
5421,PTFE,A - Excellent,Diphenyl
5422,Silicone,D - Poor,Diphenyl
5423,stainless steel - 304,B - Good,Diphenyl
5424,stainless steel - 316,B - Good,Diphenyl
5425,Titanium,B - Good,Diphenyl
5426,Viton®,A2 - Excellent,Diphenyl
5427,Acetal (Delrin®),C - Fair,Dyes
5428,Aluminum,B - Good,Dyes
5429,Brass,A - Excellent,Dyes
5430,Carpenter 20,C - Fair,Dyes
5431,Copper,A - Excellent,Dyes
5432,Epoxy,A - Excellent,Dyes
5433,Neoprene,C - Fair,Dyes
5434,NORYL®,A - Excellent,Dyes
5435,Nylon,A - Excellent,Dyes
5436,Polyurethane,D - Poor,Dyes
5437,PVC,B - Good,Dyes
5438,stainless steel - 304,A - Excellent,Dyes
5439,stainless steel - 316,A - Excellent,Dyes
5440,Tygon®,C - Fair,Dyes
5441,Viton®,A - Excellent,Dyes
5442,ABS plastic,B2 - Good,Epsom Salts (Magnesium Sulfate)
5443,Acetal (Delrin®),B - Good,Epsom Salts (Magnesium Sulfate)
5444,Aluminum,B1 - Good,Epsom Salts (Magnesium Sulfate)
5445,Brass,A - Excellent,Epsom Salts (Magnesium Sulfate)
5446,Bronze,A - Excellent,Epsom Salts (Magnesium Sulfate)
5447,Buna N (Nitrile),A - Excellent,Epsom Salts (Magnesium Sulfate)
5448,Carbon graphite,A - Excellent,Epsom Salts (Magnesium Sulfate)
5449,Carbon Steel,B - Good,Epsom Salts (Magnesium Sulfate)
5450,Carpenter 20,C - Fair,Epsom Salts (Magnesium Sulfate)
