Repository: lachlanmonty/ChemicalCompatibilityDatabase

# ChemicalCompatibilityDatabase

## Goal

- Quickly check chemical compatibility of materials
- Combine chemical compatibility databases into a single database

## To Do

- [ ] Add [Sandvik corrosion tables](https://www.materials.sandvik/en/materials-center/corrosion-tables/ "Sandvik corrosion tables")
- [ ] Add the formula for each chemical in the [Cole-Parmer](https://www.coleparmer.com/Chemical-Resistance "Cole-Parmer") database. This should allow for easier lookups with stream table data.
- [ ] Add concentrations
- [ ] Add content of impurities, e.g. Cl-, oxidizing agents etc
- [ ] Add temperature dependent compatibility checks

File: data/cole_data.csv (part 7 of 21)
,material,compatibility,chemical
5451,Cast iron,A - Excellent,Epsom Salts (Magnesium Sulfate)
5452,Copper,A - Excellent,Epsom Salts (Magnesium Sulfate)
5453,CPVC,A1 - Excellent,Epsom Salts (Magnesium Sulfate)
5454,EPDM,A - Excellent,Epsom Salts (Magnesium Sulfate)
5455,Epoxy,A - Excellent,Epsom Salts (Magnesium Sulfate)
5456,Fluorocarbon (FKM),A - Excellent,Epsom Salts (Magnesium Sulfate)
5457,Hastelloy-C®,B - Good,Epsom Salts (Magnesium Sulfate)
5458,Hypalon®,A - Excellent,Epsom Salts (Magnesium Sulfate)
5459,Kalrez,A - Excellent,Epsom Salts (Magnesium Sulfate)
5460,Kel-F®,A - Excellent,Epsom Salts (Magnesium Sulfate)
5461,LDPE,A2 - Excellent,Epsom Salts (Magnesium Sulfate)
5462,Natural rubber,B - Good,Epsom Salts (Magnesium Sulfate)
5463,Neoprene,A - Excellent,Epsom Salts (Magnesium Sulfate)
5464,NORYL®,A1 - Excellent,Epsom Salts (Magnesium Sulfate)
5465,Nylon,A1 - Excellent,Epsom Salts (Magnesium Sulfate)
5466,Polycarbonate,A1 - Excellent,Epsom Salts (Magnesium Sulfate)
5467,Polyetherether Ketone (PEEK),A - Excellent,Epsom Salts (Magnesium Sulfate)
5468,Polypropylene,A - Excellent,Epsom Salts (Magnesium Sulfate)
5469,Polyurethane,D - Poor,Epsom Salts (Magnesium Sulfate)
5470,PPS (Ryton®),A - Excellent,Epsom Salts (Magnesium Sulfate)
5471,PTFE,A - Excellent,Epsom Salts (Magnesium Sulfate)
5472,PVC,A1 - Excellent,Epsom Salts (Magnesium Sulfate)
5473,PVDF (Kynar®),A - Excellent,Epsom Salts (Magnesium Sulfate)
5474,Silicone,A - Excellent,Epsom Salts (Magnesium Sulfate)
5475,stainless steel - 304,A - Excellent,Epsom Salts (Magnesium Sulfate)
5476,stainless steel - 316,B - Good,Epsom Salts (Magnesium Sulfate)
5477,Titanium,A1 - Excellent,Epsom Salts (Magnesium Sulfate)
5478,Tygon®,B - Good,Epsom Salts (Magnesium Sulfate)
5479,Viton®,A - Excellent,Epsom Salts (Magnesium Sulfate)
5480,Acetal (Delrin®),A1 - Excellent,Ethane
5481,Buna N (Nitrile),A - Excellent,Ethane
5482,Carbon graphite,A - Excellent,Ethane
5483,Carpenter 20,A - Excellent,Ethane
5484,ChemRaz (FFKM),A - Excellent,Ethane
5485,Copper,A - Excellent,Ethane
5486,CPVC,A1 - Excellent,Ethane
5487,EPDM,D - Poor,Ethane
5488,Epoxy,A1 - Excellent,Ethane
5489,Fluorocarbon (FKM),A - Excellent,Ethane
5490,Hypalon®,B - Good,Ethane
5491,Kalrez,A - Excellent,Ethane
5492,Natural rubber,D - Poor,Ethane
5493,Neoprene,B - Good,Ethane
5494,Nylon,D - Poor,Ethane
5495,Polyetherether Ketone (PEEK),B - Good,Ethane
5496,Polypropylene,D - Poor,Ethane
5497,Polyurethane,C - Fair,Ethane
5498,PTFE,A - Excellent,Ethane
5499,PVC,A1 - Excellent,Ethane
5500,PVDF (Kynar®),A - Excellent,Ethane
5501,Silicone,D - Poor,Ethane
5502,stainless steel - 304,A - Excellent,Ethane
5503,stainless steel - 316,A1 - Excellent,Ethane
5504,Tygon®,A - Excellent,Ethane
5505,Viton®,A - Excellent,Ethane
5506,ABS plastic,B1 - Good,Ethanol
5507,Acetal (Delrin®),A1 - Excellent,Ethanol
5508,Aluminum,B - Good,Ethanol
5509,Brass,A - Excellent,Ethanol
5510,Bronze,A - Excellent,Ethanol
5511,Buna N (Nitrile),C - Fair,Ethanol
5512,Carbon graphite,A - Excellent,Ethanol
5513,Carbon Steel,B - Good,Ethanol
5514,Carpenter 20,A - Excellent,Ethanol
5515,Cast iron,B - Good,Ethanol
5516,Ceramic Al203,A - Excellent,Ethanol
5517,ChemRaz (FFKM),A - Excellent,Ethanol
5518,Copper,A - Excellent,Ethanol
5519,CPVC,B - Good,Ethanol
5520,EPDM,A - Excellent,Ethanol
5521,Epoxy,A2 - Excellent,Ethanol
5522,Fluorocarbon (FKM),B - Good,Ethanol
5523,Hastelloy-C®,A - Excellent,Ethanol
5524,Hypalon®,A - Excellent,Ethanol
5525,Kalrez,A - Excellent,Ethanol
5526,Kel-F®,A - Excellent,Ethanol
5527,LDPE,B - Good,Ethanol
5528,Natural rubber,A - Excellent,Ethanol
5529,Neoprene,A - Excellent,Ethanol
5530,NORYL®,A1 - Excellent,Ethanol
5531,Nylon,A1 - Excellent,Ethanol
5532,Polycarbonate,B2 - Good,Ethanol
5533,Polyetherether Ketone (PEEK),A - Excellent,Ethanol
5534,Polypropylene,A - Excellent,Ethanol
5535,Polyurethane,D - Poor,Ethanol
5536,PTFE,A - Excellent,Ethanol
5537,PVC,C - Fair,Ethanol
5538,Silicone,B - Good,Ethanol
5539,stainless steel - 304,A - Excellent,Ethanol
5540,stainless steel - 316,A - Excellent,Ethanol
5541,Titanium,A - Excellent,Ethanol
5542,Tygon®,C - Fair,Ethanol
5543,Viton®,A - Excellent,Ethanol
5544,Acetal (Delrin®),D - Poor,Ethanolamine
5545,Aluminum,B - Good,Ethanolamine
5546,Bronze,B - Good,Ethanolamine
5547,Buna N (Nitrile),B - Good,Ethanolamine
5548,Carbon graphite,A - Excellent,Ethanolamine
5549,Carbon Steel,B - Good,Ethanolamine
5550,Carpenter 20,A - Excellent,Ethanolamine
5551,Ceramic Al203,A - Excellent,Ethanolamine
5552,ChemRaz (FFKM),A - Excellent,Ethanolamine
5553,Copper,D - Poor,Ethanolamine
5554,EPDM,B - Good,Ethanolamine
5555,Epoxy,A1 - Excellent,Ethanolamine
5556,Fluorocarbon (FKM),D - Poor,Ethanolamine
5557,Hastelloy-C®,B - Good,Ethanolamine
5558,Hypalon®,C - Fair,Ethanolamine
5559,Kalrez,A - Excellent,Ethanolamine
5560,Kel-F®,D - Poor,Ethanolamine
5561,Natural rubber,B - Good,Ethanolamine
5562,Neoprene,B - Good,Ethanolamine
5563,NORYL®,A - Excellent,Ethanolamine
5564,Nylon,A - Excellent,Ethanolamine
5565,Polypropylene,D - Poor,Ethanolamine
5566,Polyurethane,C - Fair,Ethanolamine
5567,PPS (Ryton®),A - Excellent,Ethanolamine
5568,PTFE,A1 - Excellent,Ethanolamine
5569,PVC,D - Poor,Ethanolamine
5570,PVDF (Kynar®),C1 - Fair,Ethanolamine
5571,Silicone,B - Good,Ethanolamine
5572,stainless steel - 304,A - Excellent,Ethanolamine
5573,stainless steel - 316,A - Excellent,Ethanolamine
5574,Titanium,B - Good,Ethanolamine
5575,Viton®,D - Poor,Ethanolamine
5576,ABS plastic,D - Poor,Ether
5577,Acetal (Delrin®),A1 - Excellent,Ether
5578,Aluminum,B1 - Good,Ether
5579,Brass,B1 - Good,Ether
5580,Bronze,A - Excellent,Ether
5581,Buna N (Nitrile),D - Poor,Ether
5582,Carbon graphite,A - Excellent,Ether
5583,Carbon Steel,B - Good,Ether
5584,Carpenter 20,A - Excellent,Ether
5585,Cast iron,C - Fair,Ether
5586,ChemRaz (FFKM),A - Excellent,Ether
5587,Copper,A - Excellent,Ether
5588,CPVC,D - Poor,Ether
5589,EPDM,C - Fair,Ether
5590,Epoxy,A1 - Excellent,Ether
5591,Fluorocarbon (FKM),D - Poor,Ether
5592,Hastelloy-C®,B1 - Good,Ether
5593,Hypalon®,D - Poor,Ether
5594,Kalrez,A - Excellent,Ether
5595,Kel-F®,B1 - Good,Ether
5596,LDPE,D - Poor,Ether
5597,Natural rubber,D - Poor,Ether
5598,Neoprene,D - Poor,Ether
5599,NORYL®,D - Poor,Ether
5600,Nylon,A - Excellent,Ether
5601,Polyetherether Ketone (PEEK),A - Excellent,Ether
5602,Polypropylene,D - Poor,Ether
5603,Polyurethane,D - Poor,Ether
5604,PPS (Ryton®),A - Excellent,Ether
5605,PTFE,A - Excellent,Ether
5606,PVC,D - Poor,Ether
5607,PVDF (Kynar®),B1 - Good,Ether
5608,Silicone,D - Poor,Ether
5609,stainless steel - 304,A - Excellent,Ether
5610,stainless steel - 316,A - Excellent,Ether
5611,Titanium,A1 - Excellent,Ether
5612,Tygon®,C - Fair,Ether
5613,Viton®,C - Fair,Ether
5614,ABS plastic,D - Poor,Ethyl Acetate
5615,Acetal (Delrin®),A - Excellent,Ethyl Acetate
5616,Aluminum,A2 - Excellent,Ethyl Acetate
5617,Brass,B - Good,Ethyl Acetate
5618,Bronze,A - Excellent,Ethyl Acetate
5619,Buna N (Nitrile),D - Poor,Ethyl Acetate
5620,Carbon graphite,A - Excellent,Ethyl Acetate
5621,Carbon Steel,B - Good,Ethyl Acetate
5622,Carpenter 20,A - Excellent,Ethyl Acetate
5623,Cast iron,A - Excellent,Ethyl Acetate
5624,Ceramic Al203,A - Excellent,Ethyl Acetate
5625,ChemRaz (FFKM),A - Excellent,Ethyl Acetate
5626,Copper,A - Excellent,Ethyl Acetate
5627,CPVC,D - Poor,Ethyl Acetate
5628,EPDM,B - Good,Ethyl Acetate
5629,Epoxy,A - Excellent,Ethyl Acetate
5630,Fluorocarbon (FKM),D - Poor,Ethyl Acetate
5631,Hastelloy-C®,A - Excellent,Ethyl Acetate
5632,Hypalon®,D - Poor,Ethyl Acetate
5633,Hytrel®,B - Good,Ethyl Acetate
5634,Kalrez,A - Excellent,Ethyl Acetate
5635,Kel-F®,A1 - Excellent,Ethyl Acetate
5636,LDPE,A - Excellent,Ethyl Acetate
5637,Natural rubber,C - Fair,Ethyl Acetate
5638,Neoprene,D - Poor,Ethyl Acetate
5639,NORYL®,A1 - Excellent,Ethyl Acetate
5640,Nylon,A2 - Excellent,Ethyl Acetate
5641,Polycarbonate,D - Poor,Ethyl Acetate
5642,Polyetherether Ketone (PEEK),A - Excellent,Ethyl Acetate
5643,Polypropylene,A1 - Excellent,Ethyl Acetate
5644,Polyurethane,D - Poor,Ethyl Acetate
5645,PPS (Ryton®),A - Excellent,Ethyl Acetate
5646,PTFE,A - Excellent,Ethyl Acetate
5647,PVC,D - Poor,Ethyl Acetate
5648,PVDF (Kynar®),D - Poor,Ethyl Acetate
5649,Silicone,B - Good,Ethyl Acetate
5650,stainless steel - 304,B - Good,Ethyl Acetate
5651,stainless steel - 316,B - Good,Ethyl Acetate
5652,Titanium,A1 - Excellent,Ethyl Acetate
5653,Tygon®,D - Poor,Ethyl Acetate
5654,Viton®,D - Poor,Ethyl Acetate
5655,ABS plastic,D - Poor,Ethyl Benzoate
5656,Buna N (Nitrile),D - Poor,Ethyl Benzoate
5657,ChemRaz (FFKM),A - Excellent,Ethyl Benzoate
5658,Copper,A - Excellent,Ethyl Benzoate
5659,CPVC,D - Poor,Ethyl Benzoate
5660,Fluorocarbon (FKM),A - Excellent,Ethyl Benzoate
5661,Kalrez,A - Excellent,Ethyl Benzoate
5662,LDPE,C2 - Fair,Ethyl Benzoate
5663,Natural rubber,D - Poor,Ethyl Benzoate
5664,Neoprene,D - Poor,Ethyl Benzoate
5665,NORYL®,A2 - Excellent,Ethyl Benzoate
5666,Polycarbonate,D - Poor,Ethyl Benzoate
5667,Polypropylene,B1 - Good,Ethyl Benzoate
5668,Polyurethane,D - Poor,Ethyl Benzoate
5669,PTFE,A - Excellent,Ethyl Benzoate
5670,PVC,D - Poor,Ethyl Benzoate
5671,PVDF (Kynar®),D - Poor,Ethyl Benzoate
5672,Silicone,D - Poor,Ethyl Benzoate
5673,Tygon®,D - Poor,Ethyl Benzoate
5674,Viton®,A1 - Excellent,Ethyl Benzoate
5675,ABS plastic,D - Poor,Ethyl Chloride
5676,Acetal (Delrin®),A1 - Excellent,Ethyl Chloride
5677,Aluminum,B - Good,Ethyl Chloride
5678,Brass,A - Excellent,Ethyl Chloride
5679,Bronze,A - Excellent,Ethyl Chloride
5680,Buna N (Nitrile),A - Excellent,Ethyl Chloride
5681,Carbon graphite,A - Excellent,Ethyl Chloride
5682,Carbon Steel,D - Poor,Ethyl Chloride
5683,Carpenter 20,A - Excellent,Ethyl Chloride
5684,Cast iron,C - Fair,Ethyl Chloride
5685,Ceramic Al203,A - Excellent,Ethyl Chloride
5686,ChemRaz (FFKM),A - Excellent,Ethyl Chloride
5687,Copper,B - Good,Ethyl Chloride
5688,CPVC,D - Poor,Ethyl Chloride
5689,EPDM,A - Excellent,Ethyl Chloride
5690,Epoxy,D - Poor,Ethyl Chloride
5691,Fluorocarbon (FKM),A - Excellent,Ethyl Chloride
5692,Hastelloy-C®,B1 - Good,Ethyl Chloride
5693,Hypalon®,D - Poor,Ethyl Chloride
5694,Hytrel®,C - Fair,Ethyl Chloride
5695,Kalrez,A - Excellent,Ethyl Chloride
5696,Kel-F®,B - Good,Ethyl Chloride
5697,LDPE,C1 - Fair,Ethyl Chloride
5698,Natural rubber,B - Good,Ethyl Chloride
5699,Neoprene,C - Fair,Ethyl Chloride
5700,NORYL®,D - Poor,Ethyl Chloride
5701,Nylon,A1 - Excellent,Ethyl Chloride
5702,Polycarbonate,D - Poor,Ethyl Chloride
5703,Polyetherether Ketone (PEEK),A - Excellent,Ethyl Chloride
5704,Polypropylene,D - Poor,Ethyl Chloride
5705,Polyurethane,C - Fair,Ethyl Chloride
5706,PPS (Ryton®),A - Excellent,Ethyl Chloride
5707,PTFE,A - Excellent,Ethyl Chloride
5708,PVC,D - Poor,Ethyl Chloride
5709,PVDF (Kynar®),A - Excellent,Ethyl Chloride
5710,Silicone,D - Poor,Ethyl Chloride
5711,stainless steel - 304,A - Excellent,Ethyl Chloride
5712,stainless steel - 316,A - Excellent,Ethyl Chloride
5713,Titanium,A - Excellent,Ethyl Chloride
5714,Tygon®,D - Poor,Ethyl Chloride
5715,Viton®,A - Excellent,Ethyl Chloride
5716,ABS plastic,D - Poor,Ethyl Ether
5717,Acetal (Delrin®),A1 - Excellent,Ethyl Ether
5718,Aluminum,B - Good,Ethyl Ether
5719,Brass,A - Excellent,Ethyl Ether
5720,Bronze,A - Excellent,Ethyl Ether
5721,Buna N (Nitrile),A - Excellent,Ethyl Ether
5722,Carbon graphite,A - Excellent,Ethyl Ether
5723,Carbon Steel,D - Poor,Ethyl Ether
5724,Carpenter 20,A - Excellent,Ethyl Ether
5725,Cast iron,C - Fair,Ethyl Ether
5726,Ceramic Al203,A - Excellent,Ethyl Ether
5727,ChemRaz (FFKM),A - Excellent,Ethyl Ether
5728,Copper,B - Good,Ethyl Ether
5729,CPVC,D - Poor,Ethyl Ether
5730,EPDM,A - Excellent,Ethyl Ether
5731,Epoxy,D - Poor,Ethyl Ether
5732,Fluorocarbon (FKM),A - Excellent,Ethyl Ether
5733,Hastelloy-C®,B1 - Good,Ethyl Ether
5734,Hypalon®,D - Poor,Ethyl Ether
5735,Hytrel®,C - Fair,Ethyl Ether
5736,Kalrez,A - Excellent,Ethyl Ether
5737,Kel-F®,B - Good,Ethyl Ether
5738,LDPE,C1 - Fair,Ethyl Ether
5739,Natural rubber,B - Good,Ethyl Ether
5740,Neoprene,C - Fair,Ethyl Ether
5741,NORYL®,D - Poor,Ethyl Ether
5742,Nylon,A1 - Excellent,Ethyl Ether
5743,Polycarbonate,D - Poor,Ethyl Ether
5744,Polyetherether Ketone (PEEK),A - Excellent,Ethyl Ether
5745,Polypropylene,D - Poor,Ethyl Ether
5746,Polyurethane,C - Fair,Ethyl Ether
5747,PPS (Ryton®),A - Excellent,Ethyl Ether
5748,PTFE,A - Excellent,Ethyl Ether
5749,PVC,D - Poor,Ethyl Ether
5750,PVDF (Kynar®),A - Excellent,Ethyl Ether
5751,Silicone,D - Poor,Ethyl Ether
5752,stainless steel - 304,A - Excellent,Ethyl Ether
5753,stainless steel - 316,A - Excellent,Ethyl Ether
5754,Titanium,A - Excellent,Ethyl Ether
5755,Tygon®,D - Poor,Ethyl Ether
5756,Viton®,A - Excellent,Ethyl Ether
5757,Bronze,D - Poor,Ethyl Sulfate
5758,Buna N (Nitrile),A - Excellent,Ethyl Sulfate
5759,Carbon graphite,A - Excellent,Ethyl Sulfate
5760,Carpenter 20,A - Excellent,Ethyl Sulfate
5761,ChemRaz (FFKM),A - Excellent,Ethyl Sulfate
5762,Copper,B - Good,Ethyl Sulfate
5763,Epoxy,A1 - Excellent,Ethyl Sulfate
5764,Fluorocarbon (FKM),D - Poor,Ethyl Sulfate
5765,Kel-F®,A - Excellent,Ethyl Sulfate
5766,Polyurethane,D - Poor,Ethyl Sulfate
5767,PTFE,A - Excellent,Ethyl Sulfate
5768,stainless steel - 304,D - Poor,Ethyl Sulfate
5769,stainless steel - 316,D - Poor,Ethyl Sulfate
5770,Viton®,A - Excellent,Ethyl Sulfate
5771,ABS plastic,D - Poor,Ethylene Bromide
5772,Aluminum,B - Good,Ethylene Bromide
5773,Bronze,B - Good,Ethylene Bromide
5774,Buna N (Nitrile),D - Poor,Ethylene Bromide
5775,Carbon graphite,A - Excellent,Ethylene Bromide
5776,Carbon Steel,B - Good,Ethylene Bromide
5777,ChemRaz (FFKM),A - Excellent,Ethylene Bromide
5778,CPVC,D - Poor,Ethylene Bromide
5779,EPDM,C - Fair,Ethylene Bromide
5780,Fluorocarbon (FKM),B - Good,Ethylene Bromide
5781,Hastelloy-C®,B - Good,Ethylene Bromide
5782,Hypalon®,C - Fair,Ethylene Bromide
5783,Kalrez,A - Excellent,Ethylene Bromide
5784,Kel-F®,B - Good,Ethylene Bromide
5785,LDPE,D - Poor,Ethylene Bromide
5786,Natural rubber,C - Fair,Ethylene Bromide
5787,Neoprene,C - Fair,Ethylene Bromide
5788,Polycarbonate,D - Poor,Ethylene Bromide
5789,Polypropylene,D - Poor,Ethylene Bromide
5790,Polyurethane,D - Poor,Ethylene Bromide
5791,PTFE,A - Excellent,Ethylene Bromide
5792,PVC,D - Poor,Ethylene Bromide
5793,PVDF (Kynar®),A - Excellent,Ethylene Bromide
5794,Silicone,D - Poor,Ethylene Bromide
5795,stainless steel - 304,A - Excellent,Ethylene Bromide
5796,stainless steel - 316,A - Excellent,Ethylene Bromide
5797,Titanium,B - Good,Ethylene Bromide
5798,Tygon®,D - Poor,Ethylene Bromide
5799,Viton®,A - Excellent,Ethylene Bromide
5800,ABS plastic,D - Poor,Ethylene Chloride
5801,Acetal (Delrin®),A1 - Excellent,Ethylene Chloride
5802,Aluminum,B - Good,Ethylene Chloride
5803,Bronze,A - Excellent,Ethylene Chloride
5804,Buna N (Nitrile),D - Poor,Ethylene Chloride
5805,Carbon graphite,A - Excellent,Ethylene Chloride
5806,Carbon Steel,D - Poor,Ethylene Chloride
5807,Ceramic magnet,A - Excellent,Ethylene Chloride
5808,ChemRaz (FFKM),A - Excellent,Ethylene Chloride
5809,Copper,B - Good,Ethylene Chloride
5810,CPVC,D - Poor,Ethylene Chloride
5811,EPDM,D - Poor,Ethylene Chloride
5812,Epoxy,D - Poor,Ethylene Chloride
5813,Fluorocarbon (FKM),B - Good,Ethylene Chloride
5814,Hypalon®,D - Poor,Ethylene Chloride
5815,Kalrez,A - Excellent,Ethylene Chloride
5816,Kel-F®,A1 - Excellent,Ethylene Chloride
5817,LDPE,D - Poor,Ethylene Chloride
5818,Natural rubber,D - Poor,Ethylene Chloride
5819,Neoprene,D - Poor,Ethylene Chloride
5820,NORYL®,D - Poor,Ethylene Chloride
5821,Nylon,A - Excellent,Ethylene Chloride
5822,Polycarbonate,D - Poor,Ethylene Chloride
5823,Polyetherether Ketone (PEEK),A - Excellent,Ethylene Chloride
5824,Polypropylene,C1 - Fair,Ethylene Chloride
5825,Polyurethane,D - Poor,Ethylene Chloride
5826,PPS (Ryton®),A - Excellent,Ethylene Chloride
5827,PTFE,A - Excellent,Ethylene Chloride
5828,PVC,D - Poor,Ethylene Chloride
5829,PVDF (Kynar®),A - Excellent,Ethylene Chloride
5830,Silicone,D - Poor,Ethylene Chloride
5831,stainless steel - 304,B - Good,Ethylene Chloride
5832,stainless steel - 316,B - Good,Ethylene Chloride
5833,Titanium,B1 - Good,Ethylene Chloride
5834,Viton®,B - Good,Ethylene Chloride
5835,ABS plastic,D - Poor,Ethylene Chlorohydrin
5836,Acetal (Delrin®),A1 - Excellent,Ethylene Chlorohydrin
5837,Aluminum,B - Good,Ethylene Chlorohydrin
5838,Bronze,A - Excellent,Ethylene Chlorohydrin
5839,Buna N (Nitrile),D - Poor,Ethylene Chlorohydrin
5840,Carbon graphite,A - Excellent,Ethylene Chlorohydrin
5841,Carbon Steel,D - Poor,Ethylene Chlorohydrin
5842,Ceramic magnet,A - Excellent,Ethylene Chlorohydrin
5843,ChemRaz (FFKM),A - Excellent,Ethylene Chlorohydrin
5844,Copper,B - Good,Ethylene Chlorohydrin
5845,CPVC,D - Poor,Ethylene Chlorohydrin
5846,EPDM,D - Poor,Ethylene Chlorohydrin
5847,Epoxy,D - Poor,Ethylene Chlorohydrin
5848,Fluorocarbon (FKM),B - Good,Ethylene Chlorohydrin
5849,Hypalon®,D - Poor,Ethylene Chlorohydrin
5850,Kalrez,A - Excellent,Ethylene Chlorohydrin
5851,Kel-F®,A1 - Excellent,Ethylene Chlorohydrin
5852,LDPE,D - Poor,Ethylene Chlorohydrin
5853,Natural rubber,D - Poor,Ethylene Chlorohydrin
5854,Neoprene,D - Poor,Ethylene Chlorohydrin
5855,NORYL®,D - Poor,Ethylene Chlorohydrin
5856,Nylon,A - Excellent,Ethylene Chlorohydrin
5857,Polycarbonate,D - Poor,Ethylene Chlorohydrin
5858,Polyetherether Ketone (PEEK),A - Excellent,Ethylene Chlorohydrin
5859,Polypropylene,C1 - Fair,Ethylene Chlorohydrin
5860,Polyurethane,D - Poor,Ethylene Chlorohydrin
5861,PPS (Ryton®),A - Excellent,Ethylene Chlorohydrin
5862,PTFE,A - Excellent,Ethylene Chlorohydrin
5863,PVC,D - Poor,Ethylene Chlorohydrin
5864,PVDF (Kynar®),A - Excellent,Ethylene Chlorohydrin
5865,Silicone,D - Poor,Ethylene Chlorohydrin
5866,stainless steel - 304,B - Good,Ethylene Chlorohydrin
5867,stainless steel - 316,B - Good,Ethylene Chlorohydrin
5868,Titanium,B1 - Good,Ethylene Chlorohydrin
5869,Viton®,B - Good,Ethylene Chlorohydrin
5870,ABS plastic,D - Poor,Ethylene Diamine
5871,Acetal (Delrin®),D - Poor,Ethylene Diamine
5872,Aluminum,B - Good,Ethylene Diamine
5873,Brass,B - Good,Ethylene Diamine
5874,Bronze,B - Good,Ethylene Diamine
5875,Buna N (Nitrile),D - Poor,Ethylene Diamine
5876,Carbon graphite,A - Excellent,Ethylene Diamine
5877,Carbon Steel,B - Good,Ethylene Diamine
5878,ChemRaz (FFKM),A - Excellent,Ethylene Diamine
5879,Copper,B - Good,Ethylene Diamine
5880,CPVC,D - Poor,Ethylene Diamine
5881,EPDM,B - Good,Ethylene Diamine
5882,Epoxy,D - Poor,Ethylene Diamine
5883,Fluorocarbon (FKM),A - Excellent,Ethylene Diamine
5884,Hastelloy-C®,B - Good,Ethylene Diamine
5885,Hypalon®,C - Fair,Ethylene Diamine
5886,Kalrez,A - Excellent,Ethylene Diamine
5887,LDPE,D - Poor,Ethylene Diamine
5888,Natural rubber,C - Fair,Ethylene Diamine
5889,Neoprene,A - Excellent,Ethylene Diamine
5890,Nylon,D - Poor,Ethylene Diamine
5891,Polycarbonate,D - Poor,Ethylene Diamine
5892,Polyetherether Ketone (PEEK),A - Excellent,Ethylene Diamine
5893,Polypropylene,D - Poor,Ethylene Diamine
5894,Polyurethane,D - Poor,Ethylene Diamine
5895,PTFE,A - Excellent,Ethylene Diamine
5896,PVC,D - Poor,Ethylene Diamine
5897,PVDF (Kynar®),A - Excellent,Ethylene Diamine
5898,Silicone,C - Fair,Ethylene Diamine
5899,stainless steel - 304,B - Good,Ethylene Diamine
5900,stainless steel - 316,B - Good,Ethylene Diamine
5901,Titanium,B - Good,Ethylene Diamine
5902,Tygon®,D - Poor,Ethylene Diamine
5903,Viton®,A - Excellent,Ethylene Diamine
5904,ABS plastic,D - Poor,Ethylene Dichloride
5905,Acetal (Delrin®),B1 - Good,Ethylene Dichloride
5906,Aluminum,A1 - Excellent,Ethylene Dichloride
5907,Brass,B - Good,Ethylene Dichloride
5908,Bronze,C - Fair,Ethylene Dichloride
5909,Buna N (Nitrile),D - Poor,Ethylene Dichloride
5910,Carbon graphite,A - Excellent,Ethylene Dichloride
5911,Carbon Steel,A - Excellent,Ethylene Dichloride
5912,Carpenter 20,C - Fair,Ethylene Dichloride
5913,Cast iron,A - Excellent,Ethylene Dichloride
5914,Ceramic Al203,A - Excellent,Ethylene Dichloride
5915,ChemRaz (FFKM),A - Excellent,Ethylene Dichloride
5916,CPVC,D - Poor,Ethylene Dichloride
5917,EPDM,C - Fair,Ethylene Dichloride
5918,Epoxy,D - Poor,Ethylene Dichloride
5919,Fluorocarbon (FKM),B - Good,Ethylene Dichloride
5920,Hastelloy-C®,B - Good,Ethylene Dichloride
5921,Hypalon®,D - Poor,Ethylene Dichloride
5922,Hytrel®,C - Fair,Ethylene Dichloride
5923,Kalrez,A - Excellent,Ethylene Dichloride
5924,Kel-F®,A1 - Excellent,Ethylene Dichloride
5925,LDPE,D - Poor,Ethylene Dichloride
5926,Natural rubber,D - Poor,Ethylene Dichloride
5927,Neoprene,D - Poor,Ethylene Dichloride
5928,NORYL®,D - Poor,Ethylene Dichloride
5929,Nylon,A1 - Excellent,Ethylene Dichloride
5930,Polycarbonate,D - Poor,Ethylene Dichloride
5931,Polyetherether Ketone (PEEK),A - Excellent,Ethylene Dichloride
5932,Polypropylene,D - Poor,Ethylene Dichloride
5933,Polyurethane,D - Poor,Ethylene Dichloride
5934,PPS (Ryton®),A - Excellent,Ethylene Dichloride
5935,PTFE,A - Excellent,Ethylene Dichloride
5936,PVC,D - Poor,Ethylene Dichloride
5937,PVDF (Kynar®),A - Excellent,Ethylene Dichloride
5938,Silicone,D - Poor,Ethylene Dichloride
5939,stainless steel - 304,B - Good,Ethylene Dichloride
5940,stainless steel - 316,B - Good,Ethylene Dichloride
5941,Titanium,B - Good,Ethylene Dichloride
5942,Tygon®,D - Poor,Ethylene Dichloride
5943,Viton®,A - Excellent,Ethylene Dichloride
5944,ABS plastic,A - Excellent,Ethylene Glycol
5945,Acetal (Delrin®),B - Good,Ethylene Glycol
5946,Aluminum,A - Excellent,Ethylene Glycol
5947,Brass,B1 - Good,Ethylene Glycol
5948,Bronze,A - Excellent,Ethylene Glycol
5949,Buna N (Nitrile),A - Excellent,Ethylene Glycol
5950,Carbon graphite,A - Excellent,Ethylene Glycol
5951,Carbon Steel,B - Good,Ethylene Glycol
5952,Carpenter 20,A - Excellent,Ethylene Glycol
5953,Cast iron,A - Excellent,Ethylene Glycol
5954,Ceramic Al203,A - Excellent,Ethylene Glycol
5955,Ceramic magnet,A - Excellent,Ethylene Glycol
5956,ChemRaz (FFKM),A - Excellent,Ethylene Glycol
5957,Copper,A - Excellent,Ethylene Glycol
5958,CPVC,A - Excellent,Ethylene Glycol
5959,EPDM,A - Excellent,Ethylene Glycol
5960,Epoxy,A - Excellent,Ethylene Glycol
5961,Fluorocarbon (FKM),A - Excellent,Ethylene Glycol
5962,Hastelloy-C®,B1 - Good,Ethylene Glycol
5963,Hypalon®,A - Excellent,Ethylene Glycol
5964,Hytrel®,A - Excellent,Ethylene Glycol
5965,Kalrez,A - Excellent,Ethylene Glycol
5966,Kel-F®,A - Excellent,Ethylene Glycol
5967,LDPE,A2 - Excellent,Ethylene Glycol
5968,Natural rubber,A - Excellent,Ethylene Glycol
5969,Neoprene,A - Excellent,Ethylene Glycol
5970,NORYL®,A - Excellent,Ethylene Glycol
5971,Nylon,A - Excellent,Ethylene Glycol
5972,Polycarbonate,B1 - Good,Ethylene Glycol
5973,Polyetherether Ketone (PEEK),A - Excellent,Ethylene Glycol
5974,Polypropylene,A - Excellent,Ethylene Glycol
5975,Polyurethane,B - Good,Ethylene Glycol
5976,PPS (Ryton®),A - Excellent,Ethylene Glycol
5977,PTFE,A - Excellent,Ethylene Glycol
5978,PVC,A - Excellent,Ethylene Glycol
5979,PVDF (Kynar®),A - Excellent,Ethylene Glycol
5980,Silicone,A - Excellent,Ethylene Glycol
5981,stainless steel - 304,B - Good,Ethylene Glycol
5982,stainless steel - 316,B - Good,Ethylene Glycol
5983,Titanium,A1 - Excellent,Ethylene Glycol
5984,Tygon®,B - Good,Ethylene Glycol
5985,Viton®,A - Excellent,Ethylene Glycol
5986,ABS plastic,D - Poor,Ethylene Oxide
5987,Acetal (Delrin®),D - Poor,Ethylene Oxide
5988,Aluminum,D - Poor,Ethylene Oxide
5989,Brass,D - Poor,Ethylene Oxide
5990,Bronze,C - Fair,Ethylene Oxide
5991,Buna N (Nitrile),D - Poor,Ethylene Oxide
5992,Carbon graphite,A - Excellent,Ethylene Oxide
5993,Carbon Steel,C - Fair,Ethylene Oxide
5994,Carpenter 20,A - Excellent,Ethylene Oxide
5995,Cast iron,D - Poor,Ethylene Oxide
5996,ChemRaz (FFKM),C - Fair,Ethylene Oxide
5997,Copper,D - Poor,Ethylene Oxide
5998,CPVC,C1 - Fair,Ethylene Oxide
5999,EPDM,C - Fair,Ethylene Oxide
6000,Epoxy,D - Poor,Ethylene Oxide
6001,Fluorocarbon (FKM),D - Poor,Ethylene Oxide
6002,Hastelloy-C®,A - Excellent,Ethylene Oxide
6003,Hypalon®,D - Poor,Ethylene Oxide
6004,Hytrel®,A - Excellent,Ethylene Oxide
6005,Kalrez,A - Excellent,Ethylene Oxide
6006,Kel-F®,A - Excellent,Ethylene Oxide
6007,LDPE,A - Excellent,Ethylene Oxide
6008,Natural rubber,D - Poor,Ethylene Oxide
6009,Neoprene,D - Poor,Ethylene Oxide
6010,NORYL®,A1 - Excellent,Ethylene Oxide
6011,Nylon,A1 - Excellent,Ethylene Oxide
6012,Polycarbonate,C1 - Fair,Ethylene Oxide
6013,Polyetherether Ketone (PEEK),A - Excellent,Ethylene Oxide
6014,Polypropylene,D - Poor,Ethylene Oxide
6015,Polyurethane,D - Poor,Ethylene Oxide
6016,PPS (Ryton®),D - Poor,Ethylene Oxide
6017,PTFE,A - Excellent,Ethylene Oxide
6018,PVC,D - Poor,Ethylene Oxide
6019,PVDF (Kynar®),A - Excellent,Ethylene Oxide
6020,Silicone,D - Poor,Ethylene Oxide
6021,stainless steel - 304,B - Good,Ethylene Oxide
6022,stainless steel - 316,B - Good,Ethylene Oxide
6023,Viton®,D - Poor,Ethylene Oxide
6024,ABS plastic,A - Excellent,Fatty Acids
6025,Acetal (Delrin®),A - Excellent,Fatty Acids
6026,Aluminum,A - Excellent,Fatty Acids
6027,Brass,C - Fair,Fatty Acids
6028,Bronze,A - Excellent,Fatty Acids
6029,Buna N (Nitrile),B - Good,Fatty Acids
6030,Carbon graphite,A - Excellent,Fatty Acids
6031,Carbon Steel,C - Fair,Fatty Acids
6032,Carpenter 20,C - Fair,Fatty Acids
6033,Cast iron,C - Fair,Fatty Acids
6034,Ceramic Al203,A - Excellent,Fatty Acids
6035,ChemRaz (FFKM),A - Excellent,Fatty Acids
6036,Copper,D - Poor,Fatty Acids
6037,CPVC,A - Excellent,Fatty Acids
6038,EPDM,D - Poor,Fatty Acids
6039,Epoxy,A - Excellent,Fatty Acids
6040,Fluorocarbon (FKM),A - Excellent,Fatty Acids
6041,Hastelloy-C®,A - Excellent,Fatty Acids
6042,Hypalon®,B - Good,Fatty Acids
6043,Kalrez,A - Excellent,Fatty Acids
6044,Kel-F®,A - Excellent,Fatty Acids
6045,LDPE,D - Poor,Fatty Acids
6046,Natural rubber,C - Fair,Fatty Acids
6047,Neoprene,C - Fair,Fatty Acids
6048,NORYL®,A1 - Excellent,Fatty Acids
6049,Nylon,A1 - Excellent,Fatty Acids
6050,Polycarbonate,B1 - Good,Fatty Acids
6051,Polyetherether Ketone (PEEK),A - Excellent,Fatty Acids
6052,Polypropylene,A - Excellent,Fatty Acids
6053,Polyurethane,B - Good,Fatty Acids
6054,PTFE,A - Excellent,Fatty Acids
6055,PVC,A - Excellent,Fatty Acids
6056,PVDF (Kynar®),A - Excellent,Fatty Acids
6057,Silicone,C - Fair,Fatty Acids
6058,stainless steel - 304,B - Good,Fatty Acids
6059,stainless steel - 316,A - Excellent,Fatty Acids
6060,Titanium,B - Good,Fatty Acids
6061,Tygon®,B - Good,Fatty Acids
6062,Viton®,A - Excellent,Fatty Acids
6063,ABS plastic,A - Excellent,Ferric Chloride
6064,Acetal (Delrin®),D - Poor,Ferric Chloride
6065,Aluminum,D - Poor,Ferric Chloride
6066,Brass,D - Poor,Ferric Chloride
6067,Bronze,D - Poor,Ferric Chloride
6068,Buna N (Nitrile),A - Excellent,Ferric Chloride
6069,Carbon graphite,A - Excellent,Ferric Chloride
6070,Carbon Steel,D - Poor,Ferric Chloride
6071,Carpenter 20,D - Poor,Ferric Chloride
6072,Cast iron,D - Poor,Ferric Chloride
6073,ChemRaz (FFKM),A - Excellent,Ferric Chloride
6074,Copper,D - Poor,Ferric Chloride
6075,CPVC,A - Excellent,Ferric Chloride
6076,EPDM,A - Excellent,Ferric Chloride
6077,Epoxy,A - Excellent,Ferric Chloride
6078,Fluorocarbon (FKM),A - Excellent,Ferric Chloride
6079,Hastelloy-C®,B2 - Good,Ferric Chloride
6080,Hypalon®,B - Good,Ferric Chloride
6081,Hytrel®,C - Fair,Ferric Chloride
6082,Kalrez,A - Excellent,Ferric Chloride
6083,Kel-F®,A1 - Excellent,Ferric Chloride
6084,LDPE,A1 - Excellent,Ferric Chloride
6085,Natural rubber,A - Excellent,Ferric Chloride
6086,Neoprene,B - Good,Ferric Chloride
6087,NORYL®,A2 - Excellent,Ferric Chloride
6088,Nylon,A - Excellent,Ferric Chloride
6089,Polycarbonate,A2 - Excellent,Ferric Chloride
6090,Polyetherether Ketone (PEEK),B - Good,Ferric Chloride
6091,Polypropylene,A - Excellent,Ferric Chloride
6092,Polyurethane,A - Excellent,Ferric Chloride
6093,PPS (Ryton®),A - Excellent,Ferric Chloride
6094,PTFE,A - Excellent,Ferric Chloride
6095,PVC,A - Excellent,Ferric Chloride
6096,PVDF (Kynar®),A - Excellent,Ferric Chloride
6097,Silicone,B - Good,Ferric Chloride
6098,stainless steel - 304,D - Poor,Ferric Chloride
6099,stainless steel - 316,D - Poor,Ferric Chloride
6100,Titanium,A - Excellent,Ferric Chloride
6101,Tygon®,B - Good,Ferric Chloride
6102,Viton®,A - Excellent,Ferric Chloride
6103,ABS plastic,A - Excellent,Ferric Nitrate
6104,Acetal (Delrin®),D - Poor,Ferric Nitrate
6105,Aluminum,D - Poor,Ferric Nitrate
6106,Brass,D - Poor,Ferric Nitrate
6107,Bronze,D - Poor,Ferric Nitrate
6108,Buna N (Nitrile),A - Excellent,Ferric Nitrate
6109,Carbon graphite,A - Excellent,Ferric Nitrate
6110,Carbon Steel,D - Poor,Ferric Nitrate
6111,Carpenter 20,D - Poor,Ferric Nitrate
6112,Cast iron,D - Poor,Ferric Nitrate
6113,ChemRaz (FFKM),A - Excellent,Ferric Nitrate
6114,Copper,D - Poor,Ferric Nitrate
6115,CPVC,A - Excellent,Ferric Nitrate
6116,EPDM,A - Excellent,Ferric Nitrate
6117,Epoxy,A - Excellent,Ferric Nitrate
6118,Fluorocarbon (FKM),A - Excellent,Ferric Nitrate
6119,Hastelloy-C®,B2 - Good,Ferric Nitrate
6120,Hypalon®,B - Good,Ferric Nitrate
6121,Hytrel®,C - Fair,Ferric Nitrate
6122,Kalrez,A - Excellent,Ferric Nitrate
6123,Kel-F®,A1 - Excellent,Ferric Nitrate
6124,LDPE,A1 - Excellent,Ferric Nitrate
6125,Natural rubber,A - Excellent,Ferric Nitrate
6126,Neoprene,B - Good,Ferric Nitrate
6127,NORYL®,A2 - Excellent,Ferric Nitrate
6128,Nylon,A - Excellent,Ferric Nitrate
6129,Polycarbonate,A2 - Excellent,Ferric Nitrate
6130,Polyetherether Ketone (PEEK),B - Good,Ferric Nitrate
6131,Polypropylene,A - Excellent,Ferric Nitrate
6132,Polyurethane,A - Excellent,Ferric Nitrate
6133,PPS (Ryton®),A - Excellent,Ferric Nitrate
6134,PTFE,A - Excellent,Ferric Nitrate
6135,PVC,A - Excellent,Ferric Nitrate
6136,PVDF (Kynar®),A - Excellent,Ferric Nitrate
6137,Silicone,B - Good,Ferric Nitrate
6138,stainless steel - 304,D - Poor,Ferric Nitrate
6139,stainless steel - 316,D - Poor,Ferric Nitrate
6140,Titanium,A - Excellent,Ferric Nitrate
6141,Tygon®,B - Good,Ferric Nitrate
6142,Viton®,A - Excellent,Ferric Nitrate
6143,ABS plastic,A2 - Excellent,Ferric Sulfate
6144,Acetal (Delrin®),D - Poor,Ferric Sulfate
6145,Aluminum,D - Poor,Ferric Sulfate
6146,Brass,D - Poor,Ferric Sulfate
6147,Bronze,C - Fair,Ferric Sulfate
6148,Buna N (Nitrile),A - Excellent,Ferric Sulfate
6149,Carbon graphite,A - Excellent,Ferric Sulfate
6150,Carbon Steel,D - Poor,Ferric Sulfate
6151,Carpenter 20,D - Poor,Ferric Sulfate
6152,Cast iron,D - Poor,Ferric Sulfate
6153,Ceramic Al203,A - Excellent,Ferric Sulfate
6154,ChemRaz (FFKM),A - Excellent,Ferric Sulfate
6155,Copper,D - Poor,Ferric Sulfate
6156,CPVC,A - Excellent,Ferric Sulfate
6157,EPDM,A - Excellent,Ferric Sulfate
6158,Epoxy,A - Excellent,Ferric Sulfate
6159,Fluorocarbon (FKM),A - Excellent,Ferric Sulfate
6160,Hastelloy-C®,A1 - Excellent,Ferric Sulfate
6161,Hypalon®,A - Excellent,Ferric Sulfate
6162,Kalrez,A - Excellent,Ferric Sulfate
6163,Kel-F®,A - Excellent,Ferric Sulfate
6164,LDPE,A2 - Excellent,Ferric Sulfate
6165,Natural rubber,A - Excellent,Ferric Sulfate
6166,Neoprene,A - Excellent,Ferric Sulfate
6167,NORYL®,A2 - Excellent,Ferric Sulfate
6168,Nylon,A1 - Excellent,Ferric Sulfate
6169,Polycarbonate,A1 - Excellent,Ferric Sulfate
6170,Polyetherether Ketone (PEEK),A - Excellent,Ferric Sulfate
6171,Polypropylene,A - Excellent,Ferric Sulfate
6172,Polyurethane,B - Good,Ferric Sulfate
6173,PPS (Ryton®),A - Excellent,Ferric Sulfate
6174,PTFE,A - Excellent,Ferric Sulfate
6175,PVC,A - Excellent,Ferric Sulfate
6176,PVDF (Kynar®),A - Excellent,Ferric Sulfate
6177,Silicone,B - Good,Ferric Sulfate
6178,stainless steel - 304,B1 - Good,Ferric Sulfate
6179,stainless steel - 316,A - Excellent,Ferric Sulfate
6180,Titanium,A1 - Excellent,Ferric Sulfate
6181,Tygon®,B - Good,Ferric Sulfate
6182,Viton®,A - Excellent,Ferric Sulfate
6183,ABS plastic,A2 - Excellent,Ferrous Chloride
6184,Acetal (Delrin®),D - Poor,Ferrous Chloride
6185,Aluminum,D - Poor,Ferrous Chloride
6186,Brass,D - Poor,Ferrous Chloride
6187,Bronze,C1 - Fair,Ferrous Chloride
6188,Buna N (Nitrile),A - Excellent,Ferrous Chloride
6189,Carbon graphite,A - Excellent,Ferrous Chloride
6190,Carbon Steel,D - Poor,Ferrous Chloride
6191,Carpenter 20,C - Fair,Ferrous Chloride
6192,Cast iron,D - Poor,Ferrous Chloride
6193,Ceramic magnet,A - Excellent,Ferrous Chloride
6194,ChemRaz (FFKM),A - Excellent,Ferrous Chloride
6195,Copper,B - Good,Ferrous Chloride
6196,CPVC,A - Excellent,Ferrous Chloride
6197,Epoxy,A - Excellent,Ferrous Chloride
6198,Fluorocarbon (FKM),A - Excellent,Ferrous Chloride
6199,Hastelloy-C®,B1 - Good,Ferrous Chloride
6200,Hypalon®,A - Excellent,Ferrous Chloride
6201,Kalrez,A - Excellent,Ferrous Chloride
6202,Kel-F®,B1 - Good,Ferrous Chloride
6203,LDPE,A2 - Excellent,Ferrous Chloride
6204,Natural rubber,A - Excellent,Ferrous Chloride
6205,Neoprene,A - Excellent,Ferrous Chloride
6206,NORYL®,A2 - Excellent,Ferrous Chloride
6207,Nylon,D - Poor,Ferrous Chloride
6208,Polycarbonate,D - Poor,Ferrous Chloride
6209,Polyetherether Ketone (PEEK),A - Excellent,Ferrous Chloride
6210,Polypropylene,A - Excellent,Ferrous Chloride
6211,Polyurethane,B - Good,Ferrous Chloride
6212,PPS (Ryton®),A - Excellent,Ferrous Chloride
6213,PTFE,A - Excellent,Ferrous Chloride
6214,PVC,A - Excellent,Ferrous Chloride
6215,PVDF (Kynar®),A - Excellent,Ferrous Chloride
6216,stainless steel - 304,D - Poor,Ferrous Chloride
6217,stainless steel - 316,D - Poor,Ferrous Chloride
6218,Titanium,A - Excellent,Ferrous Chloride
6219,Tygon®,B - Good,Ferrous Chloride
6220,Viton®,A - Excellent,Ferrous Chloride
6221,ABS plastic,A1 - Excellent,Ferrous Sulfate
6222,Acetal (Delrin®),D - Poor,Ferrous Sulfate
6223,Aluminum,B1 - Good,Ferrous Sulfate
6224,Brass,B1 - Good,Ferrous Sulfate
6225,Bronze,B - Good,Ferrous Sulfate
6226,Buna N (Nitrile),A2 - Excellent,Ferrous Sulfate
6227,Carbon graphite,A - Excellent,Ferrous Sulfate
6228,Carbon Steel,D - Poor,Ferrous Sulfate
6229,Carpenter 20,D - Poor,Ferrous Sulfate
6230,Cast iron,D - Poor,Ferrous Sulfate
6231,Ceramic Al203,A - Excellent,Ferrous Sulfate
6232,Ceramic magnet,A - Excellent,Ferrous Sulfate
6233,ChemRaz (FFKM),A - Excellent,Ferrous Sulfate
6234,Copper,B - Good,Ferrous Sulfate
6235,CPVC,A - Excellent,Ferrous Sulfate
6236,EPDM,A - Excellent,Ferrous Sulfate
6237,Epoxy,A - Excellent,Ferrous Sulfate
6238,Fluorocarbon (FKM),A - Excellent,Ferrous Sulfate
6239,Hastelloy-C®,B - Good,Ferrous Sulfate
6240,Hypalon®,B - Good,Ferrous Sulfate
6241,Kalrez,A - Excellent,Ferrous Sulfate
6242,Kel-F®,A - Excellent,Ferrous Sulfate
6243,LDPE,A2 - Excellent,Ferrous Sulfate
6244,Natural rubber,B - Good,Ferrous Sulfate
6245,NORYL®,A2 - Excellent,Ferrous Sulfate
6246,Nylon,D - Poor,Ferrous Sulfate
6247,Polycarbonate,A1 - Excellent,Ferrous Sulfate
6248,Polyetherether Ketone (PEEK),A - Excellent,Ferrous Sulfate
6249,Polypropylene,A - Excellent,Ferrous Sulfate
6250,Polyurethane,A - Excellent,Ferrous Sulfate
6251,PPS (Ryton®),A - Excellent,Ferrous Sulfate
6252,PTFE,A - Excellent,Ferrous Sulfate
6253,PVC,A - Excellent,Ferrous Sulfate
6254,PVDF (Kynar®),A - Excellent,Ferrous Sulfate
6255,stainless steel - 304,B - Good,Ferrous Sulfate
6256,stainless steel - 316,B - Good,Ferrous Sulfate
6257,Titanium,A1 - Excellent,Ferrous Sulfate
6258,Tygon®,B - Good,Ferrous Sulfate
6259,Viton®,B - Good,Ferrous Sulfate
6260,ABS plastic,A2 - Excellent,Fluoboric Acid
6261,Acetal (Delrin®),A1 - Excellent,Fluoboric Acid
6262,Aluminum,D - Poor,Fluoboric Acid
6263,Bronze,B1 - Good,Fluoboric Acid
6264,Buna N (Nitrile),A - Excellent,Fluoboric Acid
6265,Carbon graphite,A - Excellent,Fluoboric Acid
6266,Carpenter 20,D - Poor,Fluoboric Acid
6267,Cast iron,D - Poor,Fluoboric Acid
6268,Ceramic Al203,C - Fair,Fluoboric Acid
6269,Ceramic magnet,A - Excellent,Fluoboric Acid
6270,ChemRaz (FFKM),A - Excellent,Fluoboric Acid
6271,CPVC,A2 - Excellent,Fluoboric Acid
6272,EPDM,A2 - Excellent,Fluoboric Acid
6273,Epoxy,D - Poor,Fluoboric Acid
6274,Fluorocarbon (FKM),A - Excellent,Fluoboric Acid
6275,Hastelloy-C®,A1 - Excellent,Fluoboric Acid
6276,Hypalon®,A - Excellent,Fluoboric Acid
6277,Kalrez,A - Excellent,Fluoboric Acid
6278,Kel-F®,B - Good,Fluoboric Acid
6279,LDPE,A2 - Excellent,Fluoboric Acid
6280,Natural rubber,A - Excellent,Fluoboric Acid
6281,Neoprene,A - Excellent,Fluoboric Acid
6282,NORYL®,A1 - Excellent,Fluoboric Acid
6283,Nylon,D - Poor,Fluoboric Acid
6284,Polypropylene,A - Excellent,Fluoboric Acid
6285,Polyurethane,D - Poor,Fluoboric Acid
6286,PPS (Ryton®),A - Excellent,Fluoboric Acid
6287,PTFE,A - Excellent,Fluoboric Acid
6288,PVC,A - Excellent,Fluoboric Acid
6289,PVDF (Kynar®),A1 - Excellent,Fluoboric Acid
6290,stainless steel - 304,B - Good,Fluoboric Acid
6291,stainless steel - 316,B - Good,Fluoboric Acid
6292,Titanium,D - Poor,Fluoboric Acid
6293,Tygon®,B - Good,Fluoboric Acid
6294,Viton®,B - Good,Fluoboric Acid
6295,ABS plastic,A1 - Excellent,Fluorine
6296,Acetal (Delrin®),D - Poor,Fluorine
6297,Aluminum,A - Excellent,Fluorine
6298,Brass,A - Excellent,Fluorine
6299,Bronze,C - Fair,Fluorine
6300,Buna N (Nitrile),D - Poor,Fluorine
6301,Carbon graphite,C - Fair,Fluorine
6302,Carbon Steel,D - Poor,Fluorine
6303,Carpenter 20,D - Poor,Fluorine
6304,Cast iron,D - Poor,Fluorine
6305,Ceramic magnet,A - Excellent,Fluorine
6306,ChemRaz (FFKM),B - Good,Fluorine
6307,Copper,C - Fair,Fluorine
6308,CPVC,D - Poor,Fluorine
6309,EPDM,A1 - Excellent,Fluorine
6310,Epoxy,A1 - Excellent,Fluorine
6311,Fluorocarbon (FKM),B - Good,Fluorine
6312,Hastelloy-C®,B1 - Good,Fluorine
6313,Kalrez,B - Good,Fluorine
6314,Kel-F®,A - Excellent,Fluorine
6315,LDPE,D - Poor,Fluorine
6316,Natural rubber,C - Fair,Fluorine
6317,Nylon,D - Poor,Fluorine
6318,Polycarbonate,C - Fair,Fluorine
6319,Polyetherether Ketone (PEEK),D - Poor,Fluorine
6320,Polypropylene,D - Poor,Fluorine
6321,Polyurethane,D - Poor,Fluorine
6322,PPS (Ryton®),D - Poor,Fluorine
6323,PTFE,D - Poor,Fluorine
6324,PVC,D - Poor,Fluorine
6325,PVDF (Kynar®),A1 - Excellent,Fluorine
6326,Silicone,D - Poor,Fluorine
6327,stainless steel - 304,C - Fair,Fluorine
6328,stainless steel - 316,A - Excellent,Fluorine
6329,Titanium,D - Poor,Fluorine
6330,Viton®,C - Fair,Fluorine
6331,ABS plastic,A1 - Excellent,Fluosilicic Acid
6332,Acetal (Delrin®),D - Poor,Fluosilicic Acid
6333,Aluminum,A - Excellent,Fluosilicic Acid
6334,Brass,A - Excellent,Fluosilicic Acid
6335,Bronze,C - Fair,Fluosilicic Acid
6336,Buna N (Nitrile),D - Poor,Fluosilicic Acid
6337,Carbon graphite,C - Fair,Fluosilicic Acid
6338,Carbon Steel,D - Poor,Fluosilicic Acid
6339,Carpenter 20,D - Poor,Fluosilicic Acid
6340,Cast iron,D - Poor,Fluosilicic Acid
6341,Ceramic magnet,A - Excellent,Fluosilicic Acid
6342,ChemRaz (FFKM),B - Good,Fluosilicic Acid
6343,Copper,C - Fair,Fluosilicic Acid
6344,CPVC,D - Poor,Fluosilicic Acid
6345,EPDM,A1 - Excellent,Fluosilicic Acid
6346,Epoxy,A1 - Excellent,Fluosilicic Acid
6347,Fluorocarbon (FKM),B - Good,Fluosilicic Acid
6348,Hastelloy-C®,B1 - Good,Fluosilicic Acid
6349,Kalrez,B - Good,Fluosilicic Acid
6350,Kel-F®,A - Excellent,Fluosilicic Acid
6351,LDPE,D - Poor,Fluosilicic Acid
6352,Natural rubber,C - Fair,Fluosilicic Acid
6353,Nylon,D - Poor,Fluosilicic Acid
6354,Polycarbonate,C - Fair,Fluosilicic Acid
6355,Polyetherether Ketone (PEEK),D - Poor,Fluosilicic Acid
6356,Polypropylene,D - Poor,Fluosilicic Acid
6357,Polyurethane,D - Poor,Fluosilicic Acid
6358,PPS (Ryton®),D - Poor,Fluosilicic Acid
6359,PTFE,D - Poor,Fluosilicic Acid
6360,PVC,D - Poor,Fluosilicic Acid
6361,PVDF (Kynar®),A1 - Excellent,Fluosilicic Acid
6362,Silicone,D - Poor,Fluosilicic Acid
6363,stainless steel - 304,C - Fair,Fluosilicic Acid
6364,stainless steel - 316,A - Excellent,Fluosilicic Acid
6365,Titanium,D - Poor,Fluosilicic Acid
6366,Viton®,C - Fair,Fluosilicic Acid
6367,ABS plastic,B - Good,Formaldehyde 100%
6368,Acetal (Delrin®),A - Excellent,Formaldehyde 100%
6369,Aluminum,A - Excellent,Formaldehyde 100%
6370,Bronze,B - Good,Formaldehyde 100%
6371,Buna N (Nitrile),C - Fair,Formaldehyde 100%
6372,Carbon Steel,D - Poor,Formaldehyde 100%
6373,Carpenter 20,A - Excellent,Formaldehyde 100%
6374,Cast iron,C - Fair,Formaldehyde 100%
6375,Ceramic magnet,A - Excellent,Formaldehyde 100%
6376,ChemRaz (FFKM),A - Excellent,Formaldehyde 100%
6377,Copper,A2 - Excellent,Formaldehyde 100%
6378,CPVC,A - Excellent,Formaldehyde 100%
6379,EPDM,A - Excellent,Formaldehyde 100%
6380,Epoxy,A - Excellent,Formaldehyde 100%
