Repository: lachlanmonty/ChemicalCompatibilityDatabase

# ChemicalCompatibilityDatabase

## Goal

- Quickly check chemical compatibility of materials
- Combine chemical compatibility databases into a single database

## To Do

- [ ] Add [Sandvik corrosion tables](https://www.materials.sandvik/en/materials-center/corrosion-tables/ "Sandvik corrosion tables")
- [ ] Add the formula for each chemical in the [Cole-Parmer](https://www.coleparmer.com/Chemical-Resistance "Cole-Parmer") database. This should allow for easier lookups with stream table data.
- [ ] Add concentrations
- [ ] Add content of impurities, e.g. Cl-, oxidizing agents etc
- [ ] Add temperature dependent compatibility checks

File: data/cole_data.csv (part 8 of 21)
,material,compatibility,chemical
6381,Fluorocarbon (FKM),A - Excellent,Formaldehyde 100%
6382,Hastelloy-C®,A - Excellent,Formaldehyde 100%
6383,Hypalon®,C - Fair,Formaldehyde 100%
6384,Kalrez,A - Excellent,Formaldehyde 100%
6385,Kel-F®,A - Excellent,Formaldehyde 100%
6386,LDPE,B - Good,Formaldehyde 100%
6387,Natural rubber,C - Fair,Formaldehyde 100%
6388,Neoprene,C - Fair,Formaldehyde 100%
6389,NORYL®,A - Excellent,Formaldehyde 100%
6390,Nylon,D - Poor,Formaldehyde 100%
6391,Polycarbonate,A2 - Excellent,Formaldehyde 100%
6392,Polyetherether Ketone (PEEK),A - Excellent,Formaldehyde 100%
6393,Polypropylene,C - Fair,Formaldehyde 100%
6394,Polyurethane,D - Poor,Formaldehyde 100%
6395,PPS (Ryton®),B - Good,Formaldehyde 100%
6396,PTFE,A - Excellent,Formaldehyde 100%
6397,PVC,A - Excellent,Formaldehyde 100%
6398,PVDF (Kynar®),A - Excellent,Formaldehyde 100%
6399,Silicone,B - Good,Formaldehyde 100%
6400,stainless steel - 304,C - Fair,Formaldehyde 100%
6401,stainless steel - 316,A - Excellent,Formaldehyde 100%
6402,Titanium,A - Excellent,Formaldehyde 100%
6403,Tygon®,B - Good,Formaldehyde 100%
6404,Viton®,D - Poor,Formaldehyde 100%
6405,ABS plastic,A2 - Excellent,Formaldehyde 40%
6406,Acetal (Delrin®),A2 - Excellent,Formaldehyde 40%
6407,Aluminum,B - Good,Formaldehyde 40%
6408,Brass,A - Excellent,Formaldehyde 40%
6409,Bronze,A - Excellent,Formaldehyde 40%
6410,Buna N (Nitrile),B - Good,Formaldehyde 40%
6411,Carbon graphite,A - Excellent,Formaldehyde 40%
6412,Carbon Steel,D - Poor,Formaldehyde 40%
6413,Carpenter 20,A - Excellent,Formaldehyde 40%
6414,Cast iron,B - Good,Formaldehyde 40%
6415,Ceramic magnet,A - Excellent,Formaldehyde 40%
6416,ChemRaz (FFKM),A - Excellent,Formaldehyde 40%
6417,Copper,B2 - Good,Formaldehyde 40%
6418,CPVC,A2 - Excellent,Formaldehyde 40%
6419,EPDM,A - Excellent,Formaldehyde 40%
6420,Epoxy,A2 - Excellent,Formaldehyde 40%
6421,Fluorocarbon (FKM),A - Excellent,Formaldehyde 40%
6422,Hastelloy-C®,B - Good,Formaldehyde 40%
6423,Hypalon®,B - Good,Formaldehyde 40%
6424,Hytrel®,B - Good,Formaldehyde 40%
6425,Kalrez,A - Excellent,Formaldehyde 40%
6426,Kel-F®,A - Excellent,Formaldehyde 40%
6427,LDPE,D - Poor,Formaldehyde 40%
6428,Natural rubber,B - Good,Formaldehyde 40%
6429,Neoprene,B1 - Good,Formaldehyde 40%
6430,NORYL®,A - Excellent,Formaldehyde 40%
6431,Nylon,A - Excellent,Formaldehyde 40%
6432,Polycarbonate,A1 - Excellent,Formaldehyde 40%
6433,Polyetherether Ketone (PEEK),A - Excellent,Formaldehyde 40%
6434,Polypropylene,A - Excellent,Formaldehyde 40%
6435,Polyurethane,C - Fair,Formaldehyde 40%
6436,PPS (Ryton®),A - Excellent,Formaldehyde 40%
6437,PTFE,A - Excellent,Formaldehyde 40%
6438,PVC,A - Excellent,Formaldehyde 40%
6439,PVDF (Kynar®),A - Excellent,Formaldehyde 40%
6440,stainless steel - 304,A1 - Excellent,Formaldehyde 40%
6441,stainless steel - 316,A - Excellent,Formaldehyde 40%
6442,Titanium,B - Good,Formaldehyde 40%
6443,Viton®,A - Excellent,Formaldehyde 40%
6444,ABS plastic,D - Poor,Formic Acid
6445,Acetal (Delrin®),A2 - Excellent,Formic Acid
6446,Aluminum,A - Excellent,Formic Acid
6447,Brass,D - Poor,Formic Acid
6448,Bronze,C - Fair,Formic Acid
6449,Buna N (Nitrile),C - Fair,Formic Acid
6450,Carbon graphite,A - Excellent,Formic Acid
6451,Carbon Steel,D - Poor,Formic Acid
6452,Carpenter 20,C - Fair,Formic Acid
6453,Cast iron,D - Poor,Formic Acid
6454,Ceramic magnet,A - Excellent,Formic Acid
6455,ChemRaz (FFKM),B - Good,Formic Acid
6456,Copper,C - Fair,Formic Acid
6457,CPVC,A2 - Excellent,Formic Acid
6458,EPDM,A - Excellent,Formic Acid
6459,Epoxy,C1 - Fair,Formic Acid
6460,Fluorocarbon (FKM),D - Poor,Formic Acid
6461,Hastelloy-C®,A - Excellent,Formic Acid
6462,Hypalon®,A1 - Excellent,Formic Acid
6463,Hytrel®,B - Good,Formic Acid
6464,Kalrez,A - Excellent,Formic Acid
6465,Kel-F®,A1 - Excellent,Formic Acid
6466,LDPE,D - Poor,Formic Acid
6467,Natural rubber,C - Fair,Formic Acid
6468,Neoprene,A - Excellent,Formic Acid
6469,NORYL®,A - Excellent,Formic Acid
6470,Nylon,D - Poor,Formic Acid
6471,Polycarbonate,A1 - Excellent,Formic Acid
6472,Polyetherether Ketone (PEEK),C - Fair,Formic Acid
6473,Polypropylene,A1 - Excellent,Formic Acid
6474,Polyurethane,D - Poor,Formic Acid
6475,PPS (Ryton®),A - Excellent,Formic Acid
6476,PTFE,A - Excellent,Formic Acid
6477,PVC,A1 - Excellent,Formic Acid
6478,PVDF (Kynar®),A - Excellent,Formic Acid
6479,Silicone,B - Good,Formic Acid
6480,stainless steel - 304,B1 - Good,Formic Acid
6481,stainless steel - 316,A1 - Excellent,Formic Acid
6482,Titanium,C1 - Fair,Formic Acid
6483,Tygon®,B - Good,Formic Acid
6484,Viton®,C - Fair,Formic Acid
6485,Acetal (Delrin®),A - Excellent,Freon 113
6486,Buna N (Nitrile),A - Excellent,Freon 113
6487,Carpenter 20,A - Excellent,Freon 113
6488,Ceramic Al203,A - Excellent,Freon 113
6489,Ceramic magnet,A - Excellent,Freon 113
6490,ChemRaz (FFKM),C - Fair,Freon 113
6491,Copper,A - Excellent,Freon 113
6492,CPVC,B - Good,Freon 113
6493,EPDM,D - Poor,Freon 113
6494,Epoxy,A - Excellent,Freon 113
6495,Fluorocarbon (FKM),B - Good,Freon 113
6496,Hastelloy-C®,A - Excellent,Freon 113
6497,Hypalon®,A - Excellent,Freon 113
6498,Hytrel®,A - Excellent,Freon 113
6499,Kalrez,C - Fair,Freon 113
6500,Natural rubber,D - Poor,Freon 113
6501,Neoprene,C - Fair,Freon 113
6502,NORYL®,D - Poor,Freon 113
6503,Polyetherether Ketone (PEEK),A - Excellent,Freon 113
6504,Polypropylene,D - Poor,Freon 113
6505,Polyurethane,B - Good,Freon 113
6506,PPS (Ryton®),A - Excellent,Freon 113
6507,PTFE,A - Excellent,Freon 113
6508,PVC,B - Good,Freon 113
6509,PVDF (Kynar®),B - Good,Freon 113
6510,Silicone,D - Poor,Freon 113
6511,Titanium,C - Fair,Freon 113
6512,Tygon®,D - Poor,Freon 113
6513,Viton®,B - Good,Freon 113
6514,ABS plastic,A1 - Excellent,Freon 12
6515,Acetal (Delrin®),B - Good,Freon 12
6516,Aluminum,B1 - Good,Freon 12
6517,Brass,B1 - Good,Freon 12
6518,Bronze,B - Good,Freon 12
6519,Buna N (Nitrile),A - Excellent,Freon 12
6520,Carbon Steel,D - Poor,Freon 12
6521,Carpenter 20,A - Excellent,Freon 12
6522,Cast iron,A - Excellent,Freon 12
6523,ChemRaz (FFKM),B - Good,Freon 12
6524,Copper,A - Excellent,Freon 12
6525,CPVC,A2 - Excellent,Freon 12
6526,EPDM,B - Good,Freon 12
6527,Epoxy,A2 - Excellent,Freon 12
6528,Fluorocarbon (FKM),C - Fair,Freon 12
6529,Hastelloy-C®,A - Excellent,Freon 12
6530,Hypalon®,A - Excellent,Freon 12
6531,Hytrel®,A - Excellent,Freon 12
6532,Kalrez,C - Fair,Freon 12
6533,Kel-F®,C - Fair,Freon 12
6534,LDPE,A1 - Excellent,Freon 12
6535,Natural rubber,C - Fair,Freon 12
6536,Neoprene,A - Excellent,Freon 12
6537,NORYL®,D - Poor,Freon 12
6538,Polyetherether Ketone (PEEK),A - Excellent,Freon 12
6539,Polypropylene,A2 - Excellent,Freon 12
6540,Polyurethane,A - Excellent,Freon 12
6541,PPS (Ryton®),A - Excellent,Freon 12
6542,PTFE,A - Excellent,Freon 12
6543,PVC,A2 - Excellent,Freon 12
6544,PVDF (Kynar®),A - Excellent,Freon 12
6545,Silicone,D - Poor,Freon 12
6546,stainless steel - 304,B1 - Good,Freon 12
6547,stainless steel - 316,B - Good,Freon 12
6548,Titanium,B - Good,Freon 12
6549,Tygon®,D - Poor,Freon 12
6550,Viton®,B - Good,Freon 12
6551,Acetal (Delrin®),A - Excellent,Freon 22
6552,Aluminum,D - Poor,Freon 22
6553,Brass,A - Excellent,Freon 22
6554,Buna N (Nitrile),D - Poor,Freon 22
6555,Carbon Steel,D - Poor,Freon 22
6556,Carpenter 20,A - Excellent,Freon 22
6557,Cast iron,D - Poor,Freon 22
6558,ChemRaz (FFKM),A - Excellent,Freon 22
6559,Copper,B - Good,Freon 22
6560,CPVC,B - Good,Freon 22
6561,EPDM,A - Excellent,Freon 22
6562,Epoxy,A - Excellent,Freon 22
6563,Fluorocarbon (FKM),D - Poor,Freon 22
6564,Hastelloy-C®,A - Excellent,Freon 22
6565,Hypalon®,B - Good,Freon 22
6566,Kalrez,B - Good,Freon 22
6567,Kel-F®,A - Excellent,Freon 22
6568,Natural rubber,D - Poor,Freon 22
6569,Neoprene,A - Excellent,Freon 22
6570,NORYL®,B - Good,Freon 22
6571,Polyetherether Ketone (PEEK),A - Excellent,Freon 22
6572,Polypropylene,B - Good,Freon 22
6573,Polyurethane,D - Poor,Freon 22
6574,PPS (Ryton®),A - Excellent,Freon 22
6575,PTFE,A - Excellent,Freon 22
6576,PVC,A - Excellent,Freon 22
6577,PVDF (Kynar®),A - Excellent,Freon 22
6578,Silicone,D - Poor,Freon 22
6579,stainless steel - 304,A - Excellent,Freon 22
6580,stainless steel - 316,A - Excellent,Freon 22
6581,Titanium,B - Good,Freon 22
6582,Tygon®,D - Poor,Freon 22
6583,Viton®,D - Poor,Freon 22
6584,Acetal (Delrin®),A - Excellent,Freon TF
6585,Aluminum,D - Poor,Freon TF
6586,Buna N (Nitrile),A - Excellent,Freon TF
6587,Carpenter 20,A - Excellent,Freon TF
6588,Cast iron,A - Excellent,Freon TF
6589,Ceramic Al203,A - Excellent,Freon TF
6590,Ceramic magnet,A - Excellent,Freon TF
6591,ChemRaz (FFKM),C - Fair,Freon TF
6592,Copper,A - Excellent,Freon TF
6593,CPVC,B - Good,Freon TF
6594,EPDM,D - Poor,Freon TF
6595,Epoxy,A - Excellent,Freon TF
6596,Fluorocarbon (FKM),B - Good,Freon TF
6597,Hastelloy-C®,A - Excellent,Freon TF
6598,Hypalon®,A - Excellent,Freon TF
6599,Hytrel®,A - Excellent,Freon TF
6600,Kalrez,C - Fair,Freon TF
6601,Natural rubber,D - Poor,Freon TF
6602,Neoprene,A - Excellent,Freon TF
6603,Polyetherether Ketone (PEEK),A - Excellent,Freon TF
6604,Polypropylene,D - Poor,Freon TF
6605,Polyurethane,B - Good,Freon TF
6606,PPS (Ryton®),D - Poor,Freon TF
6607,PTFE,A - Excellent,Freon TF
6608,PVC,B - Good,Freon TF
6609,PVDF (Kynar®),B - Good,Freon TF
6610,Silicone,D - Poor,Freon TF
6611,stainless steel - 304,A - Excellent,Freon TF
6612,stainless steel - 316,A - Excellent,Freon TF
6613,Titanium,B - Good,Freon TF
6614,Tygon®,D - Poor,Freon TF
6615,Viton®,B - Good,Freon TF
6616,ABS plastic,D - Poor,Freonr 11
6617,Acetal (Delrin®),D - Poor,Freonr 11
6618,Aluminum,D - Poor,Freonr 11
6619,Buna N (Nitrile),B - Good,Freonr 11
6620,Carbon Steel,D - Poor,Freonr 11
6621,Carpenter 20,A - Excellent,Freonr 11
6622,Cast iron,A - Excellent,Freonr 11
6623,Ceramic Al203,A - Excellent,Freonr 11
6624,Ceramic magnet,A - Excellent,Freonr 11
6625,Copper,A - Excellent,Freonr 11
6626,CPVC,A2 - Excellent,Freonr 11
6627,EPDM,D - Poor,Freonr 11
6628,Epoxy,A - Excellent,Freonr 11
6629,Fluorocarbon (FKM),D - Poor,Freonr 11
6630,Hastelloy-C®,A - Excellent,Freonr 11
6631,Hypalon®,B - Good,Freonr 11
6632,Hytrel®,A - Excellent,Freonr 11
6633,Kalrez,C - Fair,Freonr 11
6634,Kel-F®,A - Excellent,Freonr 11
6635,LDPE,C - Fair,Freonr 11
6636,Natural rubber,D - Poor,Freonr 11
6637,Neoprene,D - Poor,Freonr 11
6638,NORYL®,B - Good,Freonr 11
6639,Polyetherether Ketone (PEEK),A - Excellent,Freonr 11
6640,Polypropylene,A - Excellent,Freonr 11
6641,Polyurethane,D - Poor,Freonr 11
6642,PPS (Ryton®),A - Excellent,Freonr 11
6643,PTFE,A - Excellent,Freonr 11
6644,PVC,A2 - Excellent,Freonr 11
6645,PVDF (Kynar®),A - Excellent,Freonr 11
6646,Silicone,D - Poor,Freonr 11
6647,stainless steel - 304,A - Excellent,Freonr 11
6648,stainless steel - 316,A - Excellent,Freonr 11
6649,Titanium,B - Good,Freonr 11
6650,Tygon®,B - Good,Freonr 11
6651,Viton®,B - Good,Freonr 11
6652,ABS plastic,B - Good,Fruit Juice
6653,Acetal (Delrin®),D - Poor,Fruit Juice
6654,Aluminum,A - Excellent,Fruit Juice
6655,Brass,D - Poor,Fruit Juice
6656,Buna N (Nitrile),A - Excellent,Fruit Juice
6657,Carpenter 20,C - Fair,Fruit Juice
6658,Cast iron,D - Poor,Fruit Juice
6659,Ceramic Al203,A - Excellent,Fruit Juice
6660,Ceramic magnet,A - Excellent,Fruit Juice
6661,Copper,A - Excellent,Fruit Juice
6662,CPVC,A - Excellent,Fruit Juice
6663,Epoxy,A - Excellent,Fruit Juice
6664,Fluorocarbon (FKM),A - Excellent,Fruit Juice
6665,Hastelloy-C®,A - Excellent,Fruit Juice
6666,Hypalon®,B - Good,Fruit Juice
6667,Kel-F®,A - Excellent,Fruit Juice
6668,LDPE,A - Excellent,Fruit Juice
6669,Natural rubber,D - Poor,Fruit Juice
6670,Neoprene,A - Excellent,Fruit Juice
6671,NORYL®,B - Good,Fruit Juice
6672,Nylon,A - Excellent,Fruit Juice
6673,Polyetherether Ketone (PEEK),A - Excellent,Fruit Juice
6674,Polypropylene,B - Good,Fruit Juice
6675,Polyurethane,A - Excellent,Fruit Juice
6676,PTFE,A - Excellent,Fruit Juice
6677,PVC,A - Excellent,Fruit Juice
6678,PVDF (Kynar®),A - Excellent,Fruit Juice
6679,stainless steel - 304,A - Excellent,Fruit Juice
6680,stainless steel - 316,A - Excellent,Fruit Juice
6681,Titanium,A - Excellent,Fruit Juice
6682,Tygon®,B - Good,Fruit Juice
6683,Viton®,A - Excellent,Fruit Juice
6684,ABS plastic,D - Poor,Fuel Oils
6685,Acetal (Delrin®),A - Excellent,Fuel Oils
6686,Aluminum,C1 - Fair,Fuel Oils
6687,Brass,B - Good,Fuel Oils
6688,Bronze,A - Excellent,Fuel Oils
6689,Buna N (Nitrile),A - Excellent,Fuel Oils
6690,Carbon graphite,A - Excellent,Fuel Oils
6691,Carbon Steel,A - Excellent,Fuel Oils
6692,Carpenter 20,A - Excellent,Fuel Oils
6693,Cast iron,A - Excellent,Fuel Oils
6694,ChemRaz (FFKM),A - Excellent,Fuel Oils
6695,Copper,A - Excellent,Fuel Oils
6696,EPDM,D - Poor,Fuel Oils
6697,Epoxy,A1 - Excellent,Fuel Oils
6698,Fluorocarbon (FKM),A - Excellent,Fuel Oils
6699,Hastelloy-C®,A1 - Excellent,Fuel Oils
6700,Hypalon®,C - Fair,Fuel Oils
6701,Kalrez,A - Excellent,Fuel Oils
6702,Kel-F®,A - Excellent,Fuel Oils
6703,LDPE,B - Good,Fuel Oils
6704,Natural rubber,D - Poor,Fuel Oils
6705,Neoprene,B - Good,Fuel Oils
6706,NORYL®,B - Good,Fuel Oils
6707,Nylon,A1 - Excellent,Fuel Oils
6708,Polycarbonate,B1 - Good,Fuel Oils
6709,Polyetherether Ketone (PEEK),A - Excellent,Fuel Oils
6710,Polypropylene,A - Excellent,Fuel Oils
6711,Polyurethane,D - Poor,Fuel Oils
6712,PPS (Ryton®),A - Excellent,Fuel Oils
6713,PTFE,B - Good,Fuel Oils
6714,PVC,A2 - Excellent,Fuel Oils
6715,PVDF (Kynar®),B - Good,Fuel Oils
6716,Silicone,D - Poor,Fuel Oils
6717,stainless steel - 304,A - Excellent,Fuel Oils
6718,stainless steel - 316,A - Excellent,Fuel Oils
6719,Titanium,A - Excellent,Fuel Oils
6720,Tygon®,A - Excellent,Fuel Oils
6721,Viton®,A - Excellent,Fuel Oils
6722,Acetal (Delrin®),D - Poor,Furan Resin
6723,Aluminum,A - Excellent,Furan Resin
6724,Buna N (Nitrile),D - Poor,Furan Resin
6725,Carbon Steel,A - Excellent,Furan Resin
6726,Carpenter 20,A - Excellent,Furan Resin
6727,ChemRaz (FFKM),A - Excellent,Furan Resin
6728,EPDM,C - Fair,Furan Resin
6729,Epoxy,A1 - Excellent,Furan Resin
6730,Fluorocarbon (FKM),D - Poor,Furan Resin
6731,Hastelloy-C®,B - Good,Furan Resin
6732,Hypalon®,D - Poor,Furan Resin
6733,Kalrez,A - Excellent,Furan Resin
6734,Kel-F®,A1 - Excellent,Furan Resin
6735,LDPE,D - Poor,Furan Resin
6736,Natural rubber,D - Poor,Furan Resin
6737,Neoprene,D - Poor,Furan Resin
6738,Polypropylene,D - Poor,Furan Resin
6739,Polyurethane,D - Poor,Furan Resin
6740,PPS (Ryton®),A - Excellent,Furan Resin
6741,PTFE,A - Excellent,Furan Resin
6742,PVC,A - Excellent,Furan Resin
6743,PVDF (Kynar®),D - Poor,Furan Resin
6744,Silicone,D - Poor,Furan Resin
6745,stainless steel - 304,A1 - Excellent,Furan Resin
6746,stainless steel - 316,A - Excellent,Furan Resin
6747,Tygon®,A - Excellent,Furan Resin
6748,Viton®,D - Poor,Furan Resin
6749,ABS plastic,D - Poor,Furfural
6750,Acetal (Delrin®),A - Excellent,Furfural
6751,Aluminum,A1 - Excellent,Furfural
6752,Bronze,B - Good,Furfural
6753,Buna N (Nitrile),D - Poor,Furfural
6754,Carbon graphite,A - Excellent,Furfural
6755,Carbon Steel,B - Good,Furfural
6756,Carpenter 20,A - Excellent,Furfural
6757,Cast iron,B - Good,Furfural
6758,ChemRaz (FFKM),B - Good,Furfural
6759,Copper,A - Excellent,Furfural
6760,CPVC,D - Poor,Furfural
6761,EPDM,D - Poor,Furfural
6762,Epoxy,A1 - Excellent,Furfural
6763,Fluorocarbon (FKM),D - Poor,Furfural
6764,Hastelloy-C®,B - Good,Furfural
6765,Hypalon®,B - Good,Furfural
6766,Kalrez,A - Excellent,Furfural
6767,Kel-F®,D - Poor,Furfural
6768,LDPE,D - Poor,Furfural
6769,Natural rubber,D - Poor,Furfural
6770,Neoprene,D - Poor,Furfural
6771,NORYL®,D - Poor,Furfural
6772,Nylon,B - Good,Furfural
6773,Polycarbonate,D - Poor,Furfural
6774,Polypropylene,D - Poor,Furfural
6775,Polyurethane,D - Poor,Furfural
6776,PPS (Ryton®),A - Excellent,Furfural
6777,PTFE,A - Excellent,Furfural
6778,PVC,D - Poor,Furfural
6779,PVDF (Kynar®),B2 - Good,Furfural
6780,Silicone,D - Poor,Furfural
6781,stainless steel - 304,A - Excellent,Furfural
6782,stainless steel - 316,B - Good,Furfural
6783,Titanium,A - Excellent,Furfural
6784,Tygon®,D - Poor,Furfural
6785,Viton®,D - Poor,Furfural
6786,ABS plastic,D - Poor,Gallic Acid
6787,Acetal (Delrin®),A - Excellent,Gallic Acid
6788,Aluminum,A1 - Excellent,Gallic Acid
6789,Bronze,B - Good,Gallic Acid
6790,Buna N (Nitrile),D - Poor,Gallic Acid
6791,Carbon graphite,A - Excellent,Gallic Acid
6792,Carbon Steel,B - Good,Gallic Acid
6793,Carpenter 20,A - Excellent,Gallic Acid
6794,Cast iron,B - Good,Gallic Acid
6795,ChemRaz (FFKM),B - Good,Gallic Acid
6796,Copper,A - Excellent,Gallic Acid
6797,CPVC,D - Poor,Gallic Acid
6798,EPDM,D - Poor,Gallic Acid
6799,Epoxy,A1 - Excellent,Gallic Acid
6800,Fluorocarbon (FKM),D - Poor,Gallic Acid
6801,Hastelloy-C®,B - Good,Gallic Acid
6802,Hypalon®,B - Good,Gallic Acid
6803,Kalrez,A - Excellent,Gallic Acid
6804,Kel-F®,D - Poor,Gallic Acid
6805,LDPE,D - Poor,Gallic Acid
6806,Natural rubber,D - Poor,Gallic Acid
6807,Neoprene,D - Poor,Gallic Acid
6808,NORYL®,D - Poor,Gallic Acid
6809,Nylon,B - Good,Gallic Acid
6810,Polycarbonate,D - Poor,Gallic Acid
6811,Polypropylene,D - Poor,Gallic Acid
6812,Polyurethane,D - Poor,Gallic Acid
6813,PPS (Ryton®),A - Excellent,Gallic Acid
6814,PTFE,A - Excellent,Gallic Acid
6815,PVC,D - Poor,Gallic Acid
6816,PVDF (Kynar®),B2 - Good,Gallic Acid
6817,Silicone,D - Poor,Gallic Acid
6818,stainless steel - 304,A - Excellent,Gallic Acid
6819,stainless steel - 316,B - Good,Gallic Acid
6820,Titanium,A - Excellent,Gallic Acid
6821,Tygon®,D - Poor,Gallic Acid
6822,Viton®,D - Poor,Gallic Acid
6823,ABS plastic,D - Poor,Gasoline (high-aromatic)
6824,Acetal (Delrin®),B - Good,Gasoline (high-aromatic)
6825,Aluminum,D - Poor,Gasoline (high-aromatic)
6826,Bronze,A - Excellent,Gasoline (high-aromatic)
6827,Buna N (Nitrile),A - Excellent,Gasoline (high-aromatic)
6828,Carbon graphite,A - Excellent,Gasoline (high-aromatic)
6829,Carpenter 20,A - Excellent,Gasoline (high-aromatic)
6830,Cast iron,A - Excellent,Gasoline (high-aromatic)
6831,Ceramic Al203,A - Excellent,Gasoline (high-aromatic)
6832,Ceramic magnet,A - Excellent,Gasoline (high-aromatic)
6833,CPVC,C1 - Fair,Gasoline (high-aromatic)
6834,EPDM,D - Poor,Gasoline (high-aromatic)
6835,Epoxy,A - Excellent,Gasoline (high-aromatic)
6836,Fluorocarbon (FKM),A - Excellent,Gasoline (high-aromatic)
6837,Hastelloy-C®,A - Excellent,Gasoline (high-aromatic)
6838,Hypalon®,B - Good,Gasoline (high-aromatic)
6839,Hytrel®,A - Excellent,Gasoline (high-aromatic)
6840,Kel-F®,A - Excellent,Gasoline (high-aromatic)
6841,LDPE,A - Excellent,Gasoline (high-aromatic)
6842,Natural rubber,D - Poor,Gasoline (high-aromatic)
6843,Neoprene,A - Excellent,Gasoline (high-aromatic)
6844,NORYL®,B - Good,Gasoline (high-aromatic)
6845,Nylon,A - Excellent,Gasoline (high-aromatic)
6846,Polycarbonate,A - Excellent,Gasoline (high-aromatic)
6847,Polypropylene,A - Excellent,Gasoline (high-aromatic)
6848,PPS (Ryton®),A - Excellent,Gasoline (high-aromatic)
6849,PTFE,B - Good,Gasoline (high-aromatic)
6850,PVC,A - Excellent,Gasoline (high-aromatic)
6851,PVDF (Kynar®),A - Excellent,Gasoline (high-aromatic)
6852,Silicone,D - Poor,Gasoline (high-aromatic)
6853,stainless steel - 304,A - Excellent,Gasoline (high-aromatic)
6854,stainless steel - 316,A - Excellent,Gasoline (high-aromatic)
6855,Titanium,B - Good,Gasoline (high-aromatic)
6856,Tygon®,A - Excellent,Gasoline (high-aromatic)
6857,Viton®,A - Excellent,Gasoline (high-aromatic)
6858,ABS plastic,D - Poor,"Gasoline, leaded, ref."
6859,Acetal (Delrin®),A - Excellent,"Gasoline, leaded, ref."
6860,Aluminum,A - Excellent,"Gasoline, leaded, ref."
6861,Bronze,A2 - Excellent,"Gasoline, leaded, ref."
6862,Buna N (Nitrile),A2 - Excellent,"Gasoline, leaded, ref."
6863,Carbon graphite,A2 - Excellent,"Gasoline, leaded, ref."
6864,Carbon Steel,B - Good,"Gasoline, leaded, ref."
6865,Ceramic Al203,A - Excellent,"Gasoline, leaded, ref."
6866,Ceramic magnet,A - Excellent,"Gasoline, leaded, ref."
6867,Copper,B - Good,"Gasoline, leaded, ref."
6868,EPDM,D - Poor,"Gasoline, leaded, ref."
6869,Epoxy,A2 - Excellent,"Gasoline, leaded, ref."
6870,Fluorocarbon (FKM),A - Excellent,"Gasoline, leaded, ref."
6871,Hastelloy-C®,A - Excellent,"Gasoline, leaded, ref."
6872,Hypalon®,B - Good,"Gasoline, leaded, ref."
6873,Hytrel®,A - Excellent,"Gasoline, leaded, ref."
6874,Kel-F®,A2 - Excellent,"Gasoline, leaded, ref."
6875,Natural rubber,D - Poor,"Gasoline, leaded, ref."
6876,Neoprene,B - Good,"Gasoline, leaded, ref."
6877,NORYL®,B - Good,"Gasoline, leaded, ref."
6878,Nylon,A2 - Excellent,"Gasoline, leaded, ref."
6879,Polycarbonate,A2 - Excellent,"Gasoline, leaded, ref."
6880,Polyetherether Ketone (PEEK),A - Excellent,"Gasoline, leaded, ref."
6881,Polypropylene,B - Good,"Gasoline, leaded, ref."
6882,Polyurethane,C - Fair,"Gasoline, leaded, ref."
6883,PPS (Ryton®),A - Excellent,"Gasoline, leaded, ref."
6884,PTFE,A - Excellent,"Gasoline, leaded, ref."
6885,PVC,B - Good,"Gasoline, leaded, ref."
6886,PVDF (Kynar®),A - Excellent,"Gasoline, leaded, ref."
6887,Silicone,D - Poor,"Gasoline, leaded, ref."
6888,stainless steel - 304,A1 - Excellent,"Gasoline, leaded, ref."
6889,stainless steel - 316,A2 - Excellent,"Gasoline, leaded, ref."
6890,Titanium,A - Excellent,"Gasoline, leaded, ref."
6891,Tygon®,C - Fair,"Gasoline, leaded, ref."
6892,Viton®,A1 - Excellent,"Gasoline, leaded, ref."
6893,ABS plastic,D - Poor,"Gasoline, unleaded"
6894,Acetal (Delrin®),A - Excellent,"Gasoline, unleaded"
6895,Aluminum,A - Excellent,"Gasoline, unleaded"
6896,Bronze,A2 - Excellent,"Gasoline, unleaded"
6897,Buna N (Nitrile),A2 - Excellent,"Gasoline, unleaded"
6898,Carbon graphite,A2 - Excellent,"Gasoline, unleaded"
6899,Carbon Steel,B - Good,"Gasoline, unleaded"
6900,Ceramic Al203,A - Excellent,"Gasoline, unleaded"
6901,Ceramic magnet,A - Excellent,"Gasoline, unleaded"
6902,Copper,B - Good,"Gasoline, unleaded"
6903,EPDM,D - Poor,"Gasoline, unleaded"
6904,Epoxy,A2 - Excellent,"Gasoline, unleaded"
6905,Fluorocarbon (FKM),A - Excellent,"Gasoline, unleaded"
6906,Hastelloy-C®,A - Excellent,"Gasoline, unleaded"
6907,Hypalon®,B - Good,"Gasoline, unleaded"
6908,Hytrel®,A - Excellent,"Gasoline, unleaded"
6909,Kel-F®,A2 - Excellent,"Gasoline, unleaded"
6910,Natural rubber,D - Poor,"Gasoline, unleaded"
6911,Neoprene,B - Good,"Gasoline, unleaded"
6912,NORYL®,B - Good,"Gasoline, unleaded"
6913,Nylon,A2 - Excellent,"Gasoline, unleaded"
6914,Polycarbonate,A2 - Excellent,"Gasoline, unleaded"
6915,Polyetherether Ketone (PEEK),A - Excellent,"Gasoline, unleaded"
6916,Polypropylene,B - Good,"Gasoline, unleaded"
6917,Polyurethane,C - Fair,"Gasoline, unleaded"
6918,PPS (Ryton®),A - Excellent,"Gasoline, unleaded"
6919,PTFE,A - Excellent,"Gasoline, unleaded"
6920,PVC,B - Good,"Gasoline, unleaded"
6921,PVDF (Kynar®),A - Excellent,"Gasoline, unleaded"
6922,Silicone,D - Poor,"Gasoline, unleaded"
6923,stainless steel - 304,A1 - Excellent,"Gasoline, unleaded"
6924,stainless steel - 316,A2 - Excellent,"Gasoline, unleaded"
6925,Titanium,A - Excellent,"Gasoline, unleaded"
6926,Tygon®,C - Fair,"Gasoline, unleaded"
6927,Viton®,A1 - Excellent,"Gasoline, unleaded"
6928,ABS plastic,D - Poor,Gelatin
6929,Acetal (Delrin®),A - Excellent,Gelatin
6930,Aluminum,A2 - Excellent,Gelatin
6931,Bronze,A2 - Excellent,Gelatin
6932,Buna N (Nitrile),A1 - Excellent,Gelatin
6933,Carbon graphite,A2 - Excellent,Gelatin
6934,Carbon Steel,B - Good,Gelatin
6935,Carpenter 20,A - Excellent,Gelatin
6936,Cast iron,A - Excellent,Gelatin
6937,Copper,B - Good,Gelatin
6938,CPVC,C - Fair,Gelatin
6939,EPDM,D - Poor,Gelatin
6940,Epoxy,A2 - Excellent,Gelatin
6941,Fluorocarbon (FKM),A - Excellent,Gelatin
6942,Hastelloy-C®,A - Excellent,Gelatin
6943,Hypalon®,A - Excellent,Gelatin
6944,Kalrez,A - Excellent,Gelatin
6945,Kel-F®,A2 - Excellent,Gelatin
6946,Natural rubber,D - Poor,Gelatin
6947,Neoprene,B - Good,Gelatin
6948,NORYL®,D - Poor,Gelatin
6949,Nylon,A2 - Excellent,Gelatin
6950,Polycarbonate,A2 - Excellent,Gelatin
6951,Polypropylene,C1 - Fair,Gelatin
6952,PPS (Ryton®),A - Excellent,Gelatin
6953,PTFE,A - Excellent,Gelatin
6954,PVC,C2 - Fair,Gelatin
6955,PVDF (Kynar®),A - Excellent,Gelatin
6956,Silicone,D - Poor,Gelatin
6957,stainless steel - 304,A1 - Excellent,Gelatin
6958,stainless steel - 316,A2 - Excellent,Gelatin
6959,Titanium,A - Excellent,Gelatin
6960,Tygon®,C - Fair,Gelatin
6961,Viton®,A1 - Excellent,Gelatin
6962,ABS plastic,B - Good,Glucose
6963,Acetal (Delrin®),A - Excellent,Glucose
6964,Aluminum,A - Excellent,Glucose
6965,Brass,A - Excellent,Glucose
6966,Buna N (Nitrile),A - Excellent,Glucose
6967,Carbon graphite,A - Excellent,Glucose
6968,Carbon Steel,B - Good,Glucose
6969,Carpenter 20,A - Excellent,Glucose
6970,Cast iron,A - Excellent,Glucose
6971,Ceramic magnet,A - Excellent,Glucose
6972,ChemRaz (FFKM),A - Excellent,Glucose
6973,Copper,A - Excellent,Glucose
6974,CPVC,A2 - Excellent,Glucose
6975,EPDM,A - Excellent,Glucose
6976,Epoxy,B - Good,Glucose
6977,Fluorocarbon (FKM),A - Excellent,Glucose
6978,Hastelloy-C®,A - Excellent,Glucose
6979,Hypalon®,B - Good,Glucose
6980,Kalrez,A - Excellent,Glucose
6981,LDPE,A2 - Excellent,Glucose
6982,Natural rubber,A - Excellent,Glucose
6983,Neoprene,A - Excellent,Glucose
6984,NORYL®,A2 - Excellent,Glucose
6985,Nylon,A - Excellent,Glucose
6986,Polycarbonate,A1 - Excellent,Glucose
6987,Polypropylene,A - Excellent,Glucose
6988,Polyurethane,D - Poor,Glucose
6989,PPS (Ryton®),B - Good,Glucose
6990,PTFE,A - Excellent,Glucose
6991,PVC,A2 - Excellent,Glucose
6992,PVDF (Kynar®),A - Excellent,Glucose
6993,Silicone,A - Excellent,Glucose
6994,stainless steel - 304,A1 - Excellent,Glucose
6995,stainless steel - 316,A - Excellent,Glucose
6996,Titanium,A - Excellent,Glucose
6997,Tygon®,A - Excellent,Glucose
6998,Viton®,A - Excellent,Glucose
6999,Acetal (Delrin®),A - Excellent,"Glue, P.V.A."
7000,Aluminum,A - Excellent,"Glue, P.V.A."
7001,Bronze,A - Excellent,"Glue, P.V.A."
7002,Buna N (Nitrile),A - Excellent,"Glue, P.V.A."
7003,Carbon graphite,A - Excellent,"Glue, P.V.A."
7004,Carbon Steel,A - Excellent,"Glue, P.V.A."
7005,Carpenter 20,A - Excellent,"Glue, P.V.A."
7006,Cast iron,A - Excellent,"Glue, P.V.A."
7007,Ceramic magnet,A - Excellent,"Glue, P.V.A."
7008,Copper,B - Good,"Glue, P.V.A."
7009,CPVC,A - Excellent,"Glue, P.V.A."
7010,EPDM,A - Excellent,"Glue, P.V.A."
7011,Epoxy,A - Excellent,"Glue, P.V.A."
7012,Fluorocarbon (FKM),A - Excellent,"Glue, P.V.A."
7013,Hastelloy-C®,A - Excellent,"Glue, P.V.A."
7014,Hypalon®,A - Excellent,"Glue, P.V.A."
7015,Hytrel®,A - Excellent,"Glue, P.V.A."
7016,Kalrez,A - Excellent,"Glue, P.V.A."
7017,LDPE,A1 - Excellent,"Glue, P.V.A."
7018,Natural rubber,A - Excellent,"Glue, P.V.A."
7019,Neoprene,A - Excellent,"Glue, P.V.A."
7020,Nylon,A1 - Excellent,"Glue, P.V.A."
7021,Polyurethane,A - Excellent,"Glue, P.V.A."
7022,PTFE,A - Excellent,"Glue, P.V.A."
7023,PVC,C - Fair,"Glue, P.V.A."
7024,Silicone,A - Excellent,"Glue, P.V.A."
7025,stainless steel - 304,A1 - Excellent,"Glue, P.V.A."
7026,stainless steel - 316,A2 - Excellent,"Glue, P.V.A."
7027,Titanium,A - Excellent,"Glue, P.V.A."
7028,Tygon®,C - Fair,"Glue, P.V.A."
7029,Viton®,B - Good,"Glue, P.V.A."
7030,ABS plastic,C - Fair,Glycerin
7031,Acetal (Delrin®),A - Excellent,Glycerin
7032,Aluminum,A - Excellent,Glycerin
7033,Brass,B - Good,Glycerin
7034,Bronze,A - Excellent,Glycerin
7035,Buna N (Nitrile),A - Excellent,Glycerin
7036,Carbon graphite,A - Excellent,Glycerin
7037,Carbon Steel,A - Excellent,Glycerin
7038,Carpenter 20,A - Excellent,Glycerin
7039,Cast iron,A - Excellent,Glycerin
7040,Ceramic Al203,A - Excellent,Glycerin
7041,ChemRaz (FFKM),A - Excellent,Glycerin
7042,Copper,A - Excellent,Glycerin
7043,CPVC,A - Excellent,Glycerin
7044,EPDM,A - Excellent,Glycerin
7045,Epoxy,A - Excellent,Glycerin
7046,Fluorocarbon (FKM),A - Excellent,Glycerin
7047,Hastelloy-C®,A - Excellent,Glycerin
7048,Hypalon®,A - Excellent,Glycerin
7049,Hytrel®,A - Excellent,Glycerin
7050,Kalrez,A - Excellent,Glycerin
7051,Kel-F®,A - Excellent,Glycerin
7052,LDPE,A1 - Excellent,Glycerin
7053,Natural rubber,A - Excellent,Glycerin
7054,Neoprene,A - Excellent,Glycerin
7055,NORYL®,A - Excellent,Glycerin
7056,Nylon,A1 - Excellent,Glycerin
7057,Polycarbonate,A2 - Excellent,Glycerin
7058,Polyetherether Ketone (PEEK),A - Excellent,Glycerin
7059,Polypropylene,A - Excellent,Glycerin
7060,Polyurethane,D - Poor,Glycerin
7061,PPS (Ryton®),A - Excellent,Glycerin
7062,PTFE,A - Excellent,Glycerin
7063,PVC,A - Excellent,Glycerin
7064,PVDF (Kynar®),A - Excellent,Glycerin
7065,Silicone,A - Excellent,Glycerin
7066,stainless steel - 304,A2 - Excellent,Glycerin
7067,stainless steel - 316,A - Excellent,Glycerin
7068,Titanium,A - Excellent,Glycerin
7069,Tygon®,A - Excellent,Glycerin
7070,Viton®,A - Excellent,Glycerin
7071,ABS plastic,B - Good,Glycolic Acid
7072,Acetal (Delrin®),A - Excellent,Glycolic Acid
7073,Buna N (Nitrile),A - Excellent,Glycolic Acid
7074,Carbon graphite,A - Excellent,Glycolic Acid
7075,Carbon Steel,D - Poor,Glycolic Acid
7076,ChemRaz (FFKM),A - Excellent,Glycolic Acid
7077,CPVC,A - Excellent,Glycolic Acid
7078,EPDM,A - Excellent,Glycolic Acid
7079,Epoxy,A - Excellent,Glycolic Acid
7080,Fluorocarbon (FKM),D - Poor,Glycolic Acid
7081,Hastelloy-C®,A - Excellent,Glycolic Acid
7082,Hypalon®,A - Excellent,Glycolic Acid
7083,Kalrez,A - Excellent,Glycolic Acid
7084,Kel-F®,B - Good,Glycolic Acid
7085,LDPE,A2 - Excellent,Glycolic Acid
7086,Natural rubber,D - Poor,Glycolic Acid
7087,Neoprene,A - Excellent,Glycolic Acid
7088,Polypropylene,A - Excellent,Glycolic Acid
7089,Polyurethane,D - Poor,Glycolic Acid
7090,PPS (Ryton®),A - Excellent,Glycolic Acid
7091,PTFE,A - Excellent,Glycolic Acid
7092,PVC,B - Good,Glycolic Acid
7093,PVDF (Kynar®),B - Good,Glycolic Acid
7094,Silicone,A - Excellent,Glycolic Acid
7095,stainless steel - 304,A - Excellent,Glycolic Acid
7096,stainless steel - 316,A - Excellent,Glycolic Acid
7097,Titanium,A - Excellent,Glycolic Acid
7098,Tygon®,A - Excellent,Glycolic Acid
7099,Viton®,A - Excellent,Glycolic Acid
7100,Acetal (Delrin®),A - Excellent,Gold Monocyanide
7101,Buna N (Nitrile),A - Excellent,Gold Monocyanide
7102,Carpenter 20,A - Excellent,Gold Monocyanide
7103,Cast iron,D - Poor,Gold Monocyanide
7104,Epoxy,A - Excellent,Gold Monocyanide
7105,Neoprene,A - Excellent,Gold Monocyanide
7106,PTFE,D - Poor,Gold Monocyanide
7107,PVDF (Kynar®),A - Excellent,Gold Monocyanide
7108,stainless steel - 304,A - Excellent,Gold Monocyanide
7109,stainless steel - 316,A - Excellent,Gold Monocyanide
7110,Tygon®,A - Excellent,Gold Monocyanide
7111,Viton®,A - Excellent,Gold Monocyanide
7112,ABS plastic,B - Good,Grape Juice
7113,Acetal (Delrin®),A - Excellent,Grape Juice
7114,Bronze,A - Excellent,Grape Juice
7115,Buna N (Nitrile),A - Excellent,Grape Juice
7116,Carpenter 20,C - Fair,Grape Juice
7117,Cast iron,D - Poor,Grape Juice
7118,CPVC,A - Excellent,Grape Juice
7119,EPDM,A - Excellent,Grape Juice
7120,Epoxy,A - Excellent,Grape Juice
7121,Fluorocarbon (FKM),A - Excellent,Grape Juice
7122,LDPE,B - Good,Grape Juice
7123,Natural rubber,D - Poor,Grape Juice
7124,Neoprene,D - Poor,Grape Juice
7125,Nylon,A - Excellent,Grape Juice
7126,Polyurethane,D - Poor,Grape Juice
7127,PTFE,A - Excellent,Grape Juice
7128,PVC,A - Excellent,Grape Juice
7129,PVDF (Kynar®),A - Excellent,Grape Juice
7130,Silicone,A - Excellent,Grape Juice
7131,stainless steel - 304,A - Excellent,Grape Juice
7132,stainless steel - 316,A - Excellent,Grape Juice
7133,Titanium,A - Excellent,Grape Juice
7134,Tygon®,B - Good,Grape Juice
7135,Viton®,A - Excellent,Grape Juice
7136,Acetal (Delrin®),D - Poor,Grease
7137,Brass,A - Excellent,Grease
7138,Bronze,A - Excellent,Grease
7139,Buna N (Nitrile),A - Excellent,Grease
7140,Carpenter 20,A - Excellent,Grease
7141,Cast iron,A - Excellent,Grease
7142,Copper,A - Excellent,Grease
7143,EPDM,D - Poor,Grease
7144,Epoxy,A - Excellent,Grease
7145,Fluorocarbon (FKM),A - Excellent,Grease
7146,Hastelloy-C®,A - Excellent,Grease
7147,Natural rubber,D - Poor,Grease
7148,Neoprene,D - Poor,Grease
7149,Polyurethane,A - Excellent,Grease
7150,PTFE,A - Excellent,Grease
7151,PVC,A - Excellent,Grease
7152,PVDF (Kynar®),A - Excellent,Grease
7153,Silicone,D - Poor,Grease
7154,stainless steel - 316,A - Excellent,Grease
7155,Tygon®,A - Excellent,Grease
7156,Viton®,A - Excellent,Grease
7157,ABS plastic,D - Poor,Heptane
7158,Acetal (Delrin®),A - Excellent,Heptane
7159,Aluminum,A - Excellent,Heptane
7160,Brass,A - Excellent,Heptane
7161,Bronze,A - Excellent,Heptane
7162,Buna N (Nitrile),A - Excellent,Heptane
7163,Carbon graphite,A - Excellent,Heptane
7164,Carbon Steel,A - Excellent,Heptane
7165,Carpenter 20,A - Excellent,Heptane
7166,Cast iron,A - Excellent,Heptane
7167,Copper,A - Excellent,Heptane
7168,CPVC,A - Excellent,Heptane
7169,EPDM,D - Poor,Heptane
7170,Epoxy,A - Excellent,Heptane
7171,Fluorocarbon (FKM),A - Excellent,Heptane
7172,Hastelloy-C®,A - Excellent,Heptane
7173,Hypalon®,B - Good,Heptane
7174,Kel-F®,A - Excellent,Heptane
7175,LDPE,B1 - Good,Heptane
7176,Natural rubber,D - Poor,Heptane
7177,Neoprene,B - Good,Heptane
7178,NORYL®,B - Good,Heptane
7179,Nylon,A - Excellent,Heptane
7180,Polycarbonate,B - Good,Heptane
7181,Polyetherether Ketone (PEEK),A - Excellent,Heptane
7182,Polypropylene,C2 - Fair,Heptane
7183,PPS (Ryton®),A - Excellent,Heptane
7184,PTFE,A - Excellent,Heptane
7185,PVC,C1 - Fair,Heptane
7186,PVDF (Kynar®),A - Excellent,Heptane
7187,Silicone,D - Poor,Heptane
7188,stainless steel - 304,A - Excellent,Heptane
7189,stainless steel - 316,A - Excellent,Heptane
7190,Titanium,A - Excellent,Heptane
7191,Tygon®,B - Good,Heptane
7192,Viton®,A - Excellent,Heptane
7193,ABS plastic,D - Poor,Hexane
7194,Acetal (Delrin®),A - Excellent,Hexane
7195,Aluminum,A - Excellent,Hexane
7196,Brass,A - Excellent,Hexane
7197,Bronze,A - Excellent,Hexane
7198,Buna N (Nitrile),A - Excellent,Hexane
7199,Carbon graphite,A - Excellent,Hexane
7200,Carbon Steel,A - Excellent,Hexane
7201,Carpenter 20,A - Excellent,Hexane
7202,Cast iron,A - Excellent,Hexane
7203,Copper,A - Excellent,Hexane
7204,CPVC,A - Excellent,Hexane
7205,EPDM,D - Poor,Hexane
7206,Epoxy,A - Excellent,Hexane
7207,Fluorocarbon (FKM),A - Excellent,Hexane
7208,Hastelloy-C®,A - Excellent,Hexane
7209,Hypalon®,B - Good,Hexane
7210,Kel-F®,A - Excellent,Hexane
7211,LDPE,B1 - Good,Hexane
7212,Natural rubber,D - Poor,Hexane
7213,Neoprene,B - Good,Hexane
7214,NORYL®,B - Good,Hexane
7215,Nylon,A - Excellent,Hexane
7216,Polycarbonate,B - Good,Hexane
7217,Polyetherether Ketone (PEEK),A - Excellent,Hexane
7218,Polypropylene,C2 - Fair,Hexane
7219,PPS (Ryton®),A - Excellent,Hexane
7220,PTFE,A - Excellent,Hexane
7221,PVC,C1 - Fair,Hexane
7222,PVDF (Kynar®),A - Excellent,Hexane
7223,Silicone,D - Poor,Hexane
7224,stainless steel - 304,A - Excellent,Hexane
7225,stainless steel - 316,A - Excellent,Hexane
7226,Titanium,A - Excellent,Hexane
7227,Tygon®,B - Good,Hexane
7228,Viton®,A - Excellent,Hexane
7229,Acetal (Delrin®),A - Excellent,Honey
7230,Aluminum,A - Excellent,Honey
7231,Bronze,A - Excellent,Honey
7232,Buna N (Nitrile),A - Excellent,Honey
7233,Carpenter 20,A - Excellent,Honey
7234,Cast iron,A - Excellent,Honey
7235,EPDM,A - Excellent,Honey
7236,Epoxy,A - Excellent,Honey
7237,Fluorocarbon (FKM),A - Excellent,Honey
7238,Hastelloy-C®,A - Excellent,Honey
7239,LDPE,B - Good,Honey
7240,Natural rubber,A - Excellent,Honey
7241,Nylon,A - Excellent,Honey
7242,Polycarbonate,A1 - Excellent,Honey
7243,Polypropylene,A - Excellent,Honey
7244,PTFE,A - Excellent,Honey
7245,PVC,A - Excellent,Honey
7246,PVDF (Kynar®),A - Excellent,Honey
7247,Silicone,A - Excellent,Honey
7248,stainless steel - 304,A - Excellent,Honey
7249,stainless steel - 316,A - Excellent,Honey
7250,Tygon®,A - Excellent,Honey
7251,Viton®,A - Excellent,Honey
7252,Acetal (Delrin®),B - Good,Hydraulic Oil (Petro)
7253,Aluminum,A - Excellent,Hydraulic Oil (Petro)
7254,Brass,A - Excellent,Hydraulic Oil (Petro)
7255,Bronze,A - Excellent,Hydraulic Oil (Petro)
7256,Buna N (Nitrile),A - Excellent,Hydraulic Oil (Petro)
7257,Carbon graphite,B - Good,Hydraulic Oil (Petro)
7258,Carbon Steel,A - Excellent,Hydraulic Oil (Petro)
7259,Carpenter 20,A - Excellent,Hydraulic Oil (Petro)
7260,Cast iron,A - Excellent,Hydraulic Oil (Petro)
7261,ChemRaz (FFKM),A - Excellent,Hydraulic Oil (Petro)
7262,Copper,A - Excellent,Hydraulic Oil (Petro)
7263,EPDM,D - Poor,Hydraulic Oil (Petro)
7264,Epoxy,A - Excellent,Hydraulic Oil (Petro)
7265,Fluorocarbon (FKM),A - Excellent,Hydraulic Oil (Petro)
7266,Hastelloy-C®,A - Excellent,Hydraulic Oil (Petro)
7267,Hypalon®,A - Excellent,Hydraulic Oil (Petro)
7268,Kalrez,A - Excellent,Hydraulic Oil (Petro)
7269,LDPE,C - Fair,Hydraulic Oil (Petro)
7270,Natural rubber,D - Poor,Hydraulic Oil (Petro)
7271,Neoprene,A - Excellent,Hydraulic Oil (Petro)
7272,Nylon,A1 - Excellent,Hydraulic Oil (Petro)
7273,Polyetherether Ketone (PEEK),A - Excellent,Hydraulic Oil (Petro)
7274,Polypropylene,D - Poor,Hydraulic Oil (Petro)
7275,PPS (Ryton®),D - Poor,Hydraulic Oil (Petro)
7276,PTFE,A - Excellent,Hydraulic Oil (Petro)
7277,PVC,A - Excellent,Hydraulic Oil (Petro)
7278,PVDF (Kynar®),A - Excellent,Hydraulic Oil (Petro)
7279,Silicone,B - Good,Hydraulic Oil (Petro)
7280,stainless steel - 304,A - Excellent,Hydraulic Oil (Petro)
7281,stainless steel - 316,A - Excellent,Hydraulic Oil (Petro)
7282,Tygon®,A - Excellent,Hydraulic Oil (Petro)
7283,Viton®,A - Excellent,Hydraulic Oil (Petro)
7284,Aluminum,A - Excellent,Hydraulic Oil (Synthetic)
7285,Brass,A - Excellent,Hydraulic Oil (Synthetic)
7286,Bronze,A - Excellent,Hydraulic Oil (Synthetic)
7287,Buna N (Nitrile),D - Poor,Hydraulic Oil (Synthetic)
7288,Carbon graphite,B - Good,Hydraulic Oil (Synthetic)
7289,Carbon Steel,A - Excellent,Hydraulic Oil (Synthetic)
7290,Carpenter 20,A - Excellent,Hydraulic Oil (Synthetic)
7291,Copper,A - Excellent,Hydraulic Oil (Synthetic)
7292,EPDM,A - Excellent,Hydraulic Oil (Synthetic)
7293,Epoxy,A - Excellent,Hydraulic Oil (Synthetic)
7294,Hastelloy-C®,A - Excellent,Hydraulic Oil (Synthetic)
7295,Hypalon®,A - Excellent,Hydraulic Oil (Synthetic)
7296,Kalrez,A - Excellent,Hydraulic Oil (Synthetic)
7297,LDPE,A - Excellent,Hydraulic Oil (Synthetic)
7298,Natural rubber,D - Poor,Hydraulic Oil (Synthetic)
7299,Neoprene,A - Excellent,Hydraulic Oil (Synthetic)
7300,Nylon,A1 - Excellent,Hydraulic Oil (Synthetic)
7301,Polyetherether Ketone (PEEK),A - Excellent,Hydraulic Oil (Synthetic)
7302,Polypropylene,D - Poor,Hydraulic Oil (Synthetic)
7303,PTFE,A - Excellent,Hydraulic Oil (Synthetic)
7304,PVC,A - Excellent,Hydraulic Oil (Synthetic)
7305,PVDF (Kynar®),A - Excellent,Hydraulic Oil (Synthetic)
7306,Silicone,B - Good,Hydraulic Oil (Synthetic)
7307,stainless steel - 304,A - Excellent,Hydraulic Oil (Synthetic)
7308,stainless steel - 316,A - Excellent,Hydraulic Oil (Synthetic)
7309,Tygon®,A - Excellent,Hydraulic Oil (Synthetic)
7310,Viton®,A - Excellent,Hydraulic Oil (Synthetic)
7311,Acetal (Delrin®),B - Good,Hydrazine
7312,Buna N (Nitrile),B - Good,Hydrazine
7313,Carbon Steel,D - Poor,Hydrazine
7314,Carpenter 20,D - Poor,Hydrazine
7315,Cast iron,D - Poor,Hydrazine
7316,ChemRaz (FFKM),B - Good,Hydrazine
7317,Copper,A - Excellent,Hydrazine
7318,CPVC,D - Poor,Hydrazine
7319,EPDM,A - Excellent,Hydrazine
7320,Epoxy,A - Excellent,Hydrazine
7321,Fluorocarbon (FKM),D - Poor,Hydrazine
7322,Hypalon®,B - Good,Hydrazine
7323,Hytrel®,C - Fair,Hydrazine
7324,Kalrez,A - Excellent,Hydrazine
7325,Natural rubber,C - Fair,Hydrazine
7326,Neoprene,B - Good,Hydrazine
7327,Polycarbonate,D - Poor,Hydrazine
7328,Polyetherether Ketone (PEEK),A - Excellent,Hydrazine
7329,Polypropylene,C - Fair,Hydrazine
7330,Polyurethane,D - Poor,Hydrazine
7331,PTFE,A - Excellent,Hydrazine
7332,PVDF (Kynar®),A - Excellent,Hydrazine
7333,Silicone,B - Good,Hydrazine
7334,stainless steel - 304,A - Excellent,Hydrazine
7335,stainless steel - 316,A - Excellent,Hydrazine
7336,Viton®,D - Poor,Hydrazine
7337,ABS plastic,B - Good,Hydrobromic Acid 100%
7338,Acetal (Delrin®),D - Poor,Hydrobromic Acid 100%
7339,Aluminum,D - Poor,Hydrobromic Acid 100%
7340,Brass,D - Poor,Hydrobromic Acid 100%
7341,Buna N (Nitrile),D - Poor,Hydrobromic Acid 100%
7342,Carbon graphite,A - Excellent,Hydrobromic Acid 100%
7343,Carbon Steel,D - Poor,Hydrobromic Acid 100%
7344,Carpenter 20,D - Poor,Hydrobromic Acid 100%
7345,Cast iron,D - Poor,Hydrobromic Acid 100%
