Repository: lachlanmonty/ChemicalCompatibilityDatabase

# ChemicalCompatibilityDatabase

## Goal

- Quickly check chemical compatibility of materials
- Combine chemical compatibility databases into a single database

## To Do

- [ ] Add [Sandvik corrosion tables](https://www.materials.sandvik/en/materials-center/corrosion-tables/ "Sandvik corrosion tables")
- [ ] Add the formula for each chemical in the [Cole-Parmer](https://www.coleparmer.com/Chemical-Resistance "Cole-Parmer") database. This should allow for easier lookups with stream table data.
- [ ] Add concentrations
- [ ] Add content of impurities, e.g. Cl-, oxidizing agents etc
- [ ] Add temperature dependent compatibility checks

File: data/cole_data.csv (part 9 of 21)
,material,compatibility,chemical
7346,Ceramic magnet,A - Excellent,Hydrobromic Acid 100%
7347,ChemRaz (FFKM),A - Excellent,Hydrobromic Acid 100%
7348,Copper,D - Poor,Hydrobromic Acid 100%
7349,CPVC,A2 - Excellent,Hydrobromic Acid 100%
7350,EPDM,A - Excellent,Hydrobromic Acid 100%
7351,Epoxy,D - Poor,Hydrobromic Acid 100%
7352,Fluorocarbon (FKM),A - Excellent,Hydrobromic Acid 100%
7353,Hastelloy-C®,C - Fair,Hydrobromic Acid 100%
7354,Hypalon®,A - Excellent,Hydrobromic Acid 100%
7355,Kalrez,A - Excellent,Hydrobromic Acid 100%
7356,Kel-F®,A - Excellent,Hydrobromic Acid 100%
7357,LDPE,B1 - Good,Hydrobromic Acid 100%
7358,Natural rubber,A - Excellent,Hydrobromic Acid 100%
7359,Neoprene,D - Poor,Hydrobromic Acid 100%
7360,NORYL®,B - Good,Hydrobromic Acid 100%
7361,Nylon,D - Poor,Hydrobromic Acid 100%
7362,Polyetherether Ketone (PEEK),D - Poor,Hydrobromic Acid 100%
7363,Polypropylene,C1 - Fair,Hydrobromic Acid 100%
7364,Polyurethane,D - Poor,Hydrobromic Acid 100%
7365,PPS (Ryton®),A1 - Excellent,Hydrobromic Acid 100%
7366,PTFE,A - Excellent,Hydrobromic Acid 100%
7367,PVC,A1 - Excellent,Hydrobromic Acid 100%
7368,PVDF (Kynar®),A - Excellent,Hydrobromic Acid 100%
7369,Silicone,D - Poor,Hydrobromic Acid 100%
7370,stainless steel - 304,D - Poor,Hydrobromic Acid 100%
7371,stainless steel - 316,D - Poor,Hydrobromic Acid 100%
7372,Titanium,A - Excellent,Hydrobromic Acid 100%
7373,Tygon®,B - Good,Hydrobromic Acid 100%
7374,Viton®,A - Excellent,Hydrobromic Acid 100%
7375,Acetal (Delrin®),C - Fair,Hydrobromic Acid 20%
7376,Aluminum,D - Poor,Hydrobromic Acid 20%
7377,Brass,D - Poor,Hydrobromic Acid 20%
7378,Buna N (Nitrile),D - Poor,Hydrobromic Acid 20%
7379,Carbon graphite,A - Excellent,Hydrobromic Acid 20%
7380,Carbon Steel,D - Poor,Hydrobromic Acid 20%
7381,Carpenter 20,C - Fair,Hydrobromic Acid 20%
7382,Cast iron,D - Poor,Hydrobromic Acid 20%
7383,Ceramic magnet,A - Excellent,Hydrobromic Acid 20%
7384,Copper,D - Poor,Hydrobromic Acid 20%
7385,CPVC,A - Excellent,Hydrobromic Acid 20%
7386,EPDM,A - Excellent,Hydrobromic Acid 20%
7387,Epoxy,B1 - Good,Hydrobromic Acid 20%
7388,Fluorocarbon (FKM),A - Excellent,Hydrobromic Acid 20%
7389,Hastelloy-C®,A - Excellent,Hydrobromic Acid 20%
7390,Hypalon®,A - Excellent,Hydrobromic Acid 20%
7391,Kel-F®,A - Excellent,Hydrobromic Acid 20%
7392,LDPE,B2 - Good,Hydrobromic Acid 20%
7393,Natural rubber,A - Excellent,Hydrobromic Acid 20%
7394,Neoprene,D - Poor,Hydrobromic Acid 20%
7395,NORYL®,B - Good,Hydrobromic Acid 20%
7396,Nylon,D - Poor,Hydrobromic Acid 20%
7397,Polyetherether Ketone (PEEK),D - Poor,Hydrobromic Acid 20%
7398,Polypropylene,A2 - Excellent,Hydrobromic Acid 20%
7399,PVC,B2 - Good,Hydrobromic Acid 20%
7400,PVDF (Kynar®),A - Excellent,Hydrobromic Acid 20%
7401,Silicone,D - Poor,Hydrobromic Acid 20%
7402,stainless steel - 304,D - Poor,Hydrobromic Acid 20%
7403,stainless steel - 316,D - Poor,Hydrobromic Acid 20%
7404,Titanium,A - Excellent,Hydrobromic Acid 20%
7405,Tygon®,B - Good,Hydrobromic Acid 20%
7406,Viton®,A - Excellent,Hydrobromic Acid 20%
7407,ABS plastic,A - Excellent,Hydrochloric Acid 100%
7408,Acetal (Delrin®),C - Fair,Hydrochloric Acid 100%
7409,Aluminum,D - Poor,Hydrochloric Acid 100%
7410,Brass,D - Poor,Hydrochloric Acid 100%
7411,Bronze,D - Poor,Hydrochloric Acid 100%
7412,Buna N (Nitrile),D - Poor,Hydrochloric Acid 100%
7413,Carbon graphite,A - Excellent,Hydrochloric Acid 100%
7414,Carbon Steel,D - Poor,Hydrochloric Acid 100%
7415,Carpenter 20,D - Poor,Hydrochloric Acid 100%
7416,Cast iron,D - Poor,Hydrochloric Acid 100%
7417,Ceramic Al203,C - Fair,Hydrochloric Acid 100%
7418,Ceramic magnet,A - Excellent,Hydrochloric Acid 100%
7419,ChemRaz (FFKM),A - Excellent,Hydrochloric Acid 100%
7420,Copper,D - Poor,Hydrochloric Acid 100%
7421,CPVC,A - Excellent,Hydrochloric Acid 100%
7422,EPDM,D - Poor,Hydrochloric Acid 100%
7423,Fluorocarbon (FKM),B - Good,Hydrochloric Acid 100%
7424,Hastelloy-C®,A - Excellent,Hydrochloric Acid 100%
7425,Hypalon®,D - Poor,Hydrochloric Acid 100%
7426,Kalrez,A - Excellent,Hydrochloric Acid 100%
7427,Kel-F®,A - Excellent,Hydrochloric Acid 100%
7428,Natural rubber,D - Poor,Hydrochloric Acid 100%
7429,Neoprene,D - Poor,Hydrochloric Acid 100%
7430,NORYL®,A - Excellent,Hydrochloric Acid 100%
7431,Nylon,D - Poor,Hydrochloric Acid 100%
7432,Polycarbonate,D - Poor,Hydrochloric Acid 100%
7433,Polyetherether Ketone (PEEK),A - Excellent,Hydrochloric Acid 100%
7434,Polypropylene,B1 - Good,Hydrochloric Acid 100%
7435,Polyurethane,D - Poor,Hydrochloric Acid 100%
7436,PPS (Ryton®),D - Poor,Hydrochloric Acid 100%
7437,PTFE,A - Excellent,Hydrochloric Acid 100%
7438,PVC,D - Poor,Hydrochloric Acid 100%
7439,PVDF (Kynar®),A - Excellent,Hydrochloric Acid 100%
7440,Silicone,D - Poor,Hydrochloric Acid 100%
7441,stainless steel - 304,D - Poor,Hydrochloric Acid 100%
7442,stainless steel - 316,D - Poor,Hydrochloric Acid 100%
7443,Titanium,D - Poor,Hydrochloric Acid 100%
7444,Tygon®,A1 - Excellent,Hydrochloric Acid 100%
7445,Viton®,A - Excellent,Hydrochloric Acid 100%
7446,ABS plastic,A - Excellent,Hydrochloric Acid 20%
7447,Acetal (Delrin®),C - Fair,Hydrochloric Acid 20%
7448,Aluminum,D - Poor,Hydrochloric Acid 20%
7449,Bronze,D - Poor,Hydrochloric Acid 20%
7450,Carbon graphite,A - Excellent,Hydrochloric Acid 20%
7451,Carbon Steel,D - Poor,Hydrochloric Acid 20%
7452,Carpenter 20,D - Poor,Hydrochloric Acid 20%
7453,Cast iron,D - Poor,Hydrochloric Acid 20%
7454,Ceramic Al203,C - Fair,Hydrochloric Acid 20%
7455,Ceramic magnet,A - Excellent,Hydrochloric Acid 20%
7456,ChemRaz (FFKM),A - Excellent,Hydrochloric Acid 20%
7457,Copper,D - Poor,Hydrochloric Acid 20%
7458,CPVC,A2 - Excellent,Hydrochloric Acid 20%
7459,EPDM,A - Excellent,Hydrochloric Acid 20%
7460,Epoxy,A1 - Excellent,Hydrochloric Acid 20%
7461,Fluorocarbon (FKM),A - Excellent,Hydrochloric Acid 20%
7462,Hastelloy-C®,A1 - Excellent,Hydrochloric Acid 20%
7463,Hypalon®,A - Excellent,Hydrochloric Acid 20%
7464,Hytrel®,B - Good,Hydrochloric Acid 20%
7465,Kalrez,A - Excellent,Hydrochloric Acid 20%
7466,Kel-F®,A - Excellent,Hydrochloric Acid 20%
7467,LDPE,A2 - Excellent,Hydrochloric Acid 20%
7468,Natural rubber,A - Excellent,Hydrochloric Acid 20%
7469,Neoprene,C - Fair,Hydrochloric Acid 20%
7470,NORYL®,A - Excellent,Hydrochloric Acid 20%
7471,Nylon,D - Poor,Hydrochloric Acid 20%
7472,Polycarbonate,B1 - Good,Hydrochloric Acid 20%
7473,Polyetherether Ketone (PEEK),A - Excellent,Hydrochloric Acid 20%
7474,Polypropylene,B2 - Good,Hydrochloric Acid 20%
7475,Polyurethane,B - Good,Hydrochloric Acid 20%
7476,PPS (Ryton®),D - Poor,Hydrochloric Acid 20%
7477,PTFE,A - Excellent,Hydrochloric Acid 20%
7478,PVC,A2 - Excellent,Hydrochloric Acid 20%
7479,PVDF (Kynar®),A - Excellent,Hydrochloric Acid 20%
7480,Silicone,D - Poor,Hydrochloric Acid 20%
7481,stainless steel - 304,D - Poor,Hydrochloric Acid 20%
7482,stainless steel - 316,D - Poor,Hydrochloric Acid 20%
7483,Titanium,D - Poor,Hydrochloric Acid 20%
7484,Tygon®,A1 - Excellent,Hydrochloric Acid 20%
7485,Viton®,A - Excellent,Hydrochloric Acid 20%
7486,ABS plastic,A - Excellent,Hydrochloric Acid 37%
7487,Acetal (Delrin®),C - Fair,Hydrochloric Acid 37%
7488,Aluminum,D - Poor,Hydrochloric Acid 37%
7489,Bronze,D - Poor,Hydrochloric Acid 37%
7490,Buna N (Nitrile),B - Good,Hydrochloric Acid 37%
7491,Carbon graphite,A - Excellent,Hydrochloric Acid 37%
7492,Carbon Steel,D - Poor,Hydrochloric Acid 37%
7493,Carpenter 20,D - Poor,Hydrochloric Acid 37%
7494,Cast iron,D - Poor,Hydrochloric Acid 37%
7495,Ceramic Al203,C - Fair,Hydrochloric Acid 37%
7496,Ceramic magnet,A - Excellent,Hydrochloric Acid 37%
7497,ChemRaz (FFKM),A - Excellent,Hydrochloric Acid 37%
7498,Copper,D - Poor,Hydrochloric Acid 37%
7499,CPVC,A2 - Excellent,Hydrochloric Acid 37%
7500,EPDM,C - Fair,Hydrochloric Acid 37%
7501,Epoxy,A - Excellent,Hydrochloric Acid 37%
7502,Fluorocarbon (FKM),A - Excellent,Hydrochloric Acid 37%
7503,Hastelloy-C®,B - Good,Hydrochloric Acid 37%
7504,Hypalon®,B - Good,Hydrochloric Acid 37%
7505,Hytrel®,C - Fair,Hydrochloric Acid 37%
7506,Kalrez,A - Excellent,Hydrochloric Acid 37%
7507,Kel-F®,A - Excellent,Hydrochloric Acid 37%
7508,LDPE,B2 - Good,Hydrochloric Acid 37%
7509,Natural rubber,A - Excellent,Hydrochloric Acid 37%
7510,Neoprene,B - Good,Hydrochloric Acid 37%
7511,NORYL®,A - Excellent,Hydrochloric Acid 37%
7512,Nylon,D - Poor,Hydrochloric Acid 37%
7513,Polycarbonate,D - Poor,Hydrochloric Acid 37%
7514,Polyetherether Ketone (PEEK),A - Excellent,Hydrochloric Acid 37%
7515,Polypropylene,C - Fair,Hydrochloric Acid 37%
7516,Polyurethane,D - Poor,Hydrochloric Acid 37%
7517,PPS (Ryton®),D - Poor,Hydrochloric Acid 37%
7518,PTFE,A - Excellent,Hydrochloric Acid 37%
7519,PVC,B - Good,Hydrochloric Acid 37%
7520,PVDF (Kynar®),A - Excellent,Hydrochloric Acid 37%
7521,Silicone,B - Good,Hydrochloric Acid 37%
7522,stainless steel - 304,D - Poor,Hydrochloric Acid 37%
7523,stainless steel - 316,D - Poor,Hydrochloric Acid 37%
7524,Titanium,D - Poor,Hydrochloric Acid 37%
7525,Tygon®,A1 - Excellent,Hydrochloric Acid 37%
7526,Viton®,A - Excellent,Hydrochloric Acid 37%
7527,Aluminum,D - Poor,"Hydrochloric Acid, Dry Gas"
7528,Brass,D - Poor,"Hydrochloric Acid, Dry Gas"
7529,Bronze,A - Excellent,"Hydrochloric Acid, Dry Gas"
7530,Carbon graphite,A - Excellent,"Hydrochloric Acid, Dry Gas"
7531,Carpenter 20,D - Poor,"Hydrochloric Acid, Dry Gas"
7532,Ceramic magnet,A - Excellent,"Hydrochloric Acid, Dry Gas"
7533,ChemRaz (FFKM),A - Excellent,"Hydrochloric Acid, Dry Gas"
7534,Copper,D - Poor,"Hydrochloric Acid, Dry Gas"
7535,CPVC,A - Excellent,"Hydrochloric Acid, Dry Gas"
7536,Epoxy,A - Excellent,"Hydrochloric Acid, Dry Gas"
7537,Fluorocarbon (FKM),B - Good,"Hydrochloric Acid, Dry Gas"
7538,Hastelloy-C®,A - Excellent,"Hydrochloric Acid, Dry Gas"
7539,Kalrez,A - Excellent,"Hydrochloric Acid, Dry Gas"
7540,Kel-F®,A - Excellent,"Hydrochloric Acid, Dry Gas"
7541,LDPE,A2 - Excellent,"Hydrochloric Acid, Dry Gas"
7542,NORYL®,A - Excellent,"Hydrochloric Acid, Dry Gas"
7543,Nylon,A1 - Excellent,"Hydrochloric Acid, Dry Gas"
7544,Polyetherether Ketone (PEEK),A - Excellent,"Hydrochloric Acid, Dry Gas"
7545,Polypropylene,B - Good,"Hydrochloric Acid, Dry Gas"
7546,PPS (Ryton®),A - Excellent,"Hydrochloric Acid, Dry Gas"
7547,PTFE,A - Excellent,"Hydrochloric Acid, Dry Gas"
7548,PVC,A2 - Excellent,"Hydrochloric Acid, Dry Gas"
7549,PVDF (Kynar®),A - Excellent,"Hydrochloric Acid, Dry Gas"
7550,stainless steel - 304,D - Poor,"Hydrochloric Acid, Dry Gas"
7551,stainless steel - 316,D - Poor,"Hydrochloric Acid, Dry Gas"
7552,Titanium,C - Fair,"Hydrochloric Acid, Dry Gas"
7553,Acetal (Delrin®),C - Fair,Hydrocyanic Acid (Gas 10%)
7554,Buna N (Nitrile),B - Good,Hydrocyanic Acid (Gas 10%)
7555,Carpenter 20,D - Poor,Hydrocyanic Acid (Gas 10%)
7556,ChemRaz (FFKM),A - Excellent,Hydrocyanic Acid (Gas 10%)
7557,CPVC,A - Excellent,Hydrocyanic Acid (Gas 10%)
7558,EPDM,A - Excellent,Hydrocyanic Acid (Gas 10%)
7559,Fluorocarbon (FKM),A - Excellent,Hydrocyanic Acid (Gas 10%)
7560,Kalrez,A - Excellent,Hydrocyanic Acid (Gas 10%)
7561,Natural rubber,B - Good,Hydrocyanic Acid (Gas 10%)
7562,Neoprene,A - Excellent,Hydrocyanic Acid (Gas 10%)
7563,NORYL®,C - Fair,Hydrocyanic Acid (Gas 10%)
7564,Polycarbonate,B1 - Good,Hydrocyanic Acid (Gas 10%)
7565,Polyetherether Ketone (PEEK),A - Excellent,Hydrocyanic Acid (Gas 10%)
7566,Polypropylene,A - Excellent,Hydrocyanic Acid (Gas 10%)
7567,PTFE,A - Excellent,Hydrocyanic Acid (Gas 10%)
7568,PVC,A - Excellent,Hydrocyanic Acid (Gas 10%)
7569,Silicone,D - Poor,Hydrocyanic Acid (Gas 10%)
7570,Titanium,A - Excellent,Hydrocyanic Acid (Gas 10%)
7571,Viton®,A - Excellent,Hydrocyanic Acid (Gas 10%)
7572,ABS plastic,B - Good,Hydrocyanic Acid
7573,Acetal (Delrin®),B - Good,Hydrocyanic Acid
7574,Aluminum,A - Excellent,Hydrocyanic Acid
7575,Brass,D - Poor,Hydrocyanic Acid
7576,Bronze,A - Excellent,Hydrocyanic Acid
7577,Buna N (Nitrile),B - Good,Hydrocyanic Acid
7578,Carbon graphite,A - Excellent,Hydrocyanic Acid
7579,Carbon Steel,B - Good,Hydrocyanic Acid
7580,Carpenter 20,D - Poor,Hydrocyanic Acid
7581,Cast iron,D - Poor,Hydrocyanic Acid
7582,ChemRaz (FFKM),A - Excellent,Hydrocyanic Acid
7583,Copper,D - Poor,Hydrocyanic Acid
7584,CPVC,A - Excellent,Hydrocyanic Acid
7585,EPDM,B - Good,Hydrocyanic Acid
7586,Epoxy,A - Excellent,Hydrocyanic Acid
7587,Fluorocarbon (FKM),A - Excellent,Hydrocyanic Acid
7588,Hastelloy-C®,A - Excellent,Hydrocyanic Acid
7589,Hypalon®,A - Excellent,Hydrocyanic Acid
7590,Hytrel®,C - Fair,Hydrocyanic Acid
7591,Kalrez,A - Excellent,Hydrocyanic Acid
7592,LDPE,A2 - Excellent,Hydrocyanic Acid
7593,Natural rubber,B - Good,Hydrocyanic Acid
7594,Neoprene,B - Good,Hydrocyanic Acid
7595,NORYL®,A1 - Excellent,Hydrocyanic Acid
7596,Nylon,B - Good,Hydrocyanic Acid
7597,Polyetherether Ketone (PEEK),A - Excellent,Hydrocyanic Acid
7598,Polypropylene,A - Excellent,Hydrocyanic Acid
7599,Polyurethane,D - Poor,Hydrocyanic Acid
7600,PPS (Ryton®),B - Good,Hydrocyanic Acid
7601,PTFE,A - Excellent,Hydrocyanic Acid
7602,PVC,B - Good,Hydrocyanic Acid
7603,PVDF (Kynar®),A - Excellent,Hydrocyanic Acid
7604,Silicone,C - Fair,Hydrocyanic Acid
7605,stainless steel - 304,B1 - Good,Hydrocyanic Acid
7606,stainless steel - 316,A - Excellent,Hydrocyanic Acid
7607,Titanium,B - Good,Hydrocyanic Acid
7608,Tygon®,B - Good,Hydrocyanic Acid
7609,Viton®,A - Excellent,Hydrocyanic Acid
7610,ABS plastic,D - Poor,Hydrofluoric Acid 100%
7611,Acetal (Delrin®),D - Poor,Hydrofluoric Acid 100%
7612,Aluminum,D - Poor,Hydrofluoric Acid 100%
7613,Bronze,B1 - Good,Hydrofluoric Acid 100%
7614,Buna N (Nitrile),D - Poor,Hydrofluoric Acid 100%
7615,Carbon Steel,D - Poor,Hydrofluoric Acid 100%
7616,Carpenter 20,D - Poor,Hydrofluoric Acid 100%
7617,Cast iron,D - Poor,Hydrofluoric Acid 100%
7618,Ceramic magnet,B - Good,Hydrofluoric Acid 100%
7619,ChemRaz (FFKM),A - Excellent,Hydrofluoric Acid 100%
7620,Copper,B - Good,Hydrofluoric Acid 100%
7621,CPVC,C1 - Fair,Hydrofluoric Acid 100%
7622,EPDM,D - Poor,Hydrofluoric Acid 100%
7623,Fluorocarbon (FKM),B - Good,Hydrofluoric Acid 100%
7624,Hastelloy-C®,B - Good,Hydrofluoric Acid 100%
7625,Hypalon®,B - Good,Hydrofluoric Acid 100%
7626,Hytrel®,D - Poor,Hydrofluoric Acid 100%
7627,Kalrez,A - Excellent,Hydrofluoric Acid 100%
7628,Kel-F®,A - Excellent,Hydrofluoric Acid 100%
7629,Natural rubber,D - Poor,Hydrofluoric Acid 100%
7630,Neoprene,D - Poor,Hydrofluoric Acid 100%
7631,NORYL®,D - Poor,Hydrofluoric Acid 100%
7632,Nylon,D - Poor,Hydrofluoric Acid 100%
7633,Polycarbonate,D - Poor,Hydrofluoric Acid 100%
7634,Polyetherether Ketone (PEEK),D - Poor,Hydrofluoric Acid 100%
7635,Polypropylene,C1 - Fair,Hydrofluoric Acid 100%
7636,Polyurethane,D - Poor,Hydrofluoric Acid 100%
7637,PPS (Ryton®),D - Poor,Hydrofluoric Acid 100%
7638,PTFE,A - Excellent,Hydrofluoric Acid 100%
7639,PVC,C - Fair,Hydrofluoric Acid 100%
7640,PVDF (Kynar®),A - Excellent,Hydrofluoric Acid 100%
7641,Silicone,D - Poor,Hydrofluoric Acid 100%
7642,stainless steel - 304,B1 - Good,Hydrofluoric Acid 100%
7643,stainless steel - 316,B1 - Good,Hydrofluoric Acid 100%
7644,Titanium,D - Poor,Hydrofluoric Acid 100%
7645,Tygon®,D - Poor,Hydrofluoric Acid 100%
7646,Viton®,B - Good,Hydrofluoric Acid 100%
7647,ABS plastic,C - Fair,Hydrofluoric Acid 20%
7648,Acetal (Delrin®),D - Poor,Hydrofluoric Acid 20%
7649,Aluminum,D - Poor,Hydrofluoric Acid 20%
7650,Bronze,B2 - Good,Hydrofluoric Acid 20%
7651,Buna N (Nitrile),D - Poor,Hydrofluoric Acid 20%
7652,Carbon graphite,A - Excellent,Hydrofluoric Acid 20%
7653,Carbon Steel,D - Poor,Hydrofluoric Acid 20%
7654,Carpenter 20,D - Poor,Hydrofluoric Acid 20%
7655,Cast iron,D - Poor,Hydrofluoric Acid 20%
7656,Ceramic magnet,B - Good,Hydrofluoric Acid 20%
7657,ChemRaz (FFKM),A - Excellent,Hydrofluoric Acid 20%
7658,Copper,B - Good,Hydrofluoric Acid 20%
7659,CPVC,C1 - Fair,Hydrofluoric Acid 20%
7660,EPDM,D - Poor,Hydrofluoric Acid 20%
7661,Epoxy,A - Excellent,Hydrofluoric Acid 20%
7662,Fluorocarbon (FKM),A - Excellent,Hydrofluoric Acid 20%
7663,Hastelloy-C®,B - Good,Hydrofluoric Acid 20%
7664,Hypalon®,B - Good,Hydrofluoric Acid 20%
7665,Kalrez,A - Excellent,Hydrofluoric Acid 20%
7666,Kel-F®,B - Good,Hydrofluoric Acid 20%
7667,LDPE,A2 - Excellent,Hydrofluoric Acid 20%
7668,Natural rubber,B1 - Good,Hydrofluoric Acid 20%
7669,Neoprene,B - Good,Hydrofluoric Acid 20%
7670,NORYL®,C1 - Fair,Hydrofluoric Acid 20%
7671,Nylon,C1 - Fair,Hydrofluoric Acid 20%
7672,Polycarbonate,D - Poor,Hydrofluoric Acid 20%
7673,Polyetherether Ketone (PEEK),D - Poor,Hydrofluoric Acid 20%
7674,Polypropylene,A2 - Excellent,Hydrofluoric Acid 20%
7675,Polyurethane,D - Poor,Hydrofluoric Acid 20%
7676,PPS (Ryton®),A - Excellent,Hydrofluoric Acid 20%
7677,PTFE,A - Excellent,Hydrofluoric Acid 20%
7678,PVC,B - Good,Hydrofluoric Acid 20%
7679,PVDF (Kynar®),A - Excellent,Hydrofluoric Acid 20%
7680,Silicone,D - Poor,Hydrofluoric Acid 20%
7681,stainless steel - 304,D - Poor,Hydrofluoric Acid 20%
7682,stainless steel - 316,D - Poor,Hydrofluoric Acid 20%
7683,Titanium,D - Poor,Hydrofluoric Acid 20%
7684,Tygon®,C - Fair,Hydrofluoric Acid 20%
7685,Viton®,A - Excellent,Hydrofluoric Acid 20%
7686,ABS plastic,C - Fair,Hydrofluoric Acid 50%
7687,Acetal (Delrin®),D - Poor,Hydrofluoric Acid 50%
7688,Aluminum,D - Poor,Hydrofluoric Acid 50%
7689,Bronze,B2 - Good,Hydrofluoric Acid 50%
7690,Buna N (Nitrile),D - Poor,Hydrofluoric Acid 50%
7691,Carbon graphite,A - Excellent,Hydrofluoric Acid 50%
7692,Carbon Steel,D - Poor,Hydrofluoric Acid 50%
7693,Carpenter 20,D - Poor,Hydrofluoric Acid 50%
7694,Cast iron,D - Poor,Hydrofluoric Acid 50%
7695,Ceramic magnet,B - Good,Hydrofluoric Acid 50%
7696,ChemRaz (FFKM),A - Excellent,Hydrofluoric Acid 50%
7697,Copper,B - Good,Hydrofluoric Acid 50%
7698,CPVC,C1 - Fair,Hydrofluoric Acid 50%
7699,EPDM,D - Poor,Hydrofluoric Acid 50%
7700,Epoxy,C2 - Fair,Hydrofluoric Acid 50%
7701,Fluorocarbon (FKM),A - Excellent,Hydrofluoric Acid 50%
7702,Hastelloy-C®,B - Good,Hydrofluoric Acid 50%
7703,Hypalon®,B - Good,Hydrofluoric Acid 50%
7704,Hytrel®,D - Poor,Hydrofluoric Acid 50%
7705,Kalrez,A - Excellent,Hydrofluoric Acid 50%
7706,Kel-F®,B - Good,Hydrofluoric Acid 50%
7707,LDPE,A1 - Excellent,Hydrofluoric Acid 50%
7708,Natural rubber,B1 - Good,Hydrofluoric Acid 50%
7709,Neoprene,D - Poor,Hydrofluoric Acid 50%
7710,NORYL®,D - Poor,Hydrofluoric Acid 50%
7711,Nylon,D - Poor,Hydrofluoric Acid 50%
7712,Polycarbonate,D - Poor,Hydrofluoric Acid 50%
7713,Polyetherether Ketone (PEEK),D - Poor,Hydrofluoric Acid 50%
7714,Polypropylene,A2 - Excellent,Hydrofluoric Acid 50%
7715,Polyurethane,D - Poor,Hydrofluoric Acid 50%
7716,PPS (Ryton®),A - Excellent,Hydrofluoric Acid 50%
7717,PTFE,A - Excellent,Hydrofluoric Acid 50%
7718,PVC,B1 - Good,Hydrofluoric Acid 50%
7719,PVDF (Kynar®),A - Excellent,Hydrofluoric Acid 50%
7720,Silicone,D - Poor,Hydrofluoric Acid 50%
7721,stainless steel - 304,D - Poor,Hydrofluoric Acid 50%
7722,stainless steel - 316,D - Poor,Hydrofluoric Acid 50%
7723,Titanium,D - Poor,Hydrofluoric Acid 50%
7724,Tygon®,C - Fair,Hydrofluoric Acid 50%
7725,Viton®,B - Good,Hydrofluoric Acid 50%
7726,ABS plastic,C - Fair,Hydrofluoric Acid 75%
7727,Acetal (Delrin®),D - Poor,Hydrofluoric Acid 75%
7728,Aluminum,D - Poor,Hydrofluoric Acid 75%
7729,Bronze,B1 - Good,Hydrofluoric Acid 75%
7730,Buna N (Nitrile),D - Poor,Hydrofluoric Acid 75%
7731,Carbon graphite,A - Excellent,Hydrofluoric Acid 75%
7732,Carbon Steel,D - Poor,Hydrofluoric Acid 75%
7733,Carpenter 20,D - Poor,Hydrofluoric Acid 75%
7734,Cast iron,D - Poor,Hydrofluoric Acid 75%
7735,Ceramic Al203,C - Fair,Hydrofluoric Acid 75%
7736,Ceramic magnet,B - Good,Hydrofluoric Acid 75%
7737,ChemRaz (FFKM),A - Excellent,Hydrofluoric Acid 75%
7738,Copper,B - Good,Hydrofluoric Acid 75%
7739,CPVC,C1 - Fair,Hydrofluoric Acid 75%
7740,EPDM,C - Fair,Hydrofluoric Acid 75%
7741,Epoxy,B1 - Good,Hydrofluoric Acid 75%
7742,Fluorocarbon (FKM),B - Good,Hydrofluoric Acid 75%
7743,Hastelloy-C®,B - Good,Hydrofluoric Acid 75%
7744,Hypalon®,B - Good,Hydrofluoric Acid 75%
7745,Hytrel®,D - Poor,Hydrofluoric Acid 75%
7746,Kalrez,A - Excellent,Hydrofluoric Acid 75%
7747,Kel-F®,B - Good,Hydrofluoric Acid 75%
7748,LDPE,C1 - Fair,Hydrofluoric Acid 75%
7749,Natural rubber,D - Poor,Hydrofluoric Acid 75%
7750,Neoprene,D - Poor,Hydrofluoric Acid 75%
7751,NORYL®,D - Poor,Hydrofluoric Acid 75%
7752,Nylon,D - Poor,Hydrofluoric Acid 75%
7753,Polycarbonate,D - Poor,Hydrofluoric Acid 75%
7754,Polyetherether Ketone (PEEK),D - Poor,Hydrofluoric Acid 75%
7755,Polypropylene,C1 - Fair,Hydrofluoric Acid 75%
7756,Polyurethane,D - Poor,Hydrofluoric Acid 75%
7757,PPS (Ryton®),B - Good,Hydrofluoric Acid 75%
7758,PTFE,A - Excellent,Hydrofluoric Acid 75%
7759,PVC,C - Fair,Hydrofluoric Acid 75%
7760,PVDF (Kynar®),A - Excellent,Hydrofluoric Acid 75%
7761,Silicone,D - Poor,Hydrofluoric Acid 75%
7762,stainless steel - 304,D - Poor,Hydrofluoric Acid 75%
7763,stainless steel - 316,D - Poor,Hydrofluoric Acid 75%
7764,Titanium,D - Poor,Hydrofluoric Acid 75%
7765,Tygon®,C - Fair,Hydrofluoric Acid 75%
7766,Viton®,B - Good,Hydrofluoric Acid 75%
7767,Acetal (Delrin®),A - Excellent,Hydrofluosilicic Acid 100%
7768,Aluminum,D - Poor,Hydrofluosilicic Acid 100%
7769,Bronze,B2 - Good,Hydrofluosilicic Acid 100%
7770,Buna N (Nitrile),B - Good,Hydrofluosilicic Acid 100%
7771,Carbon graphite,A - Excellent,Hydrofluosilicic Acid 100%
7772,Carbon Steel,D - Poor,Hydrofluosilicic Acid 100%
7773,Carpenter 20,D - Poor,Hydrofluosilicic Acid 100%
7774,Cast iron,D - Poor,Hydrofluosilicic Acid 100%
7775,ChemRaz (FFKM),A - Excellent,Hydrofluosilicic Acid 100%
7776,EPDM,A - Excellent,Hydrofluosilicic Acid 100%
7777,Epoxy,C1 - Fair,Hydrofluosilicic Acid 100%
7778,Fluorocarbon (FKM),A - Excellent,Hydrofluosilicic Acid 100%
7779,Hastelloy-C®,B - Good,Hydrofluosilicic Acid 100%
7780,Hypalon®,B - Good,Hydrofluosilicic Acid 100%
7781,Kalrez,A - Excellent,Hydrofluosilicic Acid 100%
7782,Kel-F®,B - Good,Hydrofluosilicic Acid 100%
7783,LDPE,B1 - Good,Hydrofluosilicic Acid 100%
7784,Natural rubber,A - Excellent,Hydrofluosilicic Acid 100%
7785,Neoprene,B - Good,Hydrofluosilicic Acid 100%
7786,NORYL®,B2 - Good,Hydrofluosilicic Acid 100%
7787,Nylon,D - Poor,Hydrofluosilicic Acid 100%
7788,Polypropylene,A - Excellent,Hydrofluosilicic Acid 100%
7789,Polyurethane,D - Poor,Hydrofluosilicic Acid 100%
7790,PPS (Ryton®),A1 - Excellent,Hydrofluosilicic Acid 100%
7791,PTFE,A - Excellent,Hydrofluosilicic Acid 100%
7792,PVC,B1 - Good,Hydrofluosilicic Acid 100%
7793,PVDF (Kynar®),A1 - Excellent,Hydrofluosilicic Acid 100%
7794,Silicone,D - Poor,Hydrofluosilicic Acid 100%
7795,stainless steel - 304,D - Poor,Hydrofluosilicic Acid 100%
7796,stainless steel - 316,D - Poor,Hydrofluosilicic Acid 100%
7797,Titanium,D - Poor,Hydrofluosilicic Acid 100%
7798,Tygon®,D - Poor,Hydrofluosilicic Acid 100%
7799,Viton®,A - Excellent,Hydrofluosilicic Acid 100%
7800,Acetal (Delrin®),B - Good,Hydrofluosilicic Acid 20%
7801,Aluminum,D - Poor,Hydrofluosilicic Acid 20%
7802,Bronze,B2 - Good,Hydrofluosilicic Acid 20%
7803,Buna N (Nitrile),A - Excellent,Hydrofluosilicic Acid 20%
7804,Carbon graphite,A - Excellent,Hydrofluosilicic Acid 20%
7805,Carbon Steel,D - Poor,Hydrofluosilicic Acid 20%
7806,Carpenter 20,D - Poor,Hydrofluosilicic Acid 20%
7807,Cast iron,B - Good,Hydrofluosilicic Acid 20%
7808,ChemRaz (FFKM),A - Excellent,Hydrofluosilicic Acid 20%
7809,Copper,B - Good,Hydrofluosilicic Acid 20%
7810,CPVC,A - Excellent,Hydrofluosilicic Acid 20%
7811,EPDM,A - Excellent,Hydrofluosilicic Acid 20%
7812,Epoxy,C1 - Fair,Hydrofluosilicic Acid 20%
7813,Fluorocarbon (FKM),A - Excellent,Hydrofluosilicic Acid 20%
7814,Hastelloy-C®,B - Good,Hydrofluosilicic Acid 20%
7815,Hypalon®,B - Good,Hydrofluosilicic Acid 20%
7816,Kalrez,A - Excellent,Hydrofluosilicic Acid 20%
7817,Kel-F®,A - Excellent,Hydrofluosilicic Acid 20%
7818,LDPE,B2 - Good,Hydrofluosilicic Acid 20%
7819,Natural rubber,A - Excellent,Hydrofluosilicic Acid 20%
7820,Neoprene,B - Good,Hydrofluosilicic Acid 20%
7821,NORYL®,B2 - Good,Hydrofluosilicic Acid 20%
7822,Nylon,D - Poor,Hydrofluosilicic Acid 20%
7823,Polypropylene,A - Excellent,Hydrofluosilicic Acid 20%
7824,Polyurethane,D - Poor,Hydrofluosilicic Acid 20%
7825,PPS (Ryton®),A - Excellent,Hydrofluosilicic Acid 20%
7826,PTFE,A - Excellent,Hydrofluosilicic Acid 20%
7827,PVC,A2 - Excellent,Hydrofluosilicic Acid 20%
7828,PVDF (Kynar®),A - Excellent,Hydrofluosilicic Acid 20%
7829,Silicone,D - Poor,Hydrofluosilicic Acid 20%
7830,stainless steel - 304,C2 - Fair,Hydrofluosilicic Acid 20%
7831,stainless steel - 316,B1 - Good,Hydrofluosilicic Acid 20%
7832,Titanium,D - Poor,Hydrofluosilicic Acid 20%
7833,Tygon®,A - Excellent,Hydrofluosilicic Acid 20%
7834,Viton®,A - Excellent,Hydrofluosilicic Acid 20%
7835,Aluminum,A - Excellent,Hydrogen Gas
7836,Bronze,A - Excellent,Hydrogen Gas
7837,Buna N (Nitrile),A - Excellent,Hydrogen Gas
7838,Carbon graphite,A - Excellent,Hydrogen Gas
7839,Carbon Steel,A - Excellent,Hydrogen Gas
7840,Carpenter 20,A - Excellent,Hydrogen Gas
7841,ChemRaz (FFKM),A - Excellent,Hydrogen Gas
7842,Copper,A - Excellent,Hydrogen Gas
7843,CPVC,A2 - Excellent,Hydrogen Gas
7844,EPDM,A - Excellent,Hydrogen Gas
7845,Fluorocarbon (FKM),A - Excellent,Hydrogen Gas
7846,Hastelloy-C®,A - Excellent,Hydrogen Gas
7847,Hypalon®,A - Excellent,Hydrogen Gas
7848,Hytrel®,A - Excellent,Hydrogen Gas
7849,Kalrez,A - Excellent,Hydrogen Gas
7850,Kel-F®,B - Good,Hydrogen Gas
7851,LDPE,A2 - Excellent,Hydrogen Gas
7852,Natural rubber,B - Good,Hydrogen Gas
7853,Neoprene,A - Excellent,Hydrogen Gas
7854,NORYL®,A1 - Excellent,Hydrogen Gas
7855,Nylon,A2 - Excellent,Hydrogen Gas
7856,Polycarbonate,A2 - Excellent,Hydrogen Gas
7857,Polypropylene,A - Excellent,Hydrogen Gas
7858,Polyurethane,A - Excellent,Hydrogen Gas
7859,PPS (Ryton®),A - Excellent,Hydrogen Gas
7860,PTFE,A - Excellent,Hydrogen Gas
7861,PVC,A2 - Excellent,Hydrogen Gas
7862,PVDF (Kynar®),A - Excellent,Hydrogen Gas
7863,Silicone,C - Fair,Hydrogen Gas
7864,stainless steel - 304,A - Excellent,Hydrogen Gas
7865,stainless steel - 316,A - Excellent,Hydrogen Gas
7866,Titanium,A - Excellent,Hydrogen Gas
7867,Tygon®,A - Excellent,Hydrogen Gas
7868,Viton®,A - Excellent,Hydrogen Gas
7869,ABS plastic,A - Excellent,Hydrogen Peroxide 10%
7870,Acetal (Delrin®),D - Poor,Hydrogen Peroxide 10%
7871,Aluminum,A - Excellent,Hydrogen Peroxide 10%
7872,Bronze,B1 - Good,Hydrogen Peroxide 10%
7873,Buna N (Nitrile),D - Poor,Hydrogen Peroxide 10%
7874,Carbon graphite,C - Fair,Hydrogen Peroxide 10%
7875,Carbon Steel,D - Poor,Hydrogen Peroxide 10%
7876,Carpenter 20,C - Fair,Hydrogen Peroxide 10%
7877,Cast iron,C - Fair,Hydrogen Peroxide 10%
7878,Ceramic magnet,A - Excellent,Hydrogen Peroxide 10%
7879,ChemRaz (FFKM),B - Good,Hydrogen Peroxide 10%
7880,Copper,D - Poor,Hydrogen Peroxide 10%
7881,CPVC,A - Excellent,Hydrogen Peroxide 10%
7882,EPDM,A - Excellent,Hydrogen Peroxide 10%
7883,Epoxy,C1 - Fair,Hydrogen Peroxide 10%
7884,Fluorocarbon (FKM),A - Excellent,Hydrogen Peroxide 10%
7885,Hastelloy-C®,A - Excellent,Hydrogen Peroxide 10%
7886,Hypalon®,D - Poor,Hydrogen Peroxide 10%
7887,Kalrez,A - Excellent,Hydrogen Peroxide 10%
7888,Kel-F®,A - Excellent,Hydrogen Peroxide 10%
7889,LDPE,A - Excellent,Hydrogen Peroxide 10%
7890,Natural rubber,B - Good,Hydrogen Peroxide 10%
7891,Neoprene,D - Poor,Hydrogen Peroxide 10%
7892,NORYL®,A2 - Excellent,Hydrogen Peroxide 10%
7893,Nylon,C1 - Fair,Hydrogen Peroxide 10%
7894,Polycarbonate,A2 - Excellent,Hydrogen Peroxide 10%
7895,Polyetherether Ketone (PEEK),A - Excellent,Hydrogen Peroxide 10%
7896,Polypropylene,A - Excellent,Hydrogen Peroxide 10%
7897,Polyurethane,B - Good,Hydrogen Peroxide 10%
7898,PPS (Ryton®),A - Excellent,Hydrogen Peroxide 10%
7899,PTFE,A - Excellent,Hydrogen Peroxide 10%
7900,PVC,A1 - Excellent,Hydrogen Peroxide 10%
7901,PVDF (Kynar®),A - Excellent,Hydrogen Peroxide 10%
7902,Silicone,A - Excellent,Hydrogen Peroxide 10%
7903,stainless steel - 304,B2 - Good,Hydrogen Peroxide 10%
7904,stainless steel - 316,B - Good,Hydrogen Peroxide 10%
7905,Titanium,A - Excellent,Hydrogen Peroxide 10%
7906,Tygon®,B - Good,Hydrogen Peroxide 10%
7907,Viton®,A - Excellent,Hydrogen Peroxide 10%
7908,ABS plastic,A - Excellent,Hydrogen Peroxide 100%
7909,Acetal (Delrin®),D - Poor,Hydrogen Peroxide 100%
7910,Aluminum,A - Excellent,Hydrogen Peroxide 100%
7911,Brass,D - Poor,Hydrogen Peroxide 100%
7912,Bronze,B1 - Good,Hydrogen Peroxide 100%
7913,Buna N (Nitrile),D - Poor,Hydrogen Peroxide 100%
7914,Carbon graphite,C - Fair,Hydrogen Peroxide 100%
7915,Carbon Steel,D - Poor,Hydrogen Peroxide 100%
7916,Carpenter 20,D - Poor,Hydrogen Peroxide 100%
7917,Cast iron,B - Good,Hydrogen Peroxide 100%
7918,Ceramic Al203,A - Excellent,Hydrogen Peroxide 100%
7919,Ceramic magnet,A - Excellent,Hydrogen Peroxide 100%
7920,ChemRaz (FFKM),B - Good,Hydrogen Peroxide 100%
7921,Copper,D - Poor,Hydrogen Peroxide 100%
7922,CPVC,A - Excellent,Hydrogen Peroxide 100%
7923,EPDM,D - Poor,Hydrogen Peroxide 100%
7924,Epoxy,A - Excellent,Hydrogen Peroxide 100%
7925,Fluorocarbon (FKM),A - Excellent,Hydrogen Peroxide 100%
7926,Hastelloy-C®,A - Excellent,Hydrogen Peroxide 100%
7927,Hypalon®,D - Poor,Hydrogen Peroxide 100%
7928,Kalrez,A - Excellent,Hydrogen Peroxide 100%
7929,Kel-F®,B - Good,Hydrogen Peroxide 100%
7930,LDPE,C2 - Fair,Hydrogen Peroxide 100%
7931,Natural rubber,C - Fair,Hydrogen Peroxide 100%
7932,Neoprene,D - Poor,Hydrogen Peroxide 100%
7933,NORYL®,A - Excellent,Hydrogen Peroxide 100%
7934,Nylon,D - Poor,Hydrogen Peroxide 100%
7935,Polycarbonate,A - Excellent,Hydrogen Peroxide 100%
7936,Polyetherether Ketone (PEEK),A - Excellent,Hydrogen Peroxide 100%
7937,Polypropylene,B1 - Good,Hydrogen Peroxide 100%
7938,Polyurethane,D - Poor,Hydrogen Peroxide 100%
7939,PPS (Ryton®),C - Fair,Hydrogen Peroxide 100%
7940,PTFE,A - Excellent,Hydrogen Peroxide 100%
7941,PVC,A - Excellent,Hydrogen Peroxide 100%
7942,PVDF (Kynar®),A1 - Excellent,Hydrogen Peroxide 100%
7943,Silicone,B - Good,Hydrogen Peroxide 100%
7944,stainless steel - 304,B2 - Good,Hydrogen Peroxide 100%
7945,stainless steel - 316,A2 - Excellent,Hydrogen Peroxide 100%
7946,Titanium,B - Good,Hydrogen Peroxide 100%
7947,Tygon®,B - Good,Hydrogen Peroxide 100%
7948,Viton®,A - Excellent,Hydrogen Peroxide 100%
7949,Acetal (Delrin®),D - Poor,Hydrogen Peroxide 30%
7950,Aluminum,A - Excellent,Hydrogen Peroxide 30%
7951,Bronze,B1 - Good,Hydrogen Peroxide 30%
7952,Buna N (Nitrile),D - Poor,Hydrogen Peroxide 30%
7953,Carbon graphite,C - Fair,Hydrogen Peroxide 30%
7954,Carbon Steel,D - Poor,Hydrogen Peroxide 30%
7955,Carpenter 20,B - Good,Hydrogen Peroxide 30%
7956,Cast iron,B - Good,Hydrogen Peroxide 30%
7957,Ceramic magnet,A - Excellent,Hydrogen Peroxide 30%
7958,ChemRaz (FFKM),B - Good,Hydrogen Peroxide 30%
7959,Copper,D - Poor,Hydrogen Peroxide 30%
7960,CPVC,A - Excellent,Hydrogen Peroxide 30%
7961,EPDM,B - Good,Hydrogen Peroxide 30%
7962,Epoxy,B - Good,Hydrogen Peroxide 30%
7963,Fluorocarbon (FKM),A - Excellent,Hydrogen Peroxide 30%
7964,Hastelloy-C®,A - Excellent,Hydrogen Peroxide 30%
7965,Hypalon®,D - Poor,Hydrogen Peroxide 30%
7966,Kalrez,A - Excellent,Hydrogen Peroxide 30%
7967,Kel-F®,B - Good,Hydrogen Peroxide 30%
7968,LDPE,C2 - Fair,Hydrogen Peroxide 30%
7969,Natural rubber,C - Fair,Hydrogen Peroxide 30%
7970,Neoprene,D - Poor,Hydrogen Peroxide 30%
7971,NORYL®,A2 - Excellent,Hydrogen Peroxide 30%
7972,Nylon,D - Poor,Hydrogen Peroxide 30%
7973,Polycarbonate,A2 - Excellent,Hydrogen Peroxide 30%
7974,Polyetherether Ketone (PEEK),A - Excellent,Hydrogen Peroxide 30%
7975,Polypropylene,B1 - Good,Hydrogen Peroxide 30%
7976,Polyurethane,B - Good,Hydrogen Peroxide 30%
7977,PPS (Ryton®),A1 - Excellent,Hydrogen Peroxide 30%
7978,PTFE,A - Excellent,Hydrogen Peroxide 30%
7979,PVC,A1 - Excellent,Hydrogen Peroxide 30%
7980,PVDF (Kynar®),A - Excellent,Hydrogen Peroxide 30%
7981,Silicone,B - Good,Hydrogen Peroxide 30%
7982,stainless steel - 304,B2 - Good,Hydrogen Peroxide 30%
7983,stainless steel - 316,B - Good,Hydrogen Peroxide 30%
7984,Titanium,B1 - Good,Hydrogen Peroxide 30%
7985,Tygon®,B - Good,Hydrogen Peroxide 30%
7986,Viton®,A - Excellent,Hydrogen Peroxide 30%
7987,Acetal (Delrin®),D - Poor,Hydrogen Peroxide 50%
7988,Aluminum,A - Excellent,Hydrogen Peroxide 50%
7989,Bronze,B1 - Good,Hydrogen Peroxide 50%
7990,Buna N (Nitrile),D - Poor,Hydrogen Peroxide 50%
7991,Carbon graphite,C - Fair,Hydrogen Peroxide 50%
7992,Carbon Steel,D - Poor,Hydrogen Peroxide 50%
7993,Carpenter 20,B - Good,Hydrogen Peroxide 50%
7994,Ceramic magnet,A - Excellent,Hydrogen Peroxide 50%
7995,ChemRaz (FFKM),B - Good,Hydrogen Peroxide 50%
7996,Copper,D - Poor,Hydrogen Peroxide 50%
7997,CPVC,A - Excellent,Hydrogen Peroxide 50%
7998,EPDM,B - Good,Hydrogen Peroxide 50%
7999,Fluorocarbon (FKM),A - Excellent,Hydrogen Peroxide 50%
8000,Hastelloy-C®,A - Excellent,Hydrogen Peroxide 50%
8001,Hypalon®,D - Poor,Hydrogen Peroxide 50%
8002,Kalrez,A - Excellent,Hydrogen Peroxide 50%
8003,Kel-F®,A - Excellent,Hydrogen Peroxide 50%
8004,LDPE,C2 - Fair,Hydrogen Peroxide 50%
8005,Natural rubber,C - Fair,Hydrogen Peroxide 50%
8006,Neoprene,D - Poor,Hydrogen Peroxide 50%
8007,Nylon,D - Poor,Hydrogen Peroxide 50%
8008,Polycarbonate,A2 - Excellent,Hydrogen Peroxide 50%
8009,Polyetherether Ketone (PEEK),A - Excellent,Hydrogen Peroxide 50%
8010,Polypropylene,B1 - Good,Hydrogen Peroxide 50%
8011,Polyurethane,D - Poor,Hydrogen Peroxide 50%
8012,PTFE,A - Excellent,Hydrogen Peroxide 50%
8013,PVC,A1 - Excellent,Hydrogen Peroxide 50%
8014,PVDF (Kynar®),A1 - Excellent,Hydrogen Peroxide 50%
8015,Silicone,B - Good,Hydrogen Peroxide 50%
8016,stainless steel - 304,B2 - Good,Hydrogen Peroxide 50%
8017,stainless steel - 316,A2 - Excellent,Hydrogen Peroxide 50%
8018,Titanium,A - Excellent,Hydrogen Peroxide 50%
8019,Tygon®,B - Good,Hydrogen Peroxide 50%
8020,Viton®,A - Excellent,Hydrogen Peroxide 50%
8021,ABS plastic,B - Good,Hydrogen Sulfide (aqua)
8022,Acetal (Delrin®),C - Fair,Hydrogen Sulfide (aqua)
8023,Aluminum,B - Good,Hydrogen Sulfide (aqua)
8024,Bronze,A - Excellent,Hydrogen Sulfide (aqua)
8025,Buna N (Nitrile),D - Poor,Hydrogen Sulfide (aqua)
8026,Carbon graphite,A - Excellent,Hydrogen Sulfide (aqua)
8027,Carbon Steel,D - Poor,Hydrogen Sulfide (aqua)
8028,Carpenter 20,D - Poor,Hydrogen Sulfide (aqua)
8029,Cast iron,D - Poor,Hydrogen Sulfide (aqua)
8030,Ceramic Al203,A - Excellent,Hydrogen Sulfide (aqua)
8031,Ceramic magnet,A - Excellent,Hydrogen Sulfide (aqua)
8032,ChemRaz (FFKM),A - Excellent,Hydrogen Sulfide (aqua)
8033,CPVC,A - Excellent,Hydrogen Sulfide (aqua)
8034,EPDM,B - Good,Hydrogen Sulfide (aqua)
8035,Epoxy,A - Excellent,Hydrogen Sulfide (aqua)
8036,Fluorocarbon (FKM),D - Poor,Hydrogen Sulfide (aqua)
8037,Hastelloy-C®,A - Excellent,Hydrogen Sulfide (aqua)
8038,Hypalon®,D - Poor,Hydrogen Sulfide (aqua)
8039,Kalrez,A - Excellent,Hydrogen Sulfide (aqua)
8040,Kel-F®,A1 - Excellent,Hydrogen Sulfide (aqua)
8041,LDPE,A - Excellent,Hydrogen Sulfide (aqua)
8042,Natural rubber,C - Fair,Hydrogen Sulfide (aqua)
8043,Neoprene,A - Excellent,Hydrogen Sulfide (aqua)
8044,NORYL®,A1 - Excellent,Hydrogen Sulfide (aqua)
8045,Nylon,C1 - Fair,Hydrogen Sulfide (aqua)
8046,Polycarbonate,A - Excellent,Hydrogen Sulfide (aqua)
8047,Polyetherether Ketone (PEEK),A - Excellent,Hydrogen Sulfide (aqua)
8048,Polypropylene,A1 - Excellent,Hydrogen Sulfide (aqua)
8049,Polyurethane,D - Poor,Hydrogen Sulfide (aqua)
8050,PPS (Ryton®),A - Excellent,Hydrogen Sulfide (aqua)
8051,PTFE,A - Excellent,Hydrogen Sulfide (aqua)
8052,PVC,B1 - Good,Hydrogen Sulfide (aqua)
8053,PVDF (Kynar®),A - Excellent,Hydrogen Sulfide (aqua)
8054,Silicone,C - Fair,Hydrogen Sulfide (aqua)
8055,stainless steel - 304,C - Fair,Hydrogen Sulfide (aqua)
8056,stainless steel - 316,A - Excellent,Hydrogen Sulfide (aqua)
8057,Titanium,B - Good,Hydrogen Sulfide (aqua)
8058,Tygon®,A - Excellent,Hydrogen Sulfide (aqua)
8059,Viton®,D - Poor,Hydrogen Sulfide (aqua)
8060,Aluminum,B - Good,Hydrogen Sulfide (dry)
8061,Brass,D - Poor,Hydrogen Sulfide (dry)
8062,Bronze,B - Good,Hydrogen Sulfide (dry)
8063,Buna N (Nitrile),D - Poor,Hydrogen Sulfide (dry)
8064,Carbon graphite,A - Excellent,Hydrogen Sulfide (dry)
8065,Carbon Steel,D - Poor,Hydrogen Sulfide (dry)
8066,Carpenter 20,D - Poor,Hydrogen Sulfide (dry)
8067,Cast iron,D - Poor,Hydrogen Sulfide (dry)
8068,ChemRaz (FFKM),A - Excellent,Hydrogen Sulfide (dry)
8069,Copper,D - Poor,Hydrogen Sulfide (dry)
8070,CPVC,A - Excellent,Hydrogen Sulfide (dry)
8071,EPDM,B - Good,Hydrogen Sulfide (dry)
8072,Epoxy,A - Excellent,Hydrogen Sulfide (dry)
8073,Fluorocarbon (FKM),D - Poor,Hydrogen Sulfide (dry)
8074,Hastelloy-C®,A - Excellent,Hydrogen Sulfide (dry)
8075,Hypalon®,B - Good,Hydrogen Sulfide (dry)
8076,Hytrel®,A - Excellent,Hydrogen Sulfide (dry)
8077,Kalrez,A - Excellent,Hydrogen Sulfide (dry)
8078,Kel-F®,B - Good,Hydrogen Sulfide (dry)
8079,LDPE,A - Excellent,Hydrogen Sulfide (dry)
8080,Natural rubber,C - Fair,Hydrogen Sulfide (dry)
8081,Neoprene,A - Excellent,Hydrogen Sulfide (dry)
8082,Nylon,C1 - Fair,Hydrogen Sulfide (dry)
8083,Polyetherether Ketone (PEEK),A - Excellent,Hydrogen Sulfide (dry)
8084,Polypropylene,A1 - Excellent,Hydrogen Sulfide (dry)
8085,Polyurethane,A - Excellent,Hydrogen Sulfide (dry)
8086,PPS (Ryton®),A - Excellent,Hydrogen Sulfide (dry)
8087,PTFE,A - Excellent,Hydrogen Sulfide (dry)
8088,PVC,A2 - Excellent,Hydrogen Sulfide (dry)
8089,PVDF (Kynar®),A - Excellent,Hydrogen Sulfide (dry)
8090,Silicone,C - Fair,Hydrogen Sulfide (dry)
8091,stainless steel - 304,C1 - Fair,Hydrogen Sulfide (dry)
8092,stainless steel - 316,A - Excellent,Hydrogen Sulfide (dry)
8093,Titanium,A - Excellent,Hydrogen Sulfide (dry)
8094,Tygon®,D - Poor,Hydrogen Sulfide (dry)
8095,Viton®,D - Poor,Hydrogen Sulfide (dry)
8096,ABS plastic,D - Poor,Hydroquinone
8097,Acetal (Delrin®),A - Excellent,Hydroquinone
8098,Aluminum,B - Good,Hydroquinone
8099,Buna N (Nitrile),D - Poor,Hydroquinone
8100,Carbon graphite,A - Excellent,Hydroquinone
8101,Ceramic magnet,A - Excellent,Hydroquinone
8102,ChemRaz (FFKM),B - Good,Hydroquinone
8103,Copper,B - Good,Hydroquinone
8104,CPVC,A - Excellent,Hydroquinone
8105,EPDM,D - Poor,Hydroquinone
8106,Fluorocarbon (FKM),B - Good,Hydroquinone
8107,Hastelloy-C®,B - Good,Hydroquinone
8108,Hypalon®,D - Poor,Hydroquinone
8109,Kalrez,A - Excellent,Hydroquinone
8110,LDPE,A - Excellent,Hydroquinone
8111,Natural rubber,A - Excellent,Hydroquinone
8112,Neoprene,A - Excellent,Hydroquinone
8113,Nylon,D - Poor,Hydroquinone
8114,Polypropylene,A - Excellent,Hydroquinone
8115,PTFE,A - Excellent,Hydroquinone
8116,PVC,B - Good,Hydroquinone
8117,stainless steel - 304,B - Good,Hydroquinone
8118,stainless steel - 316,B - Good,Hydroquinone
8119,Titanium,B - Good,Hydroquinone
8120,Viton®,B - Good,Hydroquinone
8121,Acetal (Delrin®),A - Excellent,Hydroxyacetic Acid 70%
8122,Buna N (Nitrile),A - Excellent,Hydroxyacetic Acid 70%
8123,Carpenter 20,D - Poor,Hydroxyacetic Acid 70%
8124,Cast iron,B - Good,Hydroxyacetic Acid 70%
8125,ChemRaz (FFKM),A - Excellent,Hydroxyacetic Acid 70%
8126,CPVC,A - Excellent,Hydroxyacetic Acid 70%
8127,EPDM,A - Excellent,Hydroxyacetic Acid 70%
8128,Epoxy,A - Excellent,Hydroxyacetic Acid 70%
8129,Fluorocarbon (FKM),A - Excellent,Hydroxyacetic Acid 70%
8130,Kalrez,A - Excellent,Hydroxyacetic Acid 70%
8131,LDPE,A - Excellent,Hydroxyacetic Acid 70%
8132,Neoprene,A - Excellent,Hydroxyacetic Acid 70%
8133,Polyurethane,D - Poor,Hydroxyacetic Acid 70%
8134,PTFE,A - Excellent,Hydroxyacetic Acid 70%
8135,PVC,D - Poor,Hydroxyacetic Acid 70%
8136,PVDF (Kynar®),A - Excellent,Hydroxyacetic Acid 70%
8137,Titanium,A - Excellent,Hydroxyacetic Acid 70%
8138,Viton®,A - Excellent,Hydroxyacetic Acid 70%
8139,ABS plastic,A - Excellent,Ink
8140,Acetal (Delrin®),B - Good,Ink
8141,Buna N (Nitrile),A - Excellent,Ink
8142,Carpenter 20,D - Poor,Ink
8143,Cast iron,D - Poor,Ink
8144,Ceramic Al203,A - Excellent,Ink
8145,Ceramic magnet,A - Excellent,Ink
8146,Copper,A - Excellent,Ink
8147,Epoxy,A - Excellent,Ink
8148,Fluorocarbon (FKM),A - Excellent,Ink
8149,Natural rubber,D - Poor,Ink
8150,Neoprene,A - Excellent,Ink
8151,Nylon,C - Fair,Ink
8152,Polyurethane,A - Excellent,Ink
8153,PTFE,A - Excellent,Ink
8154,PVC,C - Fair,Ink
8155,PVDF (Kynar®),A - Excellent,Ink
