Repository: lachlanmonty/ChemicalCompatibilityDatabase

# ChemicalCompatibilityDatabase

## Goal

- Quickly check chemical compatibility of materials
- Combine chemical compatibility databases into a single database

## To Do

- [ ] Add [Sandvik corrosion tables](https://www.materials.sandvik/en/materials-center/corrosion-tables/ "Sandvik corrosion tables")
- [ ] Add the formula for each chemical in the [Cole-Parmer](https://www.coleparmer.com/Chemical-Resistance "Cole-Parmer") database. This should allow for easier lookups with stream table data.
- [ ] Add concentrations
- [ ] Add content of impurities, e.g. Cl-, oxidizing agents etc
- [ ] Add temperature dependent compatibility checks

File: data/cole_data.csv (part 10 of 21)
,material,compatibility,chemical
8156,stainless steel - 304,C - Fair,Ink
8157,stainless steel - 316,C - Fair,Ink
8158,Tygon®,C - Fair,Ink
8159,Viton®,A - Excellent,Ink
8160,Acetal (Delrin®),D - Poor,Iodine (in alcohol)
8161,Aluminum,B - Good,Iodine (in alcohol)
8162,Bronze,B - Good,Iodine (in alcohol)
8163,EPDM,A - Excellent,Iodine (in alcohol)
8164,Hastelloy-C®,B - Good,Iodine (in alcohol)
8165,LDPE,B - Good,Iodine (in alcohol)
8166,Nylon,C - Fair,Iodine (in alcohol)
8167,Polyetherether Ketone (PEEK),A - Excellent,Iodine (in alcohol)
8168,PVC,A - Excellent,Iodine (in alcohol)
8169,PVDF (Kynar®),A - Excellent,Iodine (in alcohol)
8170,Titanium,B - Good,Iodine (in alcohol)
8171,ABS plastic,D - Poor,Iodine
8172,Acetal (Delrin®),D - Poor,Iodine
8173,Aluminum,A - Excellent,Iodine
8174,Bronze,A - Excellent,Iodine
8175,Buna N (Nitrile),B - Good,Iodine
8176,Carbon graphite,D - Poor,Iodine
8177,Carbon Steel,D - Poor,Iodine
8178,Carpenter 20,D - Poor,Iodine
8179,Cast iron,D - Poor,Iodine
8180,ChemRaz (FFKM),A - Excellent,Iodine
8181,Copper,D - Poor,Iodine
8182,CPVC,D - Poor,Iodine
8183,EPDM,B - Good,Iodine
8184,Epoxy,C - Fair,Iodine
8185,Fluorocarbon (FKM),A - Excellent,Iodine
8186,Hastelloy-C®,A - Excellent,Iodine
8187,Hypalon®,D - Poor,Iodine
8188,Hytrel®,B - Good,Iodine
8189,Kalrez,A - Excellent,Iodine
8190,Kel-F®,A - Excellent,Iodine
8191,LDPE,A1 - Excellent,Iodine
8192,Natural rubber,D - Poor,Iodine
8193,Neoprene,D - Poor,Iodine
8194,NORYL®,C1 - Fair,Iodine
8195,Nylon,A - Excellent,Iodine
8196,Polyetherether Ketone (PEEK),C - Fair,Iodine
8197,Polypropylene,C - Fair,Iodine
8198,Polyurethane,D - Poor,Iodine
8199,PPS (Ryton®),D - Poor,Iodine
8200,PTFE,A - Excellent,Iodine
8201,PVC,A - Excellent,Iodine
8202,PVDF (Kynar®),A2 - Excellent,Iodine
8203,stainless steel - 304,D - Poor,Iodine
8204,stainless steel - 316,D - Poor,Iodine
8205,Titanium,A - Excellent,Iodine
8206,Tygon®,A - Excellent,Iodine
8207,Viton®,A - Excellent,Iodine
8208,Buna N (Nitrile),D - Poor,Iodoform
8209,Carpenter 20,A - Excellent,Iodoform
8210,Copper,B - Good,Iodoform
8211,EPDM,A - Excellent,Iodoform
8212,Hastelloy-C®,D - Poor,Iodoform
8213,Natural rubber,B - Good,Iodoform
8214,Neoprene,A - Excellent,Iodoform
8215,PTFE,C - Fair,Iodoform
8216,PVC,A - Excellent,Iodoform
8217,PVDF (Kynar®),C - Fair,Iodoform
8218,stainless steel - 304,A - Excellent,Iodoform
8219,stainless steel - 316,A - Excellent,Iodoform
8220,Titanium,B - Good,Iodoform
8221,Tygon®,C - Fair,Iodoform
8222,Aluminum,A1 - Excellent,Isooctane
8223,Brass,A - Excellent,Isooctane
8224,Bronze,A1 - Excellent,Isooctane
8225,Buna N (Nitrile),A2 - Excellent,Isooctane
8226,Carbon graphite,A2 - Excellent,Isooctane
8227,Carbon Steel,A - Excellent,Isooctane
8228,ChemRaz (FFKM),A - Excellent,Isooctane
8229,EPDM,D - Poor,Isooctane
8230,Epoxy,A2 - Excellent,Isooctane
8231,Fluorocarbon (FKM),A - Excellent,Isooctane
8232,Hytrel®,A - Excellent,Isooctane
8233,Kalrez,A - Excellent,Isooctane
8234,Kel-F®,A1 - Excellent,Isooctane
8235,LDPE,B - Good,Isooctane
8236,Natural rubber,A1 - Excellent,Isooctane
8237,Neoprene,B1 - Good,Isooctane
8238,NORYL®,D - Poor,Isooctane
8239,Nylon,A1 - Excellent,Isooctane
8240,Polycarbonate,B1 - Good,Isooctane
8241,Polyetherether Ketone (PEEK),A - Excellent,Isooctane
8242,Polypropylene,A2 - Excellent,Isooctane
8243,Polyurethane,B - Good,Isooctane
8244,PPS (Ryton®),A - Excellent,Isooctane
8245,PTFE,A - Excellent,Isooctane
8246,PVC,A1 - Excellent,Isooctane
8247,PVDF (Kynar®),A2 - Excellent,Isooctane
8248,Silicone,D - Poor,Isooctane
8249,stainless steel - 304,A1 - Excellent,Isooctane
8250,stainless steel - 316,A1 - Excellent,Isooctane
8251,Tygon®,A1 - Excellent,Isooctane
8252,Viton®,A1 - Excellent,Isooctane
8253,Acetal (Delrin®),D - Poor,Isopropyl Acetate
8254,Aluminum,D - Poor,Isopropyl Acetate
8255,Bronze,A1 - Excellent,Isopropyl Acetate
8256,Buna N (Nitrile),D - Poor,Isopropyl Acetate
8257,Carbon graphite,A - Excellent,Isopropyl Acetate
8258,Carbon Steel,A - Excellent,Isopropyl Acetate
8259,Carpenter 20,B - Good,Isopropyl Acetate
8260,ChemRaz (FFKM),A - Excellent,Isopropyl Acetate
8261,EPDM,B - Good,Isopropyl Acetate
8262,Epoxy,A - Excellent,Isopropyl Acetate
8263,Fluorocarbon (FKM),D - Poor,Isopropyl Acetate
8264,Hastelloy-C®,B - Good,Isopropyl Acetate
8265,Hypalon®,D - Poor,Isopropyl Acetate
8266,Hytrel®,C - Fair,Isopropyl Acetate
8267,Kalrez,A - Excellent,Isopropyl Acetate
8268,LDPE,B1 - Good,Isopropyl Acetate
8269,Natural rubber,D - Poor,Isopropyl Acetate
8270,Neoprene,D - Poor,Isopropyl Acetate
8271,Nylon,B1 - Good,Isopropyl Acetate
8272,Polycarbonate,D - Poor,Isopropyl Acetate
8273,Polypropylene,B1 - Good,Isopropyl Acetate
8274,Polyurethane,D - Poor,Isopropyl Acetate
8275,PTFE,A - Excellent,Isopropyl Acetate
8276,PVC,D - Poor,Isopropyl Acetate
8277,PVDF (Kynar®),D - Poor,Isopropyl Acetate
8278,Silicone,D - Poor,Isopropyl Acetate
8279,stainless steel - 304,C - Fair,Isopropyl Acetate
8280,stainless steel - 316,A - Excellent,Isopropyl Acetate
8281,Viton®,D - Poor,Isopropyl Acetate
8282,Acetal (Delrin®),D - Poor,Isopropyl Ether
8283,Aluminum,A - Excellent,Isopropyl Ether
8284,Brass,A - Excellent,Isopropyl Ether
8285,Bronze,A - Excellent,Isopropyl Ether
8286,Buna N (Nitrile),B - Good,Isopropyl Ether
8287,Carbon graphite,A - Excellent,Isopropyl Ether
8288,Carbon Steel,A - Excellent,Isopropyl Ether
8289,Carpenter 20,A - Excellent,Isopropyl Ether
8290,ChemRaz (FFKM),A - Excellent,Isopropyl Ether
8291,Copper,B - Good,Isopropyl Ether
8292,EPDM,D - Poor,Isopropyl Ether
8293,Epoxy,D - Poor,Isopropyl Ether
8294,Fluorocarbon (FKM),D - Poor,Isopropyl Ether
8295,Hastelloy-C®,A - Excellent,Isopropyl Ether
8296,Hypalon®,C - Fair,Isopropyl Ether
8297,Kalrez,A - Excellent,Isopropyl Ether
8298,Kel-F®,A - Excellent,Isopropyl Ether
8299,LDPE,B - Good,Isopropyl Ether
8300,Natural rubber,A - Excellent,Isopropyl Ether
8301,Neoprene,D - Poor,Isopropyl Ether
8302,Nylon,A1 - Excellent,Isopropyl Ether
8303,Polycarbonate,D - Poor,Isopropyl Ether
8304,Polyetherether Ketone (PEEK),A - Excellent,Isopropyl Ether
8305,Polypropylene,B - Good,Isopropyl Ether
8306,Polyurethane,B - Good,Isopropyl Ether
8307,PTFE,A1 - Excellent,Isopropyl Ether
8308,PVC,B - Good,Isopropyl Ether
8309,PVDF (Kynar®),D - Poor,Isopropyl Ether
8310,Silicone,D - Poor,Isopropyl Ether
8311,stainless steel - 304,A - Excellent,Isopropyl Ether
8312,stainless steel - 316,A - Excellent,Isopropyl Ether
8313,Tygon®,A - Excellent,Isopropyl Ether
8314,Viton®,D - Poor,Isopropyl Ether
8315,Aluminum,D - Poor,Isotane
8316,Buna N (Nitrile),A - Excellent,Isotane
8317,Epoxy,A - Excellent,Isotane
8318,Fluorocarbon (FKM),A - Excellent,Isotane
8319,Neoprene,D - Poor,Isotane
8320,Nylon,D - Poor,Isotane
8321,Polypropylene,D - Poor,Isotane
8322,PVC,A - Excellent,Isotane
8323,PVDF (Kynar®),A - Excellent,Isotane
8324,Viton®,A - Excellent,Isotane
8325,Acetal (Delrin®),A1 - Excellent,"Jet Fuel (JP3, JP4, JP5)"
8326,Aluminum,A - Excellent,"Jet Fuel (JP3, JP4, JP5)"
8327,Bronze,A - Excellent,"Jet Fuel (JP3, JP4, JP5)"
8328,Buna N (Nitrile),A - Excellent,"Jet Fuel (JP3, JP4, JP5)"
8329,Carbon graphite,A - Excellent,"Jet Fuel (JP3, JP4, JP5)"
8330,Carbon Steel,A - Excellent,"Jet Fuel (JP3, JP4, JP5)"
8331,Carpenter 20,A - Excellent,"Jet Fuel (JP3, JP4, JP5)"
8332,Cast iron,A - Excellent,"Jet Fuel (JP3, JP4, JP5)"
8333,ChemRaz (FFKM),A - Excellent,"Jet Fuel (JP3, JP4, JP5)"
8334,Copper,A - Excellent,"Jet Fuel (JP3, JP4, JP5)"
8335,EPDM,D - Poor,"Jet Fuel (JP3, JP4, JP5)"
8336,Epoxy,A - Excellent,"Jet Fuel (JP3, JP4, JP5)"
8337,Fluorocarbon (FKM),A - Excellent,"Jet Fuel (JP3, JP4, JP5)"
8338,Hastelloy-C®,A - Excellent,"Jet Fuel (JP3, JP4, JP5)"
8339,Hypalon®,D - Poor,"Jet Fuel (JP3, JP4, JP5)"
8340,Kalrez,A - Excellent,"Jet Fuel (JP3, JP4, JP5)"
8341,Kel-F®,A - Excellent,"Jet Fuel (JP3, JP4, JP5)"
8342,LDPE,D - Poor,"Jet Fuel (JP3, JP4, JP5)"
8343,Natural rubber,D - Poor,"Jet Fuel (JP3, JP4, JP5)"
8344,Neoprene,D - Poor,"Jet Fuel (JP3, JP4, JP5)"
8345,NORYL®,D - Poor,"Jet Fuel (JP3, JP4, JP5)"
8346,Nylon,C - Fair,"Jet Fuel (JP3, JP4, JP5)"
8347,Polycarbonate,A1 - Excellent,"Jet Fuel (JP3, JP4, JP5)"
8348,Polyetherether Ketone (PEEK),A - Excellent,"Jet Fuel (JP3, JP4, JP5)"
8349,Polypropylene,A1 - Excellent,"Jet Fuel (JP3, JP4, JP5)"
8350,Polyurethane,C - Fair,"Jet Fuel (JP3, JP4, JP5)"
8351,PPS (Ryton®),A - Excellent,"Jet Fuel (JP3, JP4, JP5)"
8352,PTFE,A - Excellent,"Jet Fuel (JP3, JP4, JP5)"
8353,PVC,C - Fair,"Jet Fuel (JP3, JP4, JP5)"
8354,PVDF (Kynar®),B - Good,"Jet Fuel (JP3, JP4, JP5)"
8355,Silicone,D - Poor,"Jet Fuel (JP3, JP4, JP5)"
8356,stainless steel - 304,A - Excellent,"Jet Fuel (JP3, JP4, JP5)"
8357,stainless steel - 316,A - Excellent,"Jet Fuel (JP3, JP4, JP5)"
8358,Titanium,A - Excellent,"Jet Fuel (JP3, JP4, JP5)"
8359,Tygon®,A - Excellent,"Jet Fuel (JP3, JP4, JP5)"
8360,Viton®,A - Excellent,"Jet Fuel (JP3, JP4, JP5)"
8361,ABS plastic,D - Poor,Kerosene
8362,Acetal (Delrin®),A2 - Excellent,Kerosene
8363,Aluminum,A - Excellent,Kerosene
8364,Brass,A - Excellent,Kerosene
8365,Bronze,A - Excellent,Kerosene
8366,Buna N (Nitrile),A - Excellent,Kerosene
8367,Carbon graphite,A - Excellent,Kerosene
8368,Carbon Steel,A - Excellent,Kerosene
8369,Carpenter 20,A - Excellent,Kerosene
8370,Cast iron,A - Excellent,Kerosene
8371,Ceramic Al203,A - Excellent,Kerosene
8372,Ceramic magnet,B - Good,Kerosene
8373,ChemRaz (FFKM),A - Excellent,Kerosene
8374,Copper,B - Good,Kerosene
8375,EPDM,D - Poor,Kerosene
8376,Epoxy,A - Excellent,Kerosene
8377,Fluorocarbon (FKM),A - Excellent,Kerosene
8378,Hastelloy-C®,B - Good,Kerosene
8379,Hypalon®,D - Poor,Kerosene
8380,Hytrel®,C - Fair,Kerosene
8381,Kalrez,A - Excellent,Kerosene
8382,Kel-F®,A - Excellent,Kerosene
8383,LDPE,C1 - Fair,Kerosene
8384,Natural rubber,D - Poor,Kerosene
8385,Neoprene,A - Excellent,Kerosene
8386,NORYL®,D - Poor,Kerosene
8387,Nylon,A - Excellent,Kerosene
8388,Polycarbonate,D - Poor,Kerosene
8389,Polyetherether Ketone (PEEK),A - Excellent,Kerosene
8390,Polypropylene,B - Good,Kerosene
8391,Polyurethane,B - Good,Kerosene
8392,PPS (Ryton®),A - Excellent,Kerosene
8393,PTFE,A - Excellent,Kerosene
8394,PVC,A2 - Excellent,Kerosene
8395,PVDF (Kynar®),A - Excellent,Kerosene
8396,Silicone,D - Poor,Kerosene
8397,stainless steel - 304,A - Excellent,Kerosene
8398,stainless steel - 316,A - Excellent,Kerosene
8399,Titanium,A - Excellent,Kerosene
8400,Tygon®,D - Poor,Kerosene
8401,Viton®,A - Excellent,Kerosene
8402,ABS plastic,A - Excellent,Ketones
8403,Acetal (Delrin®),D - Poor,Ketones
8404,Aluminum,B - Good,Ketones
8405,Bronze,A - Excellent,Ketones
8406,Buna N (Nitrile),D - Poor,Ketones
8407,Carbon graphite,A - Excellent,Ketones
8408,Carbon Steel,B - Good,Ketones
8409,Carpenter 20,A - Excellent,Ketones
8410,Ceramic Al203,A - Excellent,Ketones
8411,Copper,A - Excellent,Ketones
8412,EPDM,A - Excellent,Ketones
8413,Epoxy,C - Fair,Ketones
8414,Fluorocarbon (FKM),D - Poor,Ketones
8415,Hastelloy-C®,A - Excellent,Ketones
8416,Kalrez,A - Excellent,Ketones
8417,Kel-F®,B1 - Good,Ketones
8418,LDPE,C1 - Fair,Ketones
8419,Natural rubber,A - Excellent,Ketones
8420,Neoprene,D - Poor,Ketones
8421,NORYL®,D - Poor,Ketones
8422,Nylon,A2 - Excellent,Ketones
8423,Polycarbonate,D - Poor,Ketones
8424,Polyetherether Ketone (PEEK),A - Excellent,Ketones
8425,Polypropylene,C - Fair,Ketones
8426,Polyurethane,D - Poor,Ketones
8427,PPS (Ryton®),A - Excellent,Ketones
8428,PTFE,A - Excellent,Ketones
8429,PVC,D - Poor,Ketones
8430,PVDF (Kynar®),C1 - Fair,Ketones
8431,stainless steel - 304,A - Excellent,Ketones
8432,stainless steel - 316,A - Excellent,Ketones
8433,Titanium,A - Excellent,Ketones
8434,Tygon®,D - Poor,Ketones
8435,Viton®,D - Poor,Ketones
8436,ABS plastic,A - Excellent,Lacquer Thinners
8437,Acetal (Delrin®),D - Poor,Lacquer Thinners
8438,Aluminum,A - Excellent,Lacquer Thinners
8439,Brass,A - Excellent,Lacquer Thinners
8440,Bronze,A - Excellent,Lacquer Thinners
8441,Buna N (Nitrile),D - Poor,Lacquer Thinners
8442,Carbon graphite,A - Excellent,Lacquer Thinners
8443,Carbon Steel,A - Excellent,Lacquer Thinners
8444,Carpenter 20,A - Excellent,Lacquer Thinners
8445,Cast iron,C - Fair,Lacquer Thinners
8446,ChemRaz (FFKM),A - Excellent,Lacquer Thinners
8447,Copper,A - Excellent,Lacquer Thinners
8448,EPDM,D - Poor,Lacquer Thinners
8449,Epoxy,A - Excellent,Lacquer Thinners
8450,Fluorocarbon (FKM),D - Poor,Lacquer Thinners
8451,Hastelloy-C®,A - Excellent,Lacquer Thinners
8452,Hypalon®,D - Poor,Lacquer Thinners
8453,Hytrel®,D - Poor,Lacquer Thinners
8454,Kalrez,A - Excellent,Lacquer Thinners
8455,LDPE,A - Excellent,Lacquer Thinners
8456,Natural rubber,D - Poor,Lacquer Thinners
8457,Neoprene,D - Poor,Lacquer Thinners
8458,NORYL®,D - Poor,Lacquer Thinners
8459,Nylon,A1 - Excellent,Lacquer Thinners
8460,Polycarbonate,B - Good,Lacquer Thinners
8461,Polypropylene,D - Poor,Lacquer Thinners
8462,Polyurethane,D - Poor,Lacquer Thinners
8463,PTFE,A - Excellent,Lacquer Thinners
8464,PVC,D - Poor,Lacquer Thinners
8465,Silicone,D - Poor,Lacquer Thinners
8466,stainless steel - 304,A1 - Excellent,Lacquer Thinners
8467,stainless steel - 316,A - Excellent,Lacquer Thinners
8468,Titanium,C - Fair,Lacquer Thinners
8469,Tygon®,D - Poor,Lacquer Thinners
8470,Viton®,D - Poor,Lacquer Thinners
8471,ABS plastic,A - Excellent,Lacquers
8472,Acetal (Delrin®),D - Poor,Lacquers
8473,Aluminum,A - Excellent,Lacquers
8474,Bronze,A - Excellent,Lacquers
8475,Buna N (Nitrile),D - Poor,Lacquers
8476,Carbon graphite,A - Excellent,Lacquers
8477,Carbon Steel,A - Excellent,Lacquers
8478,Carpenter 20,A - Excellent,Lacquers
8479,Cast iron,C - Fair,Lacquers
8480,ChemRaz (FFKM),A - Excellent,Lacquers
8481,Copper,A - Excellent,Lacquers
8482,EPDM,D - Poor,Lacquers
8483,Epoxy,A - Excellent,Lacquers
8484,Fluorocarbon (FKM),D - Poor,Lacquers
8485,Hastelloy-C®,A - Excellent,Lacquers
8486,Hypalon®,D - Poor,Lacquers
8487,Kalrez,A - Excellent,Lacquers
8488,LDPE,A - Excellent,Lacquers
8489,Natural rubber,D - Poor,Lacquers
8490,Neoprene,D - Poor,Lacquers
8491,NORYL®,D - Poor,Lacquers
8492,Nylon,A1 - Excellent,Lacquers
8493,Polycarbonate,D - Poor,Lacquers
8494,Polypropylene,D - Poor,Lacquers
8495,Polyurethane,D - Poor,Lacquers
8496,PTFE,A - Excellent,Lacquers
8497,PVC,D - Poor,Lacquers
8498,PVDF (Kynar®),D - Poor,Lacquers
8499,Silicone,D - Poor,Lacquers
8500,stainless steel - 304,A1 - Excellent,Lacquers
8501,stainless steel - 316,A - Excellent,Lacquers
8502,Tygon®,A - Excellent,Lacquers
8503,Viton®,D - Poor,Lacquers
8504,ABS plastic,D - Poor,Lactic Acid
8505,Acetal (Delrin®),B - Good,Lactic Acid
8506,Aluminum,B - Good,Lactic Acid
8507,Brass,D - Poor,Lactic Acid
8508,Bronze,B2 - Good,Lactic Acid
8509,Buna N (Nitrile),A - Excellent,Lactic Acid
8510,Carbon graphite,A - Excellent,Lactic Acid
8511,Carbon Steel,D - Poor,Lactic Acid
8512,Carpenter 20,C - Fair,Lactic Acid
8513,Cast iron,D - Poor,Lactic Acid
8514,Ceramic Al203,A - Excellent,Lactic Acid
8515,ChemRaz (FFKM),A - Excellent,Lactic Acid
8516,Copper,B - Good,Lactic Acid
8517,CPVC,A1 - Excellent,Lactic Acid
8518,EPDM,A - Excellent,Lactic Acid
8519,Epoxy,B1 - Good,Lactic Acid
8520,Fluorocarbon (FKM),A - Excellent,Lactic Acid
8521,Hastelloy-C®,B1 - Good,Lactic Acid
8522,Hypalon®,A - Excellent,Lactic Acid
8523,Hytrel®,D - Poor,Lactic Acid
8524,Kalrez,A - Excellent,Lactic Acid
8525,Kel-F®,A1 - Excellent,Lactic Acid
8526,LDPE,A1 - Excellent,Lactic Acid
8527,Natural rubber,A - Excellent,Lactic Acid
8528,Neoprene,A - Excellent,Lactic Acid
8529,NORYL®,A - Excellent,Lactic Acid
8530,Nylon,B - Good,Lactic Acid
8531,Polycarbonate,B - Good,Lactic Acid
8532,Polyetherether Ketone (PEEK),A - Excellent,Lactic Acid
8533,Polypropylene,B - Good,Lactic Acid
8534,Polyurethane,B - Good,Lactic Acid
8535,PPS (Ryton®),A - Excellent,Lactic Acid
8536,PTFE,A - Excellent,Lactic Acid
8537,PVC,B1 - Good,Lactic Acid
8538,PVDF (Kynar®),B1 - Good,Lactic Acid
8539,Silicone,A - Excellent,Lactic Acid
8540,stainless steel - 304,B1 - Good,Lactic Acid
8541,stainless steel - 316,B1 - Good,Lactic Acid
8542,Titanium,A - Excellent,Lactic Acid
8543,Tygon®,A - Excellent,Lactic Acid
8544,Viton®,A - Excellent,Lactic Acid
8545,Acetal (Delrin®),A - Excellent,Lard
8546,Aluminum,A - Excellent,Lard
8547,Bronze,A - Excellent,Lard
8548,Buna N (Nitrile),A - Excellent,Lard
8549,Carbon graphite,A - Excellent,Lard
8550,Carbon Steel,A - Excellent,Lard
8551,Carpenter 20,A - Excellent,Lard
8552,Cast iron,A - Excellent,Lard
8553,ChemRaz (FFKM),A - Excellent,Lard
8554,EPDM,D - Poor,Lard
8555,Epoxy,B - Good,Lard
8556,Fluorocarbon (FKM),A - Excellent,Lard
8557,Hastelloy-C®,A - Excellent,Lard
8558,Hypalon®,B - Good,Lard
8559,Kalrez,A - Excellent,Lard
8560,LDPE,A - Excellent,Lard
8561,Natural rubber,D1 - Poor,Lard
8562,Neoprene,D - Poor,Lard
8563,NORYL®,A - Excellent,Lard
8564,Nylon,A1 - Excellent,Lard
8565,Polycarbonate,A1 - Excellent,Lard
8566,Polyetherether Ketone (PEEK),A - Excellent,Lard
8567,Polypropylene,B1 - Good,Lard
8568,Polyurethane,C - Fair,Lard
8569,PTFE,A - Excellent,Lard
8570,PVC,A1 - Excellent,Lard
8571,PVDF (Kynar®),A - Excellent,Lard
8572,Silicone,B - Good,Lard
8573,stainless steel - 304,A - Excellent,Lard
8574,stainless steel - 316,A - Excellent,Lard
8575,Titanium,A - Excellent,Lard
8576,Tygon®,A - Excellent,Lard
8577,Viton®,A - Excellent,Lard
8578,ABS plastic,B - Good,Latex
8579,Acetal (Delrin®),B - Good,Latex
8580,Aluminum,A - Excellent,Latex
8581,Buna N (Nitrile),A - Excellent,Latex
8582,Carbon Steel,A - Excellent,Latex
8583,Carpenter 20,A - Excellent,Latex
8584,EPDM,A - Excellent,Latex
8585,Epoxy,A - Excellent,Latex
8586,Fluorocarbon (FKM),A - Excellent,Latex
8587,Hastelloy-C®,A - Excellent,Latex
8588,Nylon,A1 - Excellent,Latex
8589,Polypropylene,A2 - Excellent,Latex
8590,Polyurethane,D - Poor,Latex
8591,PTFE,A - Excellent,Latex
8592,PVDF (Kynar®),A - Excellent,Latex
8593,Silicone,A - Excellent,Latex
8594,stainless steel - 304,A2 - Excellent,Latex
8595,stainless steel - 316,A2 - Excellent,Latex
8596,Tygon®,A - Excellent,Latex
8597,Viton®,A - Excellent,Latex
8598,ABS plastic,B - Good,Lead Acetate
8599,Acetal (Delrin®),B - Good,Lead Acetate
8600,Aluminum,D - Poor,Lead Acetate
8601,Bronze,B1 - Good,Lead Acetate
8602,Buna N (Nitrile),B - Good,Lead Acetate
8603,Carbon graphite,A - Excellent,Lead Acetate
8604,Carbon Steel,D - Poor,Lead Acetate
8605,Carpenter 20,A - Excellent,Lead Acetate
8606,Cast iron,A - Excellent,Lead Acetate
8607,Ceramic Al203,A - Excellent,Lead Acetate
8608,ChemRaz (FFKM),A - Excellent,Lead Acetate
8609,CPVC,A2 - Excellent,Lead Acetate
8610,EPDM,A - Excellent,Lead Acetate
8611,Epoxy,A - Excellent,Lead Acetate
8612,Fluorocarbon (FKM),A - Excellent,Lead Acetate
8613,Hastelloy-C®,B1 - Good,Lead Acetate
8614,Hypalon®,D - Poor,Lead Acetate
8615,Kalrez,A - Excellent,Lead Acetate
8616,Kel-F®,A - Excellent,Lead Acetate
8617,LDPE,A2 - Excellent,Lead Acetate
8618,Natural rubber,A - Excellent,Lead Acetate
8619,Neoprene,A - Excellent,Lead Acetate
8620,NORYL®,A1 - Excellent,Lead Acetate
8621,Nylon,A - Excellent,Lead Acetate
8622,Polyetherether Ketone (PEEK),A - Excellent,Lead Acetate
8623,Polypropylene,A1 - Excellent,Lead Acetate
8624,Polyurethane,D - Poor,Lead Acetate
8625,PPS (Ryton®),A - Excellent,Lead Acetate
8626,PTFE,A - Excellent,Lead Acetate
8627,PVC,B - Good,Lead Acetate
8628,PVDF (Kynar®),A - Excellent,Lead Acetate
8629,Silicone,A - Excellent,Lead Acetate
8630,stainless steel - 304,B - Good,Lead Acetate
8631,stainless steel - 316,B1 - Good,Lead Acetate
8632,Titanium,A1 - Excellent,Lead Acetate
8633,Tygon®,B - Good,Lead Acetate
8634,Viton®,D - Poor,Lead Acetate
8635,ABS plastic,B - Good,Lead Nitrate
8636,Aluminum,D - Poor,Lead Nitrate
8637,Bronze,B2 - Good,Lead Nitrate
8638,Buna N (Nitrile),A2 - Excellent,Lead Nitrate
8639,Carbon graphite,A1 - Excellent,Lead Nitrate
8640,Carbon Steel,D - Poor,Lead Nitrate
8641,ChemRaz (FFKM),A - Excellent,Lead Nitrate
8642,CPVC,A2 - Excellent,Lead Nitrate
8643,EPDM,A2 - Excellent,Lead Nitrate
8644,Fluorocarbon (FKM),A - Excellent,Lead Nitrate
8645,Hastelloy-C®,B2 - Good,Lead Nitrate
8646,Kalrez,A - Excellent,Lead Nitrate
8647,LDPE,A2 - Excellent,Lead Nitrate
8648,Natural rubber,A1 - Excellent,Lead Nitrate
8649,Neoprene,A1 - Excellent,Lead Nitrate
8650,NORYL®,A1 - Excellent,Lead Nitrate
8651,Polypropylene,A2 - Excellent,Lead Nitrate
8652,Polyurethane,D - Poor,Lead Nitrate
8653,PPS (Ryton®),A - Excellent,Lead Nitrate
8654,PTFE,A1 - Excellent,Lead Nitrate
8655,PVC,A2 - Excellent,Lead Nitrate
8656,PVDF (Kynar®),A2 - Excellent,Lead Nitrate
8657,Silicone,B1 - Good,Lead Nitrate
8658,stainless steel - 304,B1 - Good,Lead Nitrate
8659,stainless steel - 316,B1 - Good,Lead Nitrate
8660,Tygon®,A2 - Excellent,Lead Nitrate
8661,Viton®,A2 - Excellent,Lead Nitrate
8662,Acetal (Delrin®),A - Excellent,Lead Sulfamate
8663,Aluminum,C - Fair,Lead Sulfamate
8664,Buna N (Nitrile),B - Good,Lead Sulfamate
8665,Carbon Steel,C - Fair,Lead Sulfamate
8666,ChemRaz (FFKM),A - Excellent,Lead Sulfamate
8667,EPDM,A - Excellent,Lead Sulfamate
8668,Epoxy,A - Excellent,Lead Sulfamate
8669,Fluorocarbon (FKM),A - Excellent,Lead Sulfamate
8670,Hypalon®,A - Excellent,Lead Sulfamate
8671,Kalrez,A - Excellent,Lead Sulfamate
8672,LDPE,A1 - Excellent,Lead Sulfamate
8673,Natural rubber,B - Good,Lead Sulfamate
8674,Neoprene,A - Excellent,Lead Sulfamate
8675,Nylon,B1 - Good,Lead Sulfamate
8676,Polycarbonate,A1 - Excellent,Lead Sulfamate
8677,Polypropylene,A2 - Excellent,Lead Sulfamate
8678,PTFE,B - Good,Lead Sulfamate
8679,PVC,B - Good,Lead Sulfamate
8680,PVDF (Kynar®),A - Excellent,Lead Sulfamate
8681,Silicone,B - Good,Lead Sulfamate
8682,stainless steel - 304,C - Fair,Lead Sulfamate
8683,stainless steel - 316,C - Fair,Lead Sulfamate
8684,Viton®,A - Excellent,Lead Sulfamate
8685,Acetal (Delrin®),B - Good,Ligroin
8686,Aluminum,D - Poor,Ligroin
8687,Buna N (Nitrile),A - Excellent,Ligroin
8688,Carpenter 20,A - Excellent,Ligroin
8689,ChemRaz (FFKM),A - Excellent,Ligroin
8690,EPDM,D - Poor,Ligroin
8691,Epoxy,A - Excellent,Ligroin
8692,Fluorocarbon (FKM),A - Excellent,Ligroin
8693,Hypalon®,C - Fair,Ligroin
8694,Kalrez,A - Excellent,Ligroin
8695,LDPE,A - Excellent,Ligroin
8696,Natural rubber,D - Poor,Ligroin
8697,Neoprene,B - Good,Ligroin
8698,Nylon,D - Poor,Ligroin
8699,Polyetherether Ketone (PEEK),A - Excellent,Ligroin
8700,Polypropylene,A2 - Excellent,Ligroin
8701,Polyurethane,C - Fair,Ligroin
8702,PTFE,A - Excellent,Ligroin
8703,PVDF (Kynar®),A - Excellent,Ligroin
8704,Silicone,D - Poor,Ligroin
8705,stainless steel - 316,A - Excellent,Ligroin
8706,Tygon®,A - Excellent,Ligroin
8707,Viton®,A - Excellent,Ligroin
8708,Acetal (Delrin®),B - Good,Lime
8709,Aluminum,A - Excellent,Lime
8710,Buna N (Nitrile),A - Excellent,Lime
8711,Carbon graphite,A - Excellent,Lime
8712,Carpenter 20,A - Excellent,Lime
8713,Cast iron,A - Excellent,Lime
8714,EPDM,D - Poor,Lime
8715,Epoxy,A - Excellent,Lime
8716,Fluorocarbon (FKM),A - Excellent,Lime
8717,LDPE,A - Excellent,Lime
8718,Neoprene,A - Excellent,Lime
8719,Nylon,A1 - Excellent,Lime
8720,Polyurethane,B - Good,Lime
8721,PTFE,A1 - Excellent,Lime
8722,PVC,B - Good,Lime
8723,PVDF (Kynar®),A - Excellent,Lime
8724,stainless steel - 304,A - Excellent,Lime
8725,stainless steel - 316,A - Excellent,Lime
8726,Titanium,A - Excellent,Lime
8727,Tygon®,A - Excellent,Lime
8728,Viton®,A - Excellent,Lime
8729,ABS plastic,A - Excellent,Linoleic Acid
8730,Acetal (Delrin®),B - Good,Linoleic Acid
8731,Aluminum,A2 - Excellent,Linoleic Acid
8732,Buna N (Nitrile),B1 - Good,Linoleic Acid
8733,Carbon graphite,A2 - Excellent,Linoleic Acid
8734,Carbon Steel,D - Poor,Linoleic Acid
8735,ChemRaz (FFKM),A - Excellent,Linoleic Acid
8736,Copper,D - Poor,Linoleic Acid
8737,CPVC,A2 - Excellent,Linoleic Acid
8738,EPDM,D - Poor,Linoleic Acid
8739,Fluorocarbon (FKM),B - Good,Linoleic Acid
8740,Hypalon®,D - Poor,Linoleic Acid
8741,Kalrez,A - Excellent,Linoleic Acid
8742,LDPE,A - Excellent,Linoleic Acid
8743,Natural rubber,D - Poor,Linoleic Acid
8744,Polypropylene,B1 - Good,Linoleic Acid
8745,PTFE,A - Excellent,Linoleic Acid
8746,PVC,A2 - Excellent,Linoleic Acid
8747,PVDF (Kynar®),A2 - Excellent,Linoleic Acid
8748,Silicone,B1 - Good,Linoleic Acid
8749,stainless steel - 304,B - Good,Linoleic Acid
8750,stainless steel - 316,A - Excellent,Linoleic Acid
8751,Tygon®,A2 - Excellent,Linoleic Acid
8752,Viton®,B1 - Good,Linoleic Acid
8753,Acetal (Delrin®),A - Excellent,Lithium Chloride
8754,Aluminum,D - Poor,Lithium Chloride
8755,Bronze,A2 - Excellent,Lithium Chloride
8756,Buna N (Nitrile),A2 - Excellent,Lithium Chloride
8757,Carbon graphite,A2 - Excellent,Lithium Chloride
8758,Carbon Steel,D - Poor,Lithium Chloride
8759,Carpenter 20,A - Excellent,Lithium Chloride
8760,Cast iron,A - Excellent,Lithium Chloride
8761,ChemRaz (FFKM),A - Excellent,Lithium Chloride
8762,CPVC,A2 - Excellent,Lithium Chloride
8763,EPDM,A1 - Excellent,Lithium Chloride
8764,Fluorocarbon (FKM),A - Excellent,Lithium Chloride
8765,Kalrez,A - Excellent,Lithium Chloride
8766,LDPE,A2 - Excellent,Lithium Chloride
8767,Natural rubber,B1 - Good,Lithium Chloride
8768,Neoprene,A1 - Excellent,Lithium Chloride
8769,Polycarbonate,B1 - Good,Lithium Chloride
8770,Polypropylene,A2 - Excellent,Lithium Chloride
8771,Polyurethane,D - Poor,Lithium Chloride
8772,PTFE,A - Excellent,Lithium Chloride
8773,PVC,D - Poor,Lithium Chloride
8774,PVDF (Kynar®),A2 - Excellent,Lithium Chloride
8775,Silicone,A1 - Excellent,Lithium Chloride
8776,stainless steel - 304,A1 - Excellent,Lithium Chloride
8777,stainless steel - 316,A2 - Excellent,Lithium Chloride
8778,Tygon®,A2 - Excellent,Lithium Chloride
8779,Viton®,A1 - Excellent,Lithium Chloride
8780,Aluminum,D - Poor,Lithium Hydroxide
8781,Bronze,B - Good,Lithium Hydroxide
8782,Buna N (Nitrile),C - Fair,Lithium Hydroxide
8783,Carbon graphite,B - Good,Lithium Hydroxide
8784,Carbon Steel,B - Good,Lithium Hydroxide
8785,Carpenter 20,D - Poor,Lithium Hydroxide
8786,ChemRaz (FFKM),A - Excellent,Lithium Hydroxide
8787,Fluorocarbon (FKM),C - Fair,Lithium Hydroxide
8788,Hastelloy-C®,B - Good,Lithium Hydroxide
8789,Kalrez,A - Excellent,Lithium Hydroxide
8790,Polycarbonate,D - Poor,Lithium Hydroxide
8791,Polyurethane,D - Poor,Lithium Hydroxide
8792,PTFE,A - Excellent,Lithium Hydroxide
8793,stainless steel - 304,B - Good,Lithium Hydroxide
8794,stainless steel - 316,B - Good,Lithium Hydroxide
8795,Acetal (Delrin®),A - Excellent,Lubricants
8796,Aluminum,A2 - Excellent,Lubricants
8797,Bronze,A2 - Excellent,Lubricants
8798,Buna N (Nitrile),A - Excellent,Lubricants
8799,Carbon graphite,A - Excellent,Lubricants
8800,Carbon Steel,A - Excellent,Lubricants
8801,Carpenter 20,A - Excellent,Lubricants
8802,Cast iron,A - Excellent,Lubricants
8803,ChemRaz (FFKM),A - Excellent,Lubricants
8804,Copper,A - Excellent,Lubricants
8805,EPDM,D - Poor,Lubricants
8806,Epoxy,A - Excellent,Lubricants
8807,Fluorocarbon (FKM),A - Excellent,Lubricants
8808,Hastelloy-C®,A - Excellent,Lubricants
8809,Hypalon®,A - Excellent,Lubricants
8810,Hytrel®,A - Excellent,Lubricants
8811,Kalrez,A - Excellent,Lubricants
8812,LDPE,D - Poor,Lubricants
8813,Natural rubber,D - Poor,Lubricants
8814,Neoprene,D - Poor,Lubricants
8815,NORYL®,C1 - Fair,Lubricants
8816,Nylon,A1 - Excellent,Lubricants
8817,Polycarbonate,A1 - Excellent,Lubricants
8818,Polyetherether Ketone (PEEK),A - Excellent,Lubricants
8819,Polypropylene,A1 - Excellent,Lubricants
8820,Polyurethane,B - Good,Lubricants
8821,PPS (Ryton®),A - Excellent,Lubricants
8822,PTFE,A - Excellent,Lubricants
8823,PVC,B2 - Good,Lubricants
8824,PVDF (Kynar®),A - Excellent,Lubricants
8825,Silicone,D - Poor,Lubricants
8826,stainless steel - 304,A2 - Excellent,Lubricants
8827,stainless steel - 316,A2 - Excellent,Lubricants
8828,Titanium,A - Excellent,Lubricants
8829,Tygon®,B - Good,Lubricants
8830,Viton®,A - Excellent,Lubricants
8831,Acetal (Delrin®),D - Poor,Lye: Ca(OH)2 Calcium Hydroxide
8832,Aluminum,C1 - Fair,Lye: Ca(OH)2 Calcium Hydroxide
8833,Bronze,D - Poor,Lye: Ca(OH)2 Calcium Hydroxide
8834,Buna N (Nitrile),A - Excellent,Lye: Ca(OH)2 Calcium Hydroxide
8835,Carbon graphite,A - Excellent,Lye: Ca(OH)2 Calcium Hydroxide
8836,Carbon Steel,D - Poor,Lye: Ca(OH)2 Calcium Hydroxide
8837,Carpenter 20,B - Good,Lye: Ca(OH)2 Calcium Hydroxide
8838,Cast iron,A - Excellent,Lye: Ca(OH)2 Calcium Hydroxide
8839,Ceramic Al203,A - Excellent,Lye: Ca(OH)2 Calcium Hydroxide
8840,Ceramic magnet,A - Excellent,Lye: Ca(OH)2 Calcium Hydroxide
8841,ChemRaz (FFKM),B - Good,Lye: Ca(OH)2 Calcium Hydroxide
8842,CPVC,A2 - Excellent,Lye: Ca(OH)2 Calcium Hydroxide
8843,EPDM,A - Excellent,Lye: Ca(OH)2 Calcium Hydroxide
8844,Epoxy,A1 - Excellent,Lye: Ca(OH)2 Calcium Hydroxide
8845,Fluorocarbon (FKM),A - Excellent,Lye: Ca(OH)2 Calcium Hydroxide
8846,Hastelloy-C®,A1 - Excellent,Lye: Ca(OH)2 Calcium Hydroxide
8847,Hypalon®,A - Excellent,Lye: Ca(OH)2 Calcium Hydroxide
8848,Hytrel®,B1 - Good,Lye: Ca(OH)2 Calcium Hydroxide
8849,Kalrez,A - Excellent,Lye: Ca(OH)2 Calcium Hydroxide
8850,Kel-F®,A2 - Excellent,Lye: Ca(OH)2 Calcium Hydroxide
8851,LDPE,A2 - Excellent,Lye: Ca(OH)2 Calcium Hydroxide
8852,Natural rubber,B2 - Good,Lye: Ca(OH)2 Calcium Hydroxide
8853,Neoprene,A - Excellent,Lye: Ca(OH)2 Calcium Hydroxide
8854,NORYL®,A2 - Excellent,Lye: Ca(OH)2 Calcium Hydroxide
8855,Nylon,A2 - Excellent,Lye: Ca(OH)2 Calcium Hydroxide
8856,Polycarbonate,D - Poor,Lye: Ca(OH)2 Calcium Hydroxide
8857,Polyetherether Ketone (PEEK),B - Good,Lye: Ca(OH)2 Calcium Hydroxide
8858,Polypropylene,A2 - Excellent,Lye: Ca(OH)2 Calcium Hydroxide
8859,Polyurethane,D - Poor,Lye: Ca(OH)2 Calcium Hydroxide
8860,PPS (Ryton®),A - Excellent,Lye: Ca(OH)2 Calcium Hydroxide
8861,PTFE,A - Excellent,Lye: Ca(OH)2 Calcium Hydroxide
8862,PVC,B2 - Good,Lye: Ca(OH)2 Calcium Hydroxide
8863,PVDF (Kynar®),A2 - Excellent,Lye: Ca(OH)2 Calcium Hydroxide
8864,Silicone,A - Excellent,Lye: Ca(OH)2 Calcium Hydroxide
8865,stainless steel - 304,B1 - Good,Lye: Ca(OH)2 Calcium Hydroxide
8866,stainless steel - 316,B - Good,Lye: Ca(OH)2 Calcium Hydroxide
8867,Titanium,A - Excellent,Lye: Ca(OH)2 Calcium Hydroxide
8868,Tygon®,B2 - Good,Lye: Ca(OH)2 Calcium Hydroxide
8869,Viton®,B1 - Good,Lye: Ca(OH)2 Calcium Hydroxide
8870,ABS plastic,A - Excellent,Lye: KOH Potassium Hydroxide
8871,Acetal (Delrin®),A - Excellent,Lye: KOH Potassium Hydroxide
8872,Aluminum,D - Poor,Lye: KOH Potassium Hydroxide
8873,Brass,D - Poor,Lye: KOH Potassium Hydroxide
8874,Bronze,D - Poor,Lye: KOH Potassium Hydroxide
8875,Buna N (Nitrile),B1 - Good,Lye: KOH Potassium Hydroxide
8876,Carbon graphite,C - Fair,Lye: KOH Potassium Hydroxide
8877,Carbon Steel,D - Poor,Lye: KOH Potassium Hydroxide
8878,Carpenter 20,B - Good,Lye: KOH Potassium Hydroxide
8879,Cast iron,B2 - Good,Lye: KOH Potassium Hydroxide
8880,Ceramic Al203,D - Poor,Lye: KOH Potassium Hydroxide
8881,Ceramic magnet,A - Excellent,Lye: KOH Potassium Hydroxide
8882,ChemRaz (FFKM),C - Fair,Lye: KOH Potassium Hydroxide
8883,Copper,B - Good,Lye: KOH Potassium Hydroxide
8884,CPVC,A - Excellent,Lye: KOH Potassium Hydroxide
8885,EPDM,A2 - Excellent,Lye: KOH Potassium Hydroxide
8886,Epoxy,A - Excellent,Lye: KOH Potassium Hydroxide
8887,Fluorocarbon (FKM),B - Good,Lye: KOH Potassium Hydroxide
8888,Hastelloy-C®,B1 - Good,Lye: KOH Potassium Hydroxide
8889,Hypalon®,A - Excellent,Lye: KOH Potassium Hydroxide
8890,Hytrel®,D - Poor,Lye: KOH Potassium Hydroxide
8891,Kalrez,A - Excellent,Lye: KOH Potassium Hydroxide
8892,Kel-F®,B - Good,Lye: KOH Potassium Hydroxide
8893,LDPE,A - Excellent,Lye: KOH Potassium Hydroxide
8894,Natural rubber,B - Good,Lye: KOH Potassium Hydroxide
8895,Neoprene,B - Good,Lye: KOH Potassium Hydroxide
8896,NORYL®,A1 - Excellent,Lye: KOH Potassium Hydroxide
8897,Nylon,C - Fair,Lye: KOH Potassium Hydroxide
8898,Polycarbonate,D - Poor,Lye: KOH Potassium Hydroxide
8899,Polyetherether Ketone (PEEK),B - Good,Lye: KOH Potassium Hydroxide
8900,Polypropylene,A - Excellent,Lye: KOH Potassium Hydroxide
8901,Polyurethane,D - Poor,Lye: KOH Potassium Hydroxide
8902,PPS (Ryton®),A - Excellent,Lye: KOH Potassium Hydroxide
8903,PTFE,A - Excellent,Lye: KOH Potassium Hydroxide
8904,PVC,B - Good,Lye: KOH Potassium Hydroxide
8905,PVDF (Kynar®),A - Excellent,Lye: KOH Potassium Hydroxide
8906,Silicone,C - Fair,Lye: KOH Potassium Hydroxide
8907,stainless steel - 304,B - Good,Lye: KOH Potassium Hydroxide
8908,stainless steel - 316,A1 - Excellent,Lye: KOH Potassium Hydroxide
8909,Titanium,D - Poor,Lye: KOH Potassium Hydroxide
8910,Tygon®,B - Good,Lye: KOH Potassium Hydroxide
8911,Viton®,B - Good,Lye: KOH Potassium Hydroxide
8912,ABS plastic,C - Fair,Lye: NaOH Sodium Hydroxide
8913,Acetal (Delrin®),C - Fair,Lye: NaOH Sodium Hydroxide
8914,Aluminum,D - Poor,Lye: NaOH Sodium Hydroxide
8915,Brass,D - Poor,Lye: NaOH Sodium Hydroxide
8916,Bronze,D - Poor,Lye: NaOH Sodium Hydroxide
8917,Buna N (Nitrile),A1 - Excellent,Lye: NaOH Sodium Hydroxide
8918,Carbon Steel,D - Poor,Lye: NaOH Sodium Hydroxide
8919,Carpenter 20,D - Poor,Lye: NaOH Sodium Hydroxide
8920,Cast iron,D - Poor,Lye: NaOH Sodium Hydroxide
8921,Ceramic Al203,A - Excellent,Lye: NaOH Sodium Hydroxide
8922,ChemRaz (FFKM),C - Fair,Lye: NaOH Sodium Hydroxide
8923,Copper,B - Good,Lye: NaOH Sodium Hydroxide
8924,CPVC,A - Excellent,Lye: NaOH Sodium Hydroxide
8925,EPDM,B1 - Good,Lye: NaOH Sodium Hydroxide
8926,Epoxy,A - Excellent,Lye: NaOH Sodium Hydroxide
8927,Fluorocarbon (FKM),B - Good,Lye: NaOH Sodium Hydroxide
8928,Hastelloy-C®,C - Fair,Lye: NaOH Sodium Hydroxide
8929,Hypalon®,A - Excellent,Lye: NaOH Sodium Hydroxide
8930,Hytrel®,C - Fair,Lye: NaOH Sodium Hydroxide
8931,Kalrez,A - Excellent,Lye: NaOH Sodium Hydroxide
8932,Kel-F®,B - Good,Lye: NaOH Sodium Hydroxide
8933,LDPE,D - Poor,Lye: NaOH Sodium Hydroxide
8934,Natural rubber,A1 - Excellent,Lye: NaOH Sodium Hydroxide
8935,Neoprene,B2 - Good,Lye: NaOH Sodium Hydroxide
8936,NORYL®,A - Excellent,Lye: NaOH Sodium Hydroxide
8937,Nylon,A - Excellent,Lye: NaOH Sodium Hydroxide
8938,Polycarbonate,D - Poor,Lye: NaOH Sodium Hydroxide
8939,Polyetherether Ketone (PEEK),B - Good,Lye: NaOH Sodium Hydroxide
8940,Polypropylene,A - Excellent,Lye: NaOH Sodium Hydroxide
8941,Polyurethane,B - Good,Lye: NaOH Sodium Hydroxide
8942,PPS (Ryton®),A - Excellent,Lye: NaOH Sodium Hydroxide
8943,PTFE,A - Excellent,Lye: NaOH Sodium Hydroxide
8944,PVC,A - Excellent,Lye: NaOH Sodium Hydroxide
8945,PVDF (Kynar®),D - Poor,Lye: NaOH Sodium Hydroxide
8946,Silicone,A1 - Excellent,Lye: NaOH Sodium Hydroxide
8947,stainless steel - 304,B - Good,Lye: NaOH Sodium Hydroxide
8948,stainless steel - 316,B1 - Good,Lye: NaOH Sodium Hydroxide
8949,Titanium,B - Good,Lye: NaOH Sodium Hydroxide
8950,Tygon®,B - Good,Lye: NaOH Sodium Hydroxide
8951,Viton®,B1 - Good,Lye: NaOH Sodium Hydroxide
8952,Aluminum,D - Poor,Magnesium Bisulfate
8953,Bronze,A1 - Excellent,Magnesium Bisulfate
8954,Buna N (Nitrile),B - Good,Magnesium Bisulfate
8955,Carbon graphite,A1 - Excellent,Magnesium Bisulfate
8956,Natural rubber,B2 - Good,Magnesium Bisulfate
8957,Neoprene,B - Good,Magnesium Bisulfate
8958,Nylon,A1 - Excellent,Magnesium Bisulfate
8959,Polycarbonate,A1 - Excellent,Magnesium Bisulfate
8960,Polypropylene,A2 - Excellent,Magnesium Bisulfate
8961,PTFE,A - Excellent,Magnesium Bisulfate
8962,PVC,A2 - Excellent,Magnesium Bisulfate
8963,stainless steel - 304,A1 - Excellent,Magnesium Bisulfate
8964,stainless steel - 316,A1 - Excellent,Magnesium Bisulfate
8965,Tygon®,A2 - Excellent,Magnesium Bisulfate
8966,ABS plastic,B - Good,Magnesium Carbonate
8967,Acetal (Delrin®),A - Excellent,Magnesium Carbonate
8968,Aluminum,A - Excellent,Magnesium Carbonate
8969,Bronze,A - Excellent,Magnesium Carbonate
8970,Buna N (Nitrile),A2 - Excellent,Magnesium Carbonate
8971,Carpenter 20,A - Excellent,Magnesium Carbonate
8972,Ceramic Al203,A - Excellent,Magnesium Carbonate
8973,Ceramic magnet,A - Excellent,Magnesium Carbonate
8974,Copper,A - Excellent,Magnesium Carbonate
8975,CPVC,A2 - Excellent,Magnesium Carbonate
8976,EPDM,A - Excellent,Magnesium Carbonate
8977,Epoxy,A - Excellent,Magnesium Carbonate
8978,Fluorocarbon (FKM),A - Excellent,Magnesium Carbonate
8979,Hastelloy-C®,B - Good,Magnesium Carbonate
8980,Hypalon®,A - Excellent,Magnesium Carbonate
8981,LDPE,B - Good,Magnesium Carbonate
8982,Neoprene,A - Excellent,Magnesium Carbonate
8983,NORYL®,A2 - Excellent,Magnesium Carbonate
8984,Polycarbonate,A1 - Excellent,Magnesium Carbonate
8985,Polypropylene,A - Excellent,Magnesium Carbonate
8986,Polyurethane,B - Good,Magnesium Carbonate
8987,PTFE,A1 - Excellent,Magnesium Carbonate
8988,PVC,B - Good,Magnesium Carbonate
8989,PVDF (Kynar®),A - Excellent,Magnesium Carbonate
8990,stainless steel - 304,B - Good,Magnesium Carbonate
8991,stainless steel - 316,B - Good,Magnesium Carbonate
8992,Titanium,A - Excellent,Magnesium Carbonate
8993,Viton®,A - Excellent,Magnesium Carbonate
8994,ABS plastic,B - Good,Magnesium Chloride
8995,Acetal (Delrin®),B1 - Good,Magnesium Chloride
8996,Aluminum,D - Poor,Magnesium Chloride
8997,Brass,D - Poor,Magnesium Chloride
8998,Bronze,B - Good,Magnesium Chloride
8999,Buna N (Nitrile),A2 - Excellent,Magnesium Chloride
9000,Carbon graphite,A2 - Excellent,Magnesium Chloride
9001,Carbon Steel,C - Fair,Magnesium Chloride
9002,Carpenter 20,C - Fair,Magnesium Chloride
9003,Cast iron,D - Poor,Magnesium Chloride
9004,Ceramic Al203,A2 - Excellent,Magnesium Chloride
9005,Ceramic magnet,A - Excellent,Magnesium Chloride
9006,ChemRaz (FFKM),A - Excellent,Magnesium Chloride
9007,Copper,A2 - Excellent,Magnesium Chloride
9008,CPVC,A - Excellent,Magnesium Chloride
9009,EPDM,A - Excellent,Magnesium Chloride
9010,Epoxy,A - Excellent,Magnesium Chloride
9011,Fluorocarbon (FKM),A - Excellent,Magnesium Chloride
9012,Hastelloy-C®,A2 - Excellent,Magnesium Chloride
9013,Hypalon®,A2 - Excellent,Magnesium Chloride
9014,Hytrel®,C - Fair,Magnesium Chloride
9015,Kalrez,A - Excellent,Magnesium Chloride
9016,Kel-F®,A - Excellent,Magnesium Chloride
9017,LDPE,A1 - Excellent,Magnesium Chloride
9018,Natural rubber,A - Excellent,Magnesium Chloride
9019,Neoprene,A - Excellent,Magnesium Chloride
9020,NORYL®,A1 - Excellent,Magnesium Chloride
9021,Nylon,A1 - Excellent,Magnesium Chloride
9022,Polycarbonate,A2 - Excellent,Magnesium Chloride
9023,Polyetherether Ketone (PEEK),B - Good,Magnesium Chloride
9024,Polypropylene,A2 - Excellent,Magnesium Chloride
9025,Polyurethane,A - Excellent,Magnesium Chloride
9026,PPS (Ryton®),A1 - Excellent,Magnesium Chloride
9027,PTFE,A - Excellent,Magnesium Chloride
9028,PVC,B - Good,Magnesium Chloride
9029,PVDF (Kynar®),A - Excellent,Magnesium Chloride
9030,Silicone,A - Excellent,Magnesium Chloride
9031,stainless steel - 304,D - Poor,Magnesium Chloride
9032,stainless steel - 316,D - Poor,Magnesium Chloride
9033,Titanium,A2 - Excellent,Magnesium Chloride
9034,Tygon®,A - Excellent,Magnesium Chloride
9035,Viton®,A2 - Excellent,Magnesium Chloride
9036,ABS plastic,B - Good,Magnesium Hydroxide
9037,Acetal (Delrin®),A - Excellent,Magnesium Hydroxide
9038,Aluminum,C1 - Fair,Magnesium Hydroxide
9039,Brass,D - Poor,Magnesium Hydroxide
9040,Bronze,B - Good,Magnesium Hydroxide
9041,Buna N (Nitrile),A - Excellent,Magnesium Hydroxide
9042,Carbon graphite,A - Excellent,Magnesium Hydroxide
9043,Carbon Steel,A - Excellent,Magnesium Hydroxide
9044,Carpenter 20,A - Excellent,Magnesium Hydroxide
9045,Cast iron,A - Excellent,Magnesium Hydroxide
9046,Ceramic Al203,A - Excellent,Magnesium Hydroxide
9047,ChemRaz (FFKM),C - Fair,Magnesium Hydroxide
9048,Copper,B - Good,Magnesium Hydroxide
9049,CPVC,A - Excellent,Magnesium Hydroxide
9050,EPDM,A - Excellent,Magnesium Hydroxide
9051,Epoxy,A - Excellent,Magnesium Hydroxide
9052,Fluorocarbon (FKM),A - Excellent,Magnesium Hydroxide
9053,Hastelloy-C®,A - Excellent,Magnesium Hydroxide
9054,Hypalon®,A - Excellent,Magnesium Hydroxide
9055,Hytrel®,C - Fair,Magnesium Hydroxide
9056,Kalrez,A - Excellent,Magnesium Hydroxide
9057,Kel-F®,A - Excellent,Magnesium Hydroxide
9058,LDPE,A2 - Excellent,Magnesium Hydroxide
9059,Natural rubber,A - Excellent,Magnesium Hydroxide
9060,Neoprene,A - Excellent,Magnesium Hydroxide
9061,NORYL®,A2 - Excellent,Magnesium Hydroxide
9062,Nylon,B1 - Good,Magnesium Hydroxide
9063,Polycarbonate,A1 - Excellent,Magnesium Hydroxide
9064,Polyetherether Ketone (PEEK),A - Excellent,Magnesium Hydroxide
9065,Polypropylene,A - Excellent,Magnesium Hydroxide
