Repository: lachlanmonty/ChemicalCompatibilityDatabase

# ChemicalCompatibilityDatabase

## Goal

- Quickly check chemical compatibility of materials
- Combine chemical compatibility databases into a single database

## To Do

- [ ] Add [Sandvik corrosion tables](https://www.materials.sandvik/en/materials-center/corrosion-tables/ "Sandvik corrosion tables")
- [ ] Add the formula for each chemical in the [Cole-Parmer](https://www.coleparmer.com/Chemical-Resistance "Cole-Parmer") database. This should allow for easier lookups with stream table data.
- [ ] Add concentrations
- [ ] Add content of impurities, e.g. Cl-, oxidizing agents etc
- [ ] Add temperature dependent compatibility checks

File: data/cole_data.csv (part 11 of 21)
,material,compatibility,chemical
9066,Polyurethane,D - Poor,Magnesium Hydroxide
9067,PPS (Ryton®),A - Excellent,Magnesium Hydroxide
9068,PTFE,A - Excellent,Magnesium Hydroxide
9069,PVC,A2 - Excellent,Magnesium Hydroxide
9070,PVDF (Kynar®),A - Excellent,Magnesium Hydroxide
9071,Silicone,A - Excellent,Magnesium Hydroxide
9072,stainless steel - 304,B - Good,Magnesium Hydroxide
9073,stainless steel - 316,A1 - Excellent,Magnesium Hydroxide
9074,Titanium,A - Excellent,Magnesium Hydroxide
9075,Tygon®,C - Fair,Magnesium Hydroxide
9076,Viton®,A - Excellent,Magnesium Hydroxide
9077,ABS plastic,B - Good,Magnesium Nitrate
9078,Acetal (Delrin®),A - Excellent,Magnesium Nitrate
9079,Aluminum,B - Good,Magnesium Nitrate
9080,Bronze,A - Excellent,Magnesium Nitrate
9081,Buna N (Nitrile),A - Excellent,Magnesium Nitrate
9082,Carbon Steel,C - Fair,Magnesium Nitrate
9083,Carpenter 20,D - Poor,Magnesium Nitrate
9084,Cast iron,D - Poor,Magnesium Nitrate
9085,Ceramic Al203,A - Excellent,Magnesium Nitrate
9086,Ceramic magnet,A - Excellent,Magnesium Nitrate
9087,Copper,B - Good,Magnesium Nitrate
9088,CPVC,A - Excellent,Magnesium Nitrate
9089,EPDM,A - Excellent,Magnesium Nitrate
9090,Epoxy,A - Excellent,Magnesium Nitrate
9091,Fluorocarbon (FKM),A - Excellent,Magnesium Nitrate
9092,Hastelloy-C®,A - Excellent,Magnesium Nitrate
9093,Hypalon®,A - Excellent,Magnesium Nitrate
9094,LDPE,A2 - Excellent,Magnesium Nitrate
9095,Natural rubber,A - Excellent,Magnesium Nitrate
9096,Neoprene,A - Excellent,Magnesium Nitrate
9097,NORYL®,A1 - Excellent,Magnesium Nitrate
9098,Nylon,A1 - Excellent,Magnesium Nitrate
9099,Polycarbonate,A1 - Excellent,Magnesium Nitrate
9100,Polypropylene,A - Excellent,Magnesium Nitrate
9101,Polyurethane,B - Good,Magnesium Nitrate
9102,PPS (Ryton®),A - Excellent,Magnesium Nitrate
9103,PTFE,A - Excellent,Magnesium Nitrate
9104,PVC,A2 - Excellent,Magnesium Nitrate
9105,PVDF (Kynar®),A - Excellent,Magnesium Nitrate
9106,stainless steel - 304,B - Good,Magnesium Nitrate
9107,stainless steel - 316,B - Good,Magnesium Nitrate
9108,Titanium,A - Excellent,Magnesium Nitrate
9109,Viton®,A - Excellent,Magnesium Nitrate
9110,Acetal (Delrin®),A - Excellent,Magnesium Oxide
9111,Aluminum,B - Good,Magnesium Oxide
9112,Buna N (Nitrile),A - Excellent,Magnesium Oxide
9113,Carpenter 20,A - Excellent,Magnesium Oxide
9114,Cast iron,A - Excellent,Magnesium Oxide
9115,Epoxy,A - Excellent,Magnesium Oxide
9116,Fluorocarbon (FKM),A - Excellent,Magnesium Oxide
9117,Neoprene,A - Excellent,Magnesium Oxide
9118,PTFE,A - Excellent,Magnesium Oxide
9119,stainless steel - 304,A - Excellent,Magnesium Oxide
9120,stainless steel - 316,A - Excellent,Magnesium Oxide
9121,Viton®,C - Fair,Magnesium Oxide
9122,ABS plastic,B2 - Good,Magnesium Sulfate (Epsom Salts)
9123,Acetal (Delrin®),B - Good,Magnesium Sulfate (Epsom Salts)
9124,Aluminum,B1 - Good,Magnesium Sulfate (Epsom Salts)
9125,Brass,A - Excellent,Magnesium Sulfate (Epsom Salts)
9126,Bronze,A - Excellent,Magnesium Sulfate (Epsom Salts)
9127,Buna N (Nitrile),A - Excellent,Magnesium Sulfate (Epsom Salts)
9128,Carbon graphite,A - Excellent,Magnesium Sulfate (Epsom Salts)
9129,Carbon Steel,B - Good,Magnesium Sulfate (Epsom Salts)
9130,Carpenter 20,C - Fair,Magnesium Sulfate (Epsom Salts)
9131,Cast iron,A - Excellent,Magnesium Sulfate (Epsom Salts)
9132,Copper,A - Excellent,Magnesium Sulfate (Epsom Salts)
9133,CPVC,A1 - Excellent,Magnesium Sulfate (Epsom Salts)
9134,EPDM,A - Excellent,Magnesium Sulfate (Epsom Salts)
9135,Epoxy,A - Excellent,Magnesium Sulfate (Epsom Salts)
9136,Fluorocarbon (FKM),A - Excellent,Magnesium Sulfate (Epsom Salts)
9137,Hastelloy-C®,B - Good,Magnesium Sulfate (Epsom Salts)
9138,Hypalon®,A - Excellent,Magnesium Sulfate (Epsom Salts)
9139,Kalrez,A - Excellent,Magnesium Sulfate (Epsom Salts)
9140,Kel-F®,A - Excellent,Magnesium Sulfate (Epsom Salts)
9141,LDPE,A2 - Excellent,Magnesium Sulfate (Epsom Salts)
9142,Natural rubber,B - Good,Magnesium Sulfate (Epsom Salts)
9143,Neoprene,A - Excellent,Magnesium Sulfate (Epsom Salts)
9144,NORYL®,A1 - Excellent,Magnesium Sulfate (Epsom Salts)
9145,Nylon,A1 - Excellent,Magnesium Sulfate (Epsom Salts)
9146,Polycarbonate,A1 - Excellent,Magnesium Sulfate (Epsom Salts)
9147,Polyetherether Ketone (PEEK),A - Excellent,Magnesium Sulfate (Epsom Salts)
9148,Polypropylene,A - Excellent,Magnesium Sulfate (Epsom Salts)
9149,Polyurethane,D - Poor,Magnesium Sulfate (Epsom Salts)
9150,PPS (Ryton®),A - Excellent,Magnesium Sulfate (Epsom Salts)
9151,PTFE,A - Excellent,Magnesium Sulfate (Epsom Salts)
9152,PVC,A1 - Excellent,Magnesium Sulfate (Epsom Salts)
9153,PVDF (Kynar®),A - Excellent,Magnesium Sulfate (Epsom Salts)
9154,Silicone,A - Excellent,Magnesium Sulfate (Epsom Salts)
9155,stainless steel - 304,A - Excellent,Magnesium Sulfate (Epsom Salts)
9156,stainless steel - 316,B - Good,Magnesium Sulfate (Epsom Salts)
9157,Titanium,A1 - Excellent,Magnesium Sulfate (Epsom Salts)
9158,Tygon®,B - Good,Magnesium Sulfate (Epsom Salts)
9159,Viton®,A - Excellent,Magnesium Sulfate (Epsom Salts)
9160,Acetal (Delrin®),A - Excellent,Maleic Acid
9161,Aluminum,B1 - Good,Maleic Acid
9162,Bronze,B - Good,Maleic Acid
9163,Buna N (Nitrile),D - Poor,Maleic Acid
9164,Carbon graphite,A - Excellent,Maleic Acid
9165,Carbon Steel,D - Poor,Maleic Acid
9166,Carpenter 20,A - Excellent,Maleic Acid
9167,Cast iron,A - Excellent,Maleic Acid
9168,ChemRaz (FFKM),A - Excellent,Maleic Acid
9169,CPVC,A - Excellent,Maleic Acid
9170,EPDM,D - Poor,Maleic Acid
9171,Epoxy,A - Excellent,Maleic Acid
9172,Fluorocarbon (FKM),A - Excellent,Maleic Acid
9173,Hastelloy-C®,B - Good,Maleic Acid
9174,Hypalon®,D - Poor,Maleic Acid
9175,Kalrez,A - Excellent,Maleic Acid
9176,LDPE,B2 - Good,Maleic Acid
9177,Natural rubber,B - Good,Maleic Acid
9178,Neoprene,D - Poor,Maleic Acid
9179,NORYL®,A1 - Excellent,Maleic Acid
9180,Nylon,A - Excellent,Maleic Acid
9181,Polyetherether Ketone (PEEK),A - Excellent,Maleic Acid
9182,Polypropylene,A - Excellent,Maleic Acid
9183,Polyurethane,D - Poor,Maleic Acid
9184,PPS (Ryton®),B - Good,Maleic Acid
9185,PTFE,A - Excellent,Maleic Acid
9186,PVC,A2 - Excellent,Maleic Acid
9187,PVDF (Kynar®),A - Excellent,Maleic Acid
9188,stainless steel - 304,A - Excellent,Maleic Acid
9189,stainless steel - 316,B - Good,Maleic Acid
9190,Titanium,A - Excellent,Maleic Acid
9191,Tygon®,C - Fair,Maleic Acid
9192,Viton®,A - Excellent,Maleic Acid
9193,Acetal (Delrin®),D - Poor,Maleic Anhydride
9194,Aluminum,A - Excellent,Maleic Anhydride
9195,Buna N (Nitrile),D - Poor,Maleic Anhydride
9196,ChemRaz (FFKM),A - Excellent,Maleic Anhydride
9197,EPDM,D - Poor,Maleic Anhydride
9198,Epoxy,A - Excellent,Maleic Anhydride
9199,Fluorocarbon (FKM),A - Excellent,Maleic Anhydride
9200,Hypalon®,D - Poor,Maleic Anhydride
9201,Kalrez,A - Excellent,Maleic Anhydride
9202,LDPE,D - Poor,Maleic Anhydride
9203,Natural rubber,D - Poor,Maleic Anhydride
9204,Neoprene,D - Poor,Maleic Anhydride
9205,Polypropylene,D - Poor,Maleic Anhydride
9206,PTFE,A - Excellent,Maleic Anhydride
9207,PVDF (Kynar®),A - Excellent,Maleic Anhydride
9208,stainless steel - 304,A - Excellent,Maleic Anhydride
9209,stainless steel - 316,A - Excellent,Maleic Anhydride
9210,Viton®,A - Excellent,Maleic Anhydride
9211,Acetal (Delrin®),A - Excellent,Malic Acid
9212,Aluminum,B1 - Good,Malic Acid
9213,Brass,B - Good,Malic Acid
9214,Bronze,B2 - Good,Malic Acid
9215,Buna N (Nitrile),A - Excellent,Malic Acid
9216,Carbon graphite,B - Good,Malic Acid
9217,Carbon Steel,D - Poor,Malic Acid
9218,Carpenter 20,A - Excellent,Malic Acid
9219,ChemRaz (FFKM),A - Excellent,Malic Acid
9220,Copper,D - Poor,Malic Acid
9221,EPDM,D - Poor,Malic Acid
9222,Fluorocarbon (FKM),A - Excellent,Malic Acid
9223,Hastelloy-C®,B - Good,Malic Acid
9224,Hypalon®,D - Poor,Malic Acid
9225,Kalrez,A - Excellent,Malic Acid
9226,LDPE,B2 - Good,Malic Acid
9227,Natural rubber,B - Good,Malic Acid
9228,Neoprene,D - Poor,Malic Acid
9229,Nylon,A - Excellent,Malic Acid
9230,Polypropylene,A1 - Excellent,Malic Acid
9231,PTFE,A - Excellent,Malic Acid
9232,PVC,A2 - Excellent,Malic Acid
9233,PVDF (Kynar®),A - Excellent,Malic Acid
9234,Silicone,B - Good,Malic Acid
9235,stainless steel - 304,A - Excellent,Malic Acid
9236,stainless steel - 316,A2 - Excellent,Malic Acid
9237,Titanium,A - Excellent,Malic Acid
9238,Tygon®,A - Excellent,Malic Acid
9239,Viton®,A - Excellent,Malic Acid
9240,ABS plastic,B2 - Good,Manganese Sulfate
9241,Acetal (Delrin®),A1 - Excellent,Manganese Sulfate
9242,Aluminum,B1 - Good,Manganese Sulfate
9243,Brass,D - Poor,Manganese Sulfate
9244,Bronze,A2 - Excellent,Manganese Sulfate
9245,Buna N (Nitrile),A2 - Excellent,Manganese Sulfate
9246,Carbon graphite,A2 - Excellent,Manganese Sulfate
9247,Carbon Steel,B - Good,Manganese Sulfate
9248,Carpenter 20,C - Fair,Manganese Sulfate
9249,Cast iron,A - Excellent,Manganese Sulfate
9250,Ceramic Al203,A - Excellent,Manganese Sulfate
9251,ChemRaz (FFKM),A - Excellent,Manganese Sulfate
9252,Copper,B - Good,Manganese Sulfate
9253,CPVC,A - Excellent,Manganese Sulfate
9254,EPDM,A2 - Excellent,Manganese Sulfate
9255,Fluorocarbon (FKM),A - Excellent,Manganese Sulfate
9256,Hastelloy-C®,A2 - Excellent,Manganese Sulfate
9257,Kalrez,A - Excellent,Manganese Sulfate
9258,Kel-F®,A1 - Excellent,Manganese Sulfate
9259,LDPE,A1 - Excellent,Manganese Sulfate
9260,Natural rubber,A2 - Excellent,Manganese Sulfate
9261,Neoprene,A2 - Excellent,Manganese Sulfate
9262,NORYL®,A2 - Excellent,Manganese Sulfate
9263,Nylon,A2 - Excellent,Manganese Sulfate
9264,Polycarbonate,A1 - Excellent,Manganese Sulfate
9265,Polyurethane,A - Excellent,Manganese Sulfate
9266,PPS (Ryton®),A2 - Excellent,Manganese Sulfate
9267,PTFE,A - Excellent,Manganese Sulfate
9268,PVC,C - Fair,Manganese Sulfate
9269,PVDF (Kynar®),A2 - Excellent,Manganese Sulfate
9270,Silicone,A1 - Excellent,Manganese Sulfate
9271,stainless steel - 304,B - Good,Manganese Sulfate
9272,stainless steel - 316,B2 - Good,Manganese Sulfate
9273,Titanium,A2 - Excellent,Manganese Sulfate
9274,Tygon®,A1 - Excellent,Manganese Sulfate
9275,Viton®,A2 - Excellent,Manganese Sulfate
9276,Acetal (Delrin®),A - Excellent,Mash
9277,Aluminum,A - Excellent,Mash
9278,Buna N (Nitrile),A - Excellent,Mash
9279,Carpenter 20,A - Excellent,Mash
9280,EPDM,A - Excellent,Mash
9281,Epoxy,A - Excellent,Mash
9282,LDPE,A - Excellent,Mash
9283,Neoprene,A - Excellent,Mash
9284,Nylon,A - Excellent,Mash
9285,Polyurethane,A - Excellent,Mash
9286,stainless steel - 304,A - Excellent,Mash
9287,stainless steel - 316,A - Excellent,Mash
9288,Tygon®,A - Excellent,Mash
9289,Viton®,A - Excellent,Mash
9290,Acetal (Delrin®),A - Excellent,Mayonnaise
9291,Aluminum,A - Excellent,Mayonnaise
9292,Buna N (Nitrile),C - Fair,Mayonnaise
9293,Carpenter 20,D - Poor,Mayonnaise
9294,Cast iron,D - Poor,Mayonnaise
9295,Copper,B - Good,Mayonnaise
9296,Epoxy,A - Excellent,Mayonnaise
9297,Fluorocarbon (FKM),A - Excellent,Mayonnaise
9298,Hastelloy-C®,A - Excellent,Mayonnaise
9299,LDPE,D - Poor,Mayonnaise
9300,Natural rubber,D - Poor,Mayonnaise
9301,Neoprene,A - Excellent,Mayonnaise
9302,Nylon,A - Excellent,Mayonnaise
9303,Polyurethane,D - Poor,Mayonnaise
9304,PTFE,A - Excellent,Mayonnaise
9305,PVC,D - Poor,Mayonnaise
9306,PVDF (Kynar®),A - Excellent,Mayonnaise
9307,stainless steel - 304,C - Fair,Mayonnaise
9308,stainless steel - 316,A - Excellent,Mayonnaise
9309,Tygon®,D - Poor,Mayonnaise
9310,Viton®,A - Excellent,Mayonnaise
9311,Acetal (Delrin®),A - Excellent,Melamine
9312,Buna N (Nitrile),C - Fair,Melamine
9313,Carbon graphite,D - Poor,Melamine
9314,Carpenter 20,D - Poor,Melamine
9315,Cast iron,D - Poor,Melamine
9316,ChemRaz (FFKM),A - Excellent,Melamine
9317,CPVC,A2 - Excellent,Melamine
9318,EPDM,A - Excellent,Melamine
9319,Epoxy,A - Excellent,Melamine
9320,Fluorocarbon (FKM),A - Excellent,Melamine
9321,Neoprene,D - Poor,Melamine
9322,Nylon,A - Excellent,Melamine
9323,Polypropylene,A - Excellent,Melamine
9324,Polyurethane,D - Poor,Melamine
9325,PTFE,A - Excellent,Melamine
9326,PVC,D - Poor,Melamine
9327,Silicone,C - Fair,Melamine
9328,stainless steel - 316,D - Poor,Melamine
9329,Tygon®,D - Poor,Melamine
9330,Viton®,A - Excellent,Melamine
9331,ABS plastic,B - Good,Mercuric Chloride (dilute)
9332,Acetal (Delrin®),B - Good,Mercuric Chloride (dilute)
9333,Aluminum,D - Poor,Mercuric Chloride (dilute)
9334,Brass,D - Poor,Mercuric Chloride (dilute)
9335,Bronze,D - Poor,Mercuric Chloride (dilute)
9336,Buna N (Nitrile),A - Excellent,Mercuric Chloride (dilute)
9337,Carbon graphite,C - Fair,Mercuric Chloride (dilute)
9338,Carbon Steel,D - Poor,Mercuric Chloride (dilute)
9339,Carpenter 20,D - Poor,Mercuric Chloride (dilute)
9340,Cast iron,D - Poor,Mercuric Chloride (dilute)
9341,Ceramic Al203,A - Excellent,Mercuric Chloride (dilute)
9342,ChemRaz (FFKM),A - Excellent,Mercuric Chloride (dilute)
9343,Copper,D - Poor,Mercuric Chloride (dilute)
9344,CPVC,A - Excellent,Mercuric Chloride (dilute)
9345,EPDM,A1 - Excellent,Mercuric Chloride (dilute)
9346,Epoxy,A - Excellent,Mercuric Chloride (dilute)
9347,Fluorocarbon (FKM),A - Excellent,Mercuric Chloride (dilute)
9348,Hastelloy-C®,C - Fair,Mercuric Chloride (dilute)
9349,Hypalon®,A - Excellent,Mercuric Chloride (dilute)
9350,Hytrel®,B - Good,Mercuric Chloride (dilute)
9351,Kalrez,A - Excellent,Mercuric Chloride (dilute)
9352,Kel-F®,A - Excellent,Mercuric Chloride (dilute)
9353,LDPE,A - Excellent,Mercuric Chloride (dilute)
9354,Natural rubber,A - Excellent,Mercuric Chloride (dilute)
9355,Neoprene,A - Excellent,Mercuric Chloride (dilute)
9356,NORYL®,A2 - Excellent,Mercuric Chloride (dilute)
9357,Nylon,D - Poor,Mercuric Chloride (dilute)
9358,Polycarbonate,A - Excellent,Mercuric Chloride (dilute)
9359,Polyetherether Ketone (PEEK),A - Excellent,Mercuric Chloride (dilute)
9360,Polypropylene,B - Good,Mercuric Chloride (dilute)
9361,Polyurethane,A - Excellent,Mercuric Chloride (dilute)
9362,PPS (Ryton®),A - Excellent,Mercuric Chloride (dilute)
9363,PTFE,A - Excellent,Mercuric Chloride (dilute)
9364,PVC,A - Excellent,Mercuric Chloride (dilute)
9365,PVDF (Kynar®),A - Excellent,Mercuric Chloride (dilute)
9366,stainless steel - 304,D - Poor,Mercuric Chloride (dilute)
9367,stainless steel - 316,D - Poor,Mercuric Chloride (dilute)
9368,Titanium,A1 - Excellent,Mercuric Chloride (dilute)
9369,Tygon®,D - Poor,Mercuric Chloride (dilute)
9370,Viton®,A - Excellent,Mercuric Chloride (dilute)
9371,ABS plastic,B - Good,Mercuric Cyanide
9372,Aluminum,D - Poor,Mercuric Cyanide
9373,Bronze,D - Poor,Mercuric Cyanide
9374,Buna N (Nitrile),A - Excellent,Mercuric Cyanide
9375,Carbon Steel,D - Poor,Mercuric Cyanide
9376,Cast iron,C - Fair,Mercuric Cyanide
9377,Ceramic Al203,A - Excellent,Mercuric Cyanide
9378,ChemRaz (FFKM),A - Excellent,Mercuric Cyanide
9379,Copper,D - Poor,Mercuric Cyanide
9380,CPVC,A - Excellent,Mercuric Cyanide
9381,EPDM,A1 - Excellent,Mercuric Cyanide
9382,Epoxy,A - Excellent,Mercuric Cyanide
9383,Fluorocarbon (FKM),A - Excellent,Mercuric Cyanide
9384,Hastelloy-C®,A - Excellent,Mercuric Cyanide
9385,Kalrez,A - Excellent,Mercuric Cyanide
9386,Kel-F®,D - Poor,Mercuric Cyanide
9387,LDPE,A - Excellent,Mercuric Cyanide
9388,Neoprene,A - Excellent,Mercuric Cyanide
9389,Nylon,A2 - Excellent,Mercuric Cyanide
9390,Polypropylene,B - Good,Mercuric Cyanide
9391,PPS (Ryton®),A - Excellent,Mercuric Cyanide
9392,PTFE,B - Good,Mercuric Cyanide
9393,PVC,A - Excellent,Mercuric Cyanide
9394,PVDF (Kynar®),A - Excellent,Mercuric Cyanide
9395,Silicone,A - Excellent,Mercuric Cyanide
9396,stainless steel - 304,C - Fair,Mercuric Cyanide
9397,stainless steel - 316,C - Fair,Mercuric Cyanide
9398,Titanium,A - Excellent,Mercuric Cyanide
9399,Viton®,A1 - Excellent,Mercuric Cyanide
9400,ABS plastic,C2 - Fair,Mercurous Nitrate
9401,Aluminum,D - Poor,Mercurous Nitrate
9402,Buna N (Nitrile),B1 - Good,Mercurous Nitrate
9403,Carbon graphite,C - Fair,Mercurous Nitrate
9404,Carbon Steel,B - Good,Mercurous Nitrate
9405,Ceramic Al203,A - Excellent,Mercurous Nitrate
9406,Ceramic magnet,A - Excellent,Mercurous Nitrate
9407,ChemRaz (FFKM),A - Excellent,Mercurous Nitrate
9408,CPVC,A2 - Excellent,Mercurous Nitrate
9409,EPDM,A1 - Excellent,Mercurous Nitrate
9410,Fluorocarbon (FKM),A - Excellent,Mercurous Nitrate
9411,Hastelloy-C®,A1 - Excellent,Mercurous Nitrate
9412,Kalrez,A - Excellent,Mercurous Nitrate
9413,LDPE,A - Excellent,Mercurous Nitrate
9414,Natural rubber,B1 - Good,Mercurous Nitrate
9415,Neoprene,B1 - Good,Mercurous Nitrate
9416,NORYL®,A2 - Excellent,Mercurous Nitrate
9417,Polycarbonate,A2 - Excellent,Mercurous Nitrate
9418,Polypropylene,A - Excellent,Mercurous Nitrate
9419,PTFE,A - Excellent,Mercurous Nitrate
9420,PVC,A - Excellent,Mercurous Nitrate
9421,PVDF (Kynar®),A - Excellent,Mercurous Nitrate
9422,stainless steel - 304,A1 - Excellent,Mercurous Nitrate
9423,stainless steel - 316,A1 - Excellent,Mercurous Nitrate
9424,Titanium,A1 - Excellent,Mercurous Nitrate
9425,Tygon®,A2 - Excellent,Mercurous Nitrate
9426,Viton®,A1 - Excellent,Mercurous Nitrate
9427,ABS plastic,B - Good,Mercury
9428,Acetal (Delrin®),A - Excellent,Mercury
9429,Aluminum,D - Poor,Mercury
9430,Brass,D - Poor,Mercury
9431,Bronze,A - Excellent,Mercury
9432,Buna N (Nitrile),A - Excellent,Mercury
9433,Carbon graphite,C - Fair,Mercury
9434,Carbon Steel,C - Fair,Mercury
9435,Carpenter 20,D - Poor,Mercury
9436,Cast iron,A - Excellent,Mercury
9437,Ceramic Al203,A - Excellent,Mercury
9438,Ceramic magnet,A - Excellent,Mercury
9439,ChemRaz (FFKM),A - Excellent,Mercury
9440,Copper,D - Poor,Mercury
9441,CPVC,A - Excellent,Mercury
9442,EPDM,A - Excellent,Mercury
9443,Epoxy,A - Excellent,Mercury
9444,Fluorocarbon (FKM),A - Excellent,Mercury
9445,Hastelloy-C®,A2 - Excellent,Mercury
9446,Hypalon®,A - Excellent,Mercury
9447,Hytrel®,B - Good,Mercury
9448,Kalrez,A - Excellent,Mercury
9449,Kel-F®,A - Excellent,Mercury
9450,LDPE,A - Excellent,Mercury
9451,Natural rubber,A - Excellent,Mercury
9452,Neoprene,A - Excellent,Mercury
9453,NORYL®,A1 - Excellent,Mercury
9454,Nylon,A - Excellent,Mercury
9455,Polycarbonate,D - Poor,Mercury
9456,Polyetherether Ketone (PEEK),A - Excellent,Mercury
9457,Polypropylene,B - Good,Mercury
9458,Polyurethane,A - Excellent,Mercury
9459,PTFE,A - Excellent,Mercury
9460,PVC,A - Excellent,Mercury
9461,PVDF (Kynar®),A - Excellent,Mercury
9462,stainless steel - 304,A - Excellent,Mercury
9463,stainless steel - 316,A - Excellent,Mercury
9464,Titanium,A - Excellent,Mercury
9465,Tygon®,D - Poor,Mercury
9466,Viton®,A - Excellent,Mercury
9467,Acetal (Delrin®),A - Excellent,Methane
9468,Aluminum,A - Excellent,Methane
9469,Bronze,A - Excellent,Methane
9470,Buna N (Nitrile),A - Excellent,Methane
9471,Carbon graphite,B - Good,Methane
9472,Carbon Steel,D - Poor,Methane
9473,Carpenter 20,A - Excellent,Methane
9474,ChemRaz (FFKM),A - Excellent,Methane
9475,EPDM,D - Poor,Methane
9476,Fluorocarbon (FKM),A - Excellent,Methane
9477,Hastelloy-C®,A - Excellent,Methane
9478,Hypalon®,B - Good,Methane
9479,Kalrez,A - Excellent,Methane
9480,Natural rubber,D - Poor,Methane
9481,Neoprene,B - Good,Methane
9482,Nylon,A - Excellent,Methane
9483,Polyetherether Ketone (PEEK),A - Excellent,Methane
9484,Polypropylene,A - Excellent,Methane
9485,Polyurethane,C - Fair,Methane
9486,PTFE,A - Excellent,Methane
9487,PVC,B - Good,Methane
9488,PVDF (Kynar®),A - Excellent,Methane
9489,Silicone,D - Poor,Methane
9490,stainless steel - 304,A - Excellent,Methane
9491,stainless steel - 316,A - Excellent,Methane
9492,Viton®,A - Excellent,Methane
9493,Acetal (Delrin®),A - Excellent,Methanol (Methyl Alcohol)
9494,Aluminum,A - Excellent,Methanol (Methyl Alcohol)
9495,Bronze,A - Excellent,Methanol (Methyl Alcohol)
9496,Buna N (Nitrile),A - Excellent,Methanol (Methyl Alcohol)
9497,Carbon graphite,B - Good,Methanol (Methyl Alcohol)
9498,Carbon Steel,D - Poor,Methanol (Methyl Alcohol)
9499,Carpenter 20,A - Excellent,Methanol (Methyl Alcohol)
9500,ChemRaz (FFKM),A - Excellent,Methanol (Methyl Alcohol)
9501,EPDM,D - Poor,Methanol (Methyl Alcohol)
9502,Fluorocarbon (FKM),A - Excellent,Methanol (Methyl Alcohol)
9503,Hastelloy-C®,A - Excellent,Methanol (Methyl Alcohol)
9504,Hypalon®,B - Good,Methanol (Methyl Alcohol)
9505,Kalrez,A - Excellent,Methanol (Methyl Alcohol)
9506,Natural rubber,D - Poor,Methanol (Methyl Alcohol)
9507,Neoprene,B - Good,Methanol (Methyl Alcohol)
9508,Nylon,A - Excellent,Methanol (Methyl Alcohol)
9509,Polyetherether Ketone (PEEK),A - Excellent,Methanol (Methyl Alcohol)
9510,Polypropylene,A - Excellent,Methanol (Methyl Alcohol)
9511,Polyurethane,C - Fair,Methanol (Methyl Alcohol)
9512,PTFE,A - Excellent,Methanol (Methyl Alcohol)
9513,PVC,B - Good,Methanol (Methyl Alcohol)
9514,PVDF (Kynar®),A - Excellent,Methanol (Methyl Alcohol)
9515,Silicone,D - Poor,Methanol (Methyl Alcohol)
9516,stainless steel - 304,A - Excellent,Methanol (Methyl Alcohol)
9517,stainless steel - 316,A - Excellent,Methanol (Methyl Alcohol)
9518,Viton®,A - Excellent,Methanol (Methyl Alcohol)
9519,ABS plastic,D - Poor,Methyl Acetate
9520,Acetal (Delrin®),B - Good,Methyl Acetate
9521,Aluminum,A - Excellent,Methyl Acetate
9522,Bronze,A - Excellent,Methyl Acetate
9523,Buna N (Nitrile),D - Poor,Methyl Acetate
9524,Carbon graphite,A - Excellent,Methyl Acetate
9525,Carbon Steel,B - Good,Methyl Acetate
9526,Carpenter 20,A - Excellent,Methyl Acetate
9527,Cast iron,A - Excellent,Methyl Acetate
9528,ChemRaz (FFKM),A - Excellent,Methyl Acetate
9529,Copper,B - Good,Methyl Acetate
9530,EPDM,B - Good,Methyl Acetate
9531,Epoxy,D - Poor,Methyl Acetate
9532,Fluorocarbon (FKM),D - Poor,Methyl Acetate
9533,Hastelloy-C®,A - Excellent,Methyl Acetate
9534,Hypalon®,D - Poor,Methyl Acetate
9535,Kalrez,A - Excellent,Methyl Acetate
9536,Kel-F®,A - Excellent,Methyl Acetate
9537,LDPE,B1 - Good,Methyl Acetate
9538,Natural rubber,D - Poor,Methyl Acetate
9539,Neoprene,B - Good,Methyl Acetate
9540,Nylon,A2 - Excellent,Methyl Acetate
9541,Polycarbonate,D - Poor,Methyl Acetate
9542,Polyetherether Ketone (PEEK),A - Excellent,Methyl Acetate
9543,Polypropylene,D - Poor,Methyl Acetate
9544,Polyurethane,D - Poor,Methyl Acetate
9545,PTFE,A - Excellent,Methyl Acetate
9546,PVC,D - Poor,Methyl Acetate
9547,PVDF (Kynar®),B1 - Good,Methyl Acetate
9548,Silicone,D - Poor,Methyl Acetate
9549,stainless steel - 304,A - Excellent,Methyl Acetate
9550,stainless steel - 316,B - Good,Methyl Acetate
9551,Tygon®,A - Excellent,Methyl Acetate
9552,Viton®,D - Poor,Methyl Acetate
9553,Acetal (Delrin®),D - Poor,Methyl Acetone
9554,Aluminum,A - Excellent,Methyl Acetone
9555,Brass,A - Excellent,Methyl Acetone
9556,Bronze,A - Excellent,Methyl Acetone
9557,Buna N (Nitrile),D - Poor,Methyl Acetone
9558,Carbon graphite,A - Excellent,Methyl Acetone
9559,Carbon Steel,A - Excellent,Methyl Acetone
9560,Carpenter 20,B - Good,Methyl Acetone
9561,Cast iron,A - Excellent,Methyl Acetone
9562,EPDM,A1 - Excellent,Methyl Acetone
9563,Epoxy,C - Fair,Methyl Acetone
9564,Fluorocarbon (FKM),D - Poor,Methyl Acetone
9565,Natural rubber,A - Excellent,Methyl Acetone
9566,Neoprene,D - Poor,Methyl Acetone
9567,Nylon,A - Excellent,Methyl Acetone
9568,PTFE,A - Excellent,Methyl Acetone
9569,PVC,D - Poor,Methyl Acetone
9570,PVDF (Kynar®),D - Poor,Methyl Acetone
9571,stainless steel - 304,A - Excellent,Methyl Acetone
9572,stainless steel - 316,A - Excellent,Methyl Acetone
9573,Tygon®,A - Excellent,Methyl Acetone
9574,Viton®,D - Poor,Methyl Acetone
9575,Acetal (Delrin®),B - Good,Methyl Acrylate
9576,Buna N (Nitrile),D - Poor,Methyl Acrylate
9577,Cast iron,A - Excellent,Methyl Acrylate
9578,ChemRaz (FFKM),A - Excellent,Methyl Acrylate
9579,EPDM,B - Good,Methyl Acrylate
9580,Epoxy,A - Excellent,Methyl Acrylate
9581,Fluorocarbon (FKM),D - Poor,Methyl Acrylate
9582,Hypalon®,D - Poor,Methyl Acrylate
9583,Kalrez,A - Excellent,Methyl Acrylate
9584,Natural rubber,D - Poor,Methyl Acrylate
9585,Neoprene,B - Good,Methyl Acrylate
9586,Polypropylene,D - Poor,Methyl Acrylate
9587,Polyurethane,D - Poor,Methyl Acrylate
9588,PVDF (Kynar®),B1 - Good,Methyl Acrylate
9589,Silicone,D - Poor,Methyl Acrylate
9590,stainless steel - 304,A - Excellent,Methyl Acrylate
9591,Viton®,D - Poor,Methyl Acrylate
9592,Acetal (Delrin®),B - Good,Methyl Alcohol 10%
9593,Buna N (Nitrile),D - Poor,Methyl Alcohol 10%
9594,Cast iron,A - Excellent,Methyl Alcohol 10%
9595,ChemRaz (FFKM),A - Excellent,Methyl Alcohol 10%
9596,EPDM,B - Good,Methyl Alcohol 10%
9597,Epoxy,A - Excellent,Methyl Alcohol 10%
9598,Fluorocarbon (FKM),D - Poor,Methyl Alcohol 10%
9599,Hypalon®,D - Poor,Methyl Alcohol 10%
9600,Kalrez,A - Excellent,Methyl Alcohol 10%
9601,Natural rubber,D - Poor,Methyl Alcohol 10%
9602,Neoprene,B - Good,Methyl Alcohol 10%
9603,Polypropylene,D - Poor,Methyl Alcohol 10%
9604,Polyurethane,D - Poor,Methyl Alcohol 10%
9605,PVDF (Kynar®),B1 - Good,Methyl Alcohol 10%
9606,Silicone,D - Poor,Methyl Alcohol 10%
9607,stainless steel - 304,A - Excellent,Methyl Alcohol 10%
9608,Viton®,D - Poor,Methyl Alcohol 10%
9609,ABS plastic,D - Poor,Methyl Bromide
9610,Acetal (Delrin®),D - Poor,Methyl Bromide
9611,Aluminum,D - Poor,Methyl Bromide
9612,Buna N (Nitrile),B1 - Good,Methyl Bromide
9613,Carbon graphite,A - Excellent,Methyl Bromide
9614,Carbon Steel,A - Excellent,Methyl Bromide
9615,Cast iron,A - Excellent,Methyl Bromide
9616,ChemRaz (FFKM),A - Excellent,Methyl Bromide
9617,Copper,B - Good,Methyl Bromide
9618,CPVC,D - Poor,Methyl Bromide
9619,EPDM,D - Poor,Methyl Bromide
9620,Epoxy,B - Good,Methyl Bromide
9621,Fluorocarbon (FKM),A - Excellent,Methyl Bromide
9622,Hypalon®,D - Poor,Methyl Bromide
9623,Kalrez,A - Excellent,Methyl Bromide
9624,LDPE,C1 - Fair,Methyl Bromide
9625,Natural rubber,D - Poor,Methyl Bromide
9626,Neoprene,D - Poor,Methyl Bromide
9627,Nylon,B1 - Good,Methyl Bromide
9628,Polypropylene,C - Fair,Methyl Bromide
9629,Polyurethane,D - Poor,Methyl Bromide
9630,PTFE,A - Excellent,Methyl Bromide
9631,PVC,D - Poor,Methyl Bromide
9632,PVDF (Kynar®),A - Excellent,Methyl Bromide
9633,stainless steel - 304,A - Excellent,Methyl Bromide
9634,stainless steel - 316,A - Excellent,Methyl Bromide
9635,Viton®,A - Excellent,Methyl Bromide
9636,ABS plastic,D - Poor,Methyl Butyl Ketone
9637,Acetal (Delrin®),D - Poor,Methyl Butyl Ketone
9638,Aluminum,D - Poor,Methyl Butyl Ketone
9639,Buna N (Nitrile),B1 - Good,Methyl Butyl Ketone
9640,Carbon graphite,A - Excellent,Methyl Butyl Ketone
9641,Carbon Steel,A - Excellent,Methyl Butyl Ketone
9642,Cast iron,A - Excellent,Methyl Butyl Ketone
9643,ChemRaz (FFKM),A - Excellent,Methyl Butyl Ketone
9644,Copper,B - Good,Methyl Butyl Ketone
9645,CPVC,D - Poor,Methyl Butyl Ketone
9646,EPDM,D - Poor,Methyl Butyl Ketone
9647,Epoxy,B - Good,Methyl Butyl Ketone
9648,Fluorocarbon (FKM),A - Excellent,Methyl Butyl Ketone
9649,Hypalon®,D - Poor,Methyl Butyl Ketone
9650,Kalrez,A - Excellent,Methyl Butyl Ketone
9651,LDPE,C1 - Fair,Methyl Butyl Ketone
9652,Natural rubber,D - Poor,Methyl Butyl Ketone
9653,Neoprene,D - Poor,Methyl Butyl Ketone
9654,Nylon,B1 - Good,Methyl Butyl Ketone
9655,Polypropylene,C - Fair,Methyl Butyl Ketone
9656,Polyurethane,D - Poor,Methyl Butyl Ketone
9657,PTFE,A - Excellent,Methyl Butyl Ketone
9658,PVC,D - Poor,Methyl Butyl Ketone
9659,PVDF (Kynar®),A - Excellent,Methyl Butyl Ketone
9660,stainless steel - 304,A - Excellent,Methyl Butyl Ketone
9661,stainless steel - 316,A - Excellent,Methyl Butyl Ketone
9662,Viton®,A - Excellent,Methyl Butyl Ketone
9663,Acetal (Delrin®),D - Poor,Methyl Cellosolve
9664,Buna N (Nitrile),D - Poor,Methyl Cellosolve
9665,Carpenter 20,A - Excellent,Methyl Cellosolve
9666,ChemRaz (FFKM),A - Excellent,Methyl Cellosolve
9667,EPDM,A1 - Excellent,Methyl Cellosolve
9668,Epoxy,C - Fair,Methyl Cellosolve
9669,Fluorocarbon (FKM),D - Poor,Methyl Cellosolve
9670,Hypalon®,D - Poor,Methyl Cellosolve
9671,Kalrez,A - Excellent,Methyl Cellosolve
9672,Natural rubber,D - Poor,Methyl Cellosolve
9673,Neoprene,D - Poor,Methyl Cellosolve
9674,Nylon,D - Poor,Methyl Cellosolve
9675,Polycarbonate,D - Poor,Methyl Cellosolve
9676,Polyetherether Ketone (PEEK),A - Excellent,Methyl Cellosolve
9677,Polypropylene,D - Poor,Methyl Cellosolve
9678,Polyurethane,D - Poor,Methyl Cellosolve
9679,PVC,A - Excellent,Methyl Cellosolve
9680,PVDF (Kynar®),D - Poor,Methyl Cellosolve
9681,Silicone,D - Poor,Methyl Cellosolve
9682,stainless steel - 304,A - Excellent,Methyl Cellosolve
9683,stainless steel - 316,A - Excellent,Methyl Cellosolve
9684,Viton®,D - Poor,Methyl Cellosolve
9685,ABS plastic,D - Poor,Methyl Chloride
9686,Acetal (Delrin®),B - Good,Methyl Chloride
9687,Aluminum,D - Poor,Methyl Chloride
9688,Brass,A - Excellent,Methyl Chloride
9689,Bronze,B2 - Good,Methyl Chloride
9690,Buna N (Nitrile),D - Poor,Methyl Chloride
9691,Carbon graphite,A - Excellent,Methyl Chloride
9692,Carbon Steel,D - Poor,Methyl Chloride
9693,Carpenter 20,C - Fair,Methyl Chloride
9694,Cast iron,D - Poor,Methyl Chloride
9695,ChemRaz (FFKM),A - Excellent,Methyl Chloride
9696,CPVC,D - Poor,Methyl Chloride
9697,EPDM,D - Poor,Methyl Chloride
9698,Epoxy,A - Excellent,Methyl Chloride
9699,Fluorocarbon (FKM),A - Excellent,Methyl Chloride
9700,Hastelloy-C®,B - Good,Methyl Chloride
9701,Hypalon®,D - Poor,Methyl Chloride
9702,Kalrez,A - Excellent,Methyl Chloride
9703,Kel-F®,A1 - Excellent,Methyl Chloride
9704,LDPE,C1 - Fair,Methyl Chloride
9705,Natural rubber,D - Poor,Methyl Chloride
9706,Neoprene,D - Poor,Methyl Chloride
9707,NORYL®,D - Poor,Methyl Chloride
9708,Nylon,B1 - Good,Methyl Chloride
9709,Polycarbonate,D - Poor,Methyl Chloride
9710,Polypropylene,D - Poor,Methyl Chloride
9711,Polyurethane,D - Poor,Methyl Chloride
9712,PPS (Ryton®),B - Good,Methyl Chloride
9713,PTFE,A - Excellent,Methyl Chloride
9714,PVC,D - Poor,Methyl Chloride
9715,PVDF (Kynar®),A - Excellent,Methyl Chloride
9716,Silicone,D - Poor,Methyl Chloride
9717,stainless steel - 304,A - Excellent,Methyl Chloride
9718,stainless steel - 316,A - Excellent,Methyl Chloride
9719,Titanium,A - Excellent,Methyl Chloride
9720,Tygon®,D - Poor,Methyl Chloride
9721,Viton®,A1 - Excellent,Methyl Chloride
9722,Acetal (Delrin®),D - Poor,Methyl Dichloride
9723,Buna N (Nitrile),D - Poor,Methyl Dichloride
9724,EPDM,D - Poor,Methyl Dichloride
9725,Epoxy,A - Excellent,Methyl Dichloride
9726,Fluorocarbon (FKM),A - Excellent,Methyl Dichloride
9727,Kalrez,A - Excellent,Methyl Dichloride
9728,Nylon,C - Fair,Methyl Dichloride
9729,Polypropylene,D - Poor,Methyl Dichloride
9730,PVC,A - Excellent,Methyl Dichloride
9731,PVDF (Kynar®),D - Poor,Methyl Dichloride
9732,Viton®,A1 - Excellent,Methyl Dichloride
9733,ABS plastic,D - Poor,Methyl Ethyl Ketone Peroxide
9734,Acetal (Delrin®),C - Fair,Methyl Ethyl Ketone Peroxide
9735,Aluminum,B - Good,Methyl Ethyl Ketone Peroxide
9736,Brass,A - Excellent,Methyl Ethyl Ketone Peroxide
9737,Bronze,A - Excellent,Methyl Ethyl Ketone Peroxide
9738,Buna N (Nitrile),D - Poor,Methyl Ethyl Ketone Peroxide
9739,Carbon graphite,A - Excellent,Methyl Ethyl Ketone Peroxide
9740,Carbon Steel,A - Excellent,Methyl Ethyl Ketone Peroxide
9741,Carpenter 20,A - Excellent,Methyl Ethyl Ketone Peroxide
9742,Cast iron,A - Excellent,Methyl Ethyl Ketone Peroxide
9743,Ceramic Al203,A - Excellent,Methyl Ethyl Ketone Peroxide
9744,Ceramic magnet,A - Excellent,Methyl Ethyl Ketone Peroxide
9745,ChemRaz (FFKM),A - Excellent,Methyl Ethyl Ketone Peroxide
9746,Copper,A - Excellent,Methyl Ethyl Ketone Peroxide
9747,CPVC,D - Poor,Methyl Ethyl Ketone Peroxide
9748,EPDM,A2 - Excellent,Methyl Ethyl Ketone Peroxide
9749,Epoxy,C1 - Fair,Methyl Ethyl Ketone Peroxide
9750,Fluorocarbon (FKM),D - Poor,Methyl Ethyl Ketone Peroxide
9751,Hastelloy-C®,A - Excellent,Methyl Ethyl Ketone Peroxide
9752,Hypalon®,D - Poor,Methyl Ethyl Ketone Peroxide
9753,Hytrel®,B - Good,Methyl Ethyl Ketone Peroxide
9754,Kalrez,A - Excellent,Methyl Ethyl Ketone Peroxide
9755,Kel-F®,A1 - Excellent,Methyl Ethyl Ketone Peroxide
9756,LDPE,D - Poor,Methyl Ethyl Ketone Peroxide
9757,Natural rubber,D - Poor,Methyl Ethyl Ketone Peroxide
9758,Neoprene,D - Poor,Methyl Ethyl Ketone Peroxide
9759,NORYL®,D - Poor,Methyl Ethyl Ketone Peroxide
9760,Nylon,A1 - Excellent,Methyl Ethyl Ketone Peroxide
9761,Polycarbonate,D - Poor,Methyl Ethyl Ketone Peroxide
9762,Polyetherether Ketone (PEEK),A - Excellent,Methyl Ethyl Ketone Peroxide
9763,Polypropylene,B - Good,Methyl Ethyl Ketone Peroxide
9764,Polyurethane,D - Poor,Methyl Ethyl Ketone Peroxide
9765,PPS (Ryton®),A - Excellent,Methyl Ethyl Ketone Peroxide
9766,PTFE,A - Excellent,Methyl Ethyl Ketone Peroxide
9767,PVC,D - Poor,Methyl Ethyl Ketone Peroxide
9768,PVDF (Kynar®),D - Poor,Methyl Ethyl Ketone Peroxide
9769,Silicone,D - Poor,Methyl Ethyl Ketone Peroxide
9770,stainless steel - 304,A - Excellent,Methyl Ethyl Ketone Peroxide
9771,stainless steel - 316,A - Excellent,Methyl Ethyl Ketone Peroxide
9772,Titanium,A - Excellent,Methyl Ethyl Ketone Peroxide
9773,Tygon®,D - Poor,Methyl Ethyl Ketone Peroxide
9774,Viton®,D - Poor,Methyl Ethyl Ketone Peroxide
9775,ABS plastic,D - Poor,Methyl Ethyl Ketone
9776,Acetal (Delrin®),C - Fair,Methyl Ethyl Ketone
9777,Aluminum,B - Good,Methyl Ethyl Ketone
9778,Brass,A - Excellent,Methyl Ethyl Ketone
9779,Bronze,A - Excellent,Methyl Ethyl Ketone
9780,Buna N (Nitrile),D - Poor,Methyl Ethyl Ketone
9781,Carbon graphite,A - Excellent,Methyl Ethyl Ketone
9782,Carbon Steel,A - Excellent,Methyl Ethyl Ketone
9783,Carpenter 20,A - Excellent,Methyl Ethyl Ketone
9784,Cast iron,A - Excellent,Methyl Ethyl Ketone
9785,Ceramic Al203,A - Excellent,Methyl Ethyl Ketone
9786,Ceramic magnet,A - Excellent,Methyl Ethyl Ketone
9787,ChemRaz (FFKM),A - Excellent,Methyl Ethyl Ketone
9788,Copper,A - Excellent,Methyl Ethyl Ketone
9789,CPVC,D - Poor,Methyl Ethyl Ketone
9790,EPDM,A2 - Excellent,Methyl Ethyl Ketone
9791,Epoxy,C1 - Fair,Methyl Ethyl Ketone
9792,Fluorocarbon (FKM),D - Poor,Methyl Ethyl Ketone
9793,Hastelloy-C®,A - Excellent,Methyl Ethyl Ketone
9794,Hypalon®,D - Poor,Methyl Ethyl Ketone
9795,Hytrel®,B - Good,Methyl Ethyl Ketone
9796,Kalrez,A - Excellent,Methyl Ethyl Ketone
9797,Kel-F®,A1 - Excellent,Methyl Ethyl Ketone
9798,LDPE,D - Poor,Methyl Ethyl Ketone
9799,Natural rubber,D - Poor,Methyl Ethyl Ketone
9800,Neoprene,D - Poor,Methyl Ethyl Ketone
9801,NORYL®,D - Poor,Methyl Ethyl Ketone
9802,Nylon,A1 - Excellent,Methyl Ethyl Ketone
9803,Polycarbonate,D - Poor,Methyl Ethyl Ketone
9804,Polyetherether Ketone (PEEK),A - Excellent,Methyl Ethyl Ketone
9805,Polypropylene,B - Good,Methyl Ethyl Ketone
9806,Polyurethane,D - Poor,Methyl Ethyl Ketone
9807,PPS (Ryton®),A - Excellent,Methyl Ethyl Ketone
9808,PTFE,A - Excellent,Methyl Ethyl Ketone
9809,PVC,D - Poor,Methyl Ethyl Ketone
9810,PVDF (Kynar®),D - Poor,Methyl Ethyl Ketone
9811,Silicone,D - Poor,Methyl Ethyl Ketone
9812,stainless steel - 304,A - Excellent,Methyl Ethyl Ketone
9813,stainless steel - 316,A - Excellent,Methyl Ethyl Ketone
9814,Titanium,A - Excellent,Methyl Ethyl Ketone
9815,Tygon®,D - Poor,Methyl Ethyl Ketone
9816,Viton®,D - Poor,Methyl Ethyl Ketone
9817,ABS plastic,D - Poor,Methyl Isobutyl Ketone
9818,Aluminum,B - Good,Methyl Isobutyl Ketone
9819,Bronze,A - Excellent,Methyl Isobutyl Ketone
9820,Buna N (Nitrile),D - Poor,Methyl Isobutyl Ketone
9821,Carbon graphite,A - Excellent,Methyl Isobutyl Ketone
9822,Carbon Steel,A - Excellent,Methyl Isobutyl Ketone
9823,Carpenter 20,C - Fair,Methyl Isobutyl Ketone
9824,Cast iron,C - Fair,Methyl Isobutyl Ketone
9825,ChemRaz (FFKM),A - Excellent,Methyl Isobutyl Ketone
9826,Copper,B - Good,Methyl Isobutyl Ketone
9827,CPVC,D - Poor,Methyl Isobutyl Ketone
9828,EPDM,B1 - Good,Methyl Isobutyl Ketone
9829,Epoxy,C - Fair,Methyl Isobutyl Ketone
9830,Fluorocarbon (FKM),D - Poor,Methyl Isobutyl Ketone
9831,Hastelloy-C®,A - Excellent,Methyl Isobutyl Ketone
9832,Hypalon®,D - Poor,Methyl Isobutyl Ketone
9833,Hytrel®,B - Good,Methyl Isobutyl Ketone
9834,Kalrez,A - Excellent,Methyl Isobutyl Ketone
9835,Kel-F®,A - Excellent,Methyl Isobutyl Ketone
9836,LDPE,C - Fair,Methyl Isobutyl Ketone
9837,Natural rubber,D - Poor,Methyl Isobutyl Ketone
9838,Neoprene,D - Poor,Methyl Isobutyl Ketone
9839,NORYL®,D - Poor,Methyl Isobutyl Ketone
9840,Nylon,B2 - Good,Methyl Isobutyl Ketone
9841,Polycarbonate,D - Poor,Methyl Isobutyl Ketone
9842,Polyetherether Ketone (PEEK),A - Excellent,Methyl Isobutyl Ketone
9843,Polypropylene,A - Excellent,Methyl Isobutyl Ketone
9844,Polyurethane,D - Poor,Methyl Isobutyl Ketone
9845,PPS (Ryton®),A - Excellent,Methyl Isobutyl Ketone
9846,PTFE,A - Excellent,Methyl Isobutyl Ketone
9847,PVC,D - Poor,Methyl Isobutyl Ketone
9848,PVDF (Kynar®),D - Poor,Methyl Isobutyl Ketone
9849,Silicone,D - Poor,Methyl Isobutyl Ketone
9850,stainless steel - 304,B - Good,Methyl Isobutyl Ketone
9851,stainless steel - 316,B - Good,Methyl Isobutyl Ketone
9852,Titanium,A - Excellent,Methyl Isobutyl Ketone
9853,Viton®,D - Poor,Methyl Isobutyl Ketone
9854,Aluminum,A - Excellent,Methyl Isopropyl Ketone
9855,Bronze,A - Excellent,Methyl Isopropyl Ketone
9856,Buna N (Nitrile),D - Poor,Methyl Isopropyl Ketone
9857,Carbon graphite,A - Excellent,Methyl Isopropyl Ketone
9858,Cast iron,C - Fair,Methyl Isopropyl Ketone
9859,Copper,A - Excellent,Methyl Isopropyl Ketone
9860,EPDM,C1 - Fair,Methyl Isopropyl Ketone
9861,Epoxy,A - Excellent,Methyl Isopropyl Ketone
9862,Fluorocarbon (FKM),D - Poor,Methyl Isopropyl Ketone
9863,Hypalon®,D - Poor,Methyl Isopropyl Ketone
9864,Kalrez,A - Excellent,Methyl Isopropyl Ketone
9865,LDPE,D - Poor,Methyl Isopropyl Ketone
9866,Natural rubber,D - Poor,Methyl Isopropyl Ketone
9867,Neoprene,D - Poor,Methyl Isopropyl Ketone
9868,NORYL®,D - Poor,Methyl Isopropyl Ketone
9869,Nylon,A - Excellent,Methyl Isopropyl Ketone
9870,Polycarbonate,D - Poor,Methyl Isopropyl Ketone
9871,Polyetherether Ketone (PEEK),A - Excellent,Methyl Isopropyl Ketone
9872,Polyurethane,D - Poor,Methyl Isopropyl Ketone
9873,PTFE,A - Excellent,Methyl Isopropyl Ketone
9874,PVC,D - Poor,Methyl Isopropyl Ketone
9875,Silicone,C - Fair,Methyl Isopropyl Ketone
9876,stainless steel - 304,A - Excellent,Methyl Isopropyl Ketone
9877,stainless steel - 316,A - Excellent,Methyl Isopropyl Ketone
9878,Viton®,D - Poor,Methyl Isopropyl Ketone
9879,Acetal (Delrin®),D - Poor,Methyl Methacrylate
9880,Buna N (Nitrile),D - Poor,Methyl Methacrylate
9881,Cast iron,C - Fair,Methyl Methacrylate
9882,ChemRaz (FFKM),A - Excellent,Methyl Methacrylate
9883,EPDM,D - Poor,Methyl Methacrylate
9884,Epoxy,A - Excellent,Methyl Methacrylate
9885,Fluorocarbon (FKM),D - Poor,Methyl Methacrylate
9886,Hypalon®,D - Poor,Methyl Methacrylate
9887,Kalrez,A - Excellent,Methyl Methacrylate
9888,Natural rubber,D - Poor,Methyl Methacrylate
9889,Neoprene,D - Poor,Methyl Methacrylate
9890,Polypropylene,D - Poor,Methyl Methacrylate
9891,Polyurethane,D - Poor,Methyl Methacrylate
9892,PVC,A - Excellent,Methyl Methacrylate
9893,PVDF (Kynar®),B1 - Good,Methyl Methacrylate
9894,Silicone,C - Fair,Methyl Methacrylate
9895,stainless steel - 304,B - Good,Methyl Methacrylate
9896,stainless steel - 316,B - Good,Methyl Methacrylate
9897,Viton®,D - Poor,Methyl Methacrylate
9898,Acetal (Delrin®),D - Poor,Methylamine
9899,Buna N (Nitrile),D - Poor,Methylamine
9900,Cast iron,C - Fair,Methylamine
9901,ChemRaz (FFKM),A - Excellent,Methylamine
9902,EPDM,D - Poor,Methylamine
9903,Epoxy,A - Excellent,Methylamine
9904,Fluorocarbon (FKM),D - Poor,Methylamine
9905,Hypalon®,D - Poor,Methylamine
9906,Kalrez,A - Excellent,Methylamine
9907,Natural rubber,D - Poor,Methylamine
9908,Neoprene,D - Poor,Methylamine
9909,Polypropylene,D - Poor,Methylamine
9910,Polyurethane,D - Poor,Methylamine
9911,PVC,A - Excellent,Methylamine
9912,PVDF (Kynar®),B1 - Good,Methylamine
9913,Silicone,C - Fair,Methylamine
9914,stainless steel - 304,B - Good,Methylamine
9915,stainless steel - 316,B - Good,Methylamine
9916,Viton®,D - Poor,Methylamine
9917,ABS plastic,D - Poor,Methylene Chloride
9918,Acetal (Delrin®),B - Good,Methylene Chloride
9919,Aluminum,C - Fair,Methylene Chloride
9920,Brass,A - Excellent,Methylene Chloride
9921,Bronze,B - Good,Methylene Chloride
9922,Buna N (Nitrile),D - Poor,Methylene Chloride
9923,Carbon graphite,A - Excellent,Methylene Chloride
9924,Carbon Steel,B - Good,Methylene Chloride
9925,Carpenter 20,A - Excellent,Methylene Chloride
9926,Cast iron,B - Good,Methylene Chloride
9927,ChemRaz (FFKM),A - Excellent,Methylene Chloride
9928,Copper,B - Good,Methylene Chloride
9929,CPVC,D - Poor,Methylene Chloride
