Repository: lachlanmonty/ChemicalCompatibilityDatabase

# ChemicalCompatibilityDatabase

## Goal

- Quickly check chemical compatibility of materials
- Combine chemical compatibility databases into a single database

## To Do

- [ ] Add [Sandvik corrosion tables](https://www.materials.sandvik/en/materials-center/corrosion-tables/ "Sandvik corrosion tables")
- [ ] Add the formula for each chemical in the [Cole-Parmer](https://www.coleparmer.com/Chemical-Resistance "Cole-Parmer") database. This should allow for easier lookups with stream table data.
- [ ] Add concentrations
- [ ] Add content of impurities, e.g. Cl-, oxidizing agents etc
- [ ] Add temperature dependent compatibility checks

File: data/cole_data.csv (part 12 of 21)
,material,compatibility,chemical
9930,EPDM,C1 - Fair,Methylene Chloride
9931,Epoxy,A - Excellent,Methylene Chloride
9932,Fluorocarbon (FKM),B - Good,Methylene Chloride
9933,Hastelloy-C®,B - Good,Methylene Chloride
9934,Hytrel®,D - Poor,Methylene Chloride
9935,Kalrez,A - Excellent,Methylene Chloride
9936,Kel-F®,A - Excellent,Methylene Chloride
9937,LDPE,D - Poor,Methylene Chloride
9938,Natural rubber,B - Good,Methylene Chloride
9939,NORYL®,D - Poor,Methylene Chloride
9940,Nylon,C1 - Fair,Methylene Chloride
9941,Polycarbonate,D - Poor,Methylene Chloride
9942,Polyetherether Ketone (PEEK),A - Excellent,Methylene Chloride
9943,Polypropylene,B1 - Good,Methylene Chloride
9944,Polyurethane,D - Poor,Methylene Chloride
9945,PPS (Ryton®),A - Excellent,Methylene Chloride
9946,PTFE,A - Excellent,Methylene Chloride
9947,PVC,D - Poor,Methylene Chloride
9948,PVDF (Kynar®),B1 - Good,Methylene Chloride
9949,stainless steel - 304,B - Good,Methylene Chloride
9950,stainless steel - 316,B - Good,Methylene Chloride
9951,Titanium,B - Good,Methylene Chloride
9952,Tygon®,D - Poor,Methylene Chloride
9953,Viton®,B - Good,Methylene Chloride
9954,ABS plastic,B - Good,Milk
9955,Acetal (Delrin®),A - Excellent,Milk
9956,Aluminum,A - Excellent,Milk
9957,Brass,D - Poor,Milk
9958,Bronze,A - Excellent,Milk
9959,Buna N (Nitrile),A1 - Excellent,Milk
9960,Carbon graphite,A - Excellent,Milk
9961,Carbon Steel,D - Poor,Milk
9962,Carpenter 20,C - Fair,Milk
9963,Cast iron,D - Poor,Milk
9964,Ceramic Al203,A - Excellent,Milk
9965,Ceramic magnet,A - Excellent,Milk
9966,Copper,D - Poor,Milk
9967,CPVC,A - Excellent,Milk
9968,EPDM,A - Excellent,Milk
9969,Epoxy,A - Excellent,Milk
9970,Fluorocarbon (FKM),A - Excellent,Milk
9971,Hastelloy-C®,A - Excellent,Milk
9972,Hypalon®,A - Excellent,Milk
9973,Kalrez,A - Excellent,Milk
9974,Kel-F®,A - Excellent,Milk
9975,LDPE,A - Excellent,Milk
9976,Natural rubber,A - Excellent,Milk
9977,Neoprene,A - Excellent,Milk
9978,NORYL®,A2 - Excellent,Milk
9979,Nylon,A - Excellent,Milk
9980,Polycarbonate,A - Excellent,Milk
9981,Polyetherether Ketone (PEEK),A - Excellent,Milk
9982,Polypropylene,B - Good,Milk
9983,Polyurethane,D - Poor,Milk
9984,PTFE,A - Excellent,Milk
9985,PVC,A2 - Excellent,Milk
9986,PVDF (Kynar®),A2 - Excellent,Milk
9987,Silicone,A - Excellent,Milk
9988,stainless steel - 304,A - Excellent,Milk
9989,stainless steel - 316,A - Excellent,Milk
9990,Titanium,A - Excellent,Milk
9991,Tygon®,B - Good,Milk
9992,Viton®,A - Excellent,Milk
9993,ABS plastic,D - Poor,Mineral Spirits
9994,Acetal (Delrin®),A - Excellent,Mineral Spirits
9995,Aluminum,A - Excellent,Mineral Spirits
9996,Bronze,A - Excellent,Mineral Spirits
9997,Buna N (Nitrile),A - Excellent,Mineral Spirits
9998,Carbon graphite,A - Excellent,Mineral Spirits
9999,Carbon Steel,A - Excellent,Mineral Spirits
10000,Carpenter 20,C - Fair,Mineral Spirits
10001,Cast iron,B - Good,Mineral Spirits
10002,CPVC,A - Excellent,Mineral Spirits
10003,EPDM,D - Poor,Mineral Spirits
10004,Epoxy,A - Excellent,Mineral Spirits
10005,Fluorocarbon (FKM),A - Excellent,Mineral Spirits
10006,Hastelloy-C®,B - Good,Mineral Spirits
10007,Hypalon®,C - Fair,Mineral Spirits
10008,Kel-F®,A - Excellent,Mineral Spirits
10009,LDPE,B - Good,Mineral Spirits
10010,Natural rubber,D - Poor,Mineral Spirits
10011,Neoprene,C - Fair,Mineral Spirits
10012,NORYL®,A - Excellent,Mineral Spirits
10013,Nylon,A - Excellent,Mineral Spirits
10014,Polycarbonate,C - Fair,Mineral Spirits
10015,Polypropylene,B - Good,Mineral Spirits
10016,Polyurethane,B - Good,Mineral Spirits
10017,PPS (Ryton®),A - Excellent,Mineral Spirits
10018,PTFE,A - Excellent,Mineral Spirits
10019,PVC,A - Excellent,Mineral Spirits
10020,Silicone,D - Poor,Mineral Spirits
10021,stainless steel - 304,A - Excellent,Mineral Spirits
10022,stainless steel - 316,A - Excellent,Mineral Spirits
10023,Titanium,B - Good,Mineral Spirits
10024,Tygon®,B - Good,Mineral Spirits
10025,Viton®,A - Excellent,Mineral Spirits
10026,ABS plastic,B - Good,Molasses
10027,Acetal (Delrin®),A - Excellent,Molasses
10028,Aluminum,A - Excellent,Molasses
10029,Brass,B - Good,Molasses
10030,Bronze,A - Excellent,Molasses
10031,Buna N (Nitrile),A - Excellent,Molasses
10032,Carbon graphite,A - Excellent,Molasses
10033,Carbon Steel,B - Good,Molasses
10034,Carpenter 20,D - Poor,Molasses
10035,Cast iron,B - Good,Molasses
10036,Ceramic Al203,A - Excellent,Molasses
10037,Ceramic magnet,A - Excellent,Molasses
10038,Copper,A - Excellent,Molasses
10039,CPVC,A - Excellent,Molasses
10040,EPDM,A1 - Excellent,Molasses
10041,Epoxy,A - Excellent,Molasses
10042,Fluorocarbon (FKM),A - Excellent,Molasses
10043,Hastelloy-C®,A - Excellent,Molasses
10044,Kel-F®,A - Excellent,Molasses
10045,LDPE,A - Excellent,Molasses
10046,Natural rubber,A - Excellent,Molasses
10047,Neoprene,A - Excellent,Molasses
10048,NORYL®,A2 - Excellent,Molasses
10049,Nylon,A1 - Excellent,Molasses
10050,Polyetherether Ketone (PEEK),A - Excellent,Molasses
10051,Polypropylene,B - Good,Molasses
10052,Polyurethane,B - Good,Molasses
10053,PTFE,A - Excellent,Molasses
10054,PVC,A - Excellent,Molasses
10055,PVDF (Kynar®),B1 - Good,Molasses
10056,stainless steel - 304,A - Excellent,Molasses
10057,stainless steel - 316,A - Excellent,Molasses
10058,Titanium,A - Excellent,Molasses
10059,Tygon®,B - Good,Molasses
10060,Viton®,A - Excellent,Molasses
10061,Acetal (Delrin®),D - Poor,Monochloroacetic acid
10062,Aluminum,D - Poor,Monochloroacetic acid
10063,Brass,B - Good,Monochloroacetic acid
10064,Bronze,B1 - Good,Monochloroacetic acid
10065,Buna N (Nitrile),D - Poor,Monochloroacetic acid
10066,Carbon graphite,B2 - Good,Monochloroacetic acid
10067,Carbon Steel,D - Poor,Monochloroacetic acid
10068,Cast iron,D - Poor,Monochloroacetic acid
10069,ChemRaz (FFKM),A - Excellent,Monochloroacetic acid
10070,Copper,D - Poor,Monochloroacetic acid
10071,EPDM,C - Fair,Monochloroacetic acid
10072,Fluorocarbon (FKM),B - Good,Monochloroacetic acid
10073,Hastelloy-C®,A2 - Excellent,Monochloroacetic acid
10074,Hypalon®,A2 - Excellent,Monochloroacetic acid
10075,Hytrel®,D - Poor,Monochloroacetic acid
10076,Kalrez,A - Excellent,Monochloroacetic acid
10077,Kel-F®,B2 - Good,Monochloroacetic acid
10078,Neoprene,A1 - Excellent,Monochloroacetic acid
10079,Nylon,D - Poor,Monochloroacetic acid
10080,Polycarbonate,D - Poor,Monochloroacetic acid
10081,Polyetherether Ketone (PEEK),A - Excellent,Monochloroacetic acid
10082,Polyurethane,D - Poor,Monochloroacetic acid
10083,PTFE,A2 - Excellent,Monochloroacetic acid
10084,PVDF (Kynar®),B1 - Good,Monochloroacetic acid
10085,stainless steel - 304,A1 - Excellent,Monochloroacetic acid
10086,stainless steel - 316,A1 - Excellent,Monochloroacetic acid
10087,Titanium,A2 - Excellent,Monochloroacetic acid
10088,Viton®,C - Fair,Monochloroacetic acid
10089,Acetal (Delrin®),D - Poor,Monoethanolamine
10090,Aluminum,B - Good,Monoethanolamine
10091,Bronze,A - Excellent,Monoethanolamine
10092,Buna N (Nitrile),B1 - Good,Monoethanolamine
10093,Carbon graphite,A - Excellent,Monoethanolamine
10094,Carbon Steel,B - Good,Monoethanolamine
10095,Cast iron,A - Excellent,Monoethanolamine
10096,ChemRaz (FFKM),A - Excellent,Monoethanolamine
10097,Copper,D - Poor,Monoethanolamine
10098,EPDM,B - Good,Monoethanolamine
10099,Epoxy,A - Excellent,Monoethanolamine
10100,Fluorocarbon (FKM),D - Poor,Monoethanolamine
10101,Hypalon®,D - Poor,Monoethanolamine
10102,Kalrez,A - Excellent,Monoethanolamine
10103,LDPE,C - Fair,Monoethanolamine
10104,Natural rubber,B - Good,Monoethanolamine
10105,Neoprene,D - Poor,Monoethanolamine
10106,NORYL®,A - Excellent,Monoethanolamine
10107,Nylon,A - Excellent,Monoethanolamine
10108,Polypropylene,B - Good,Monoethanolamine
10109,Polyurethane,D - Poor,Monoethanolamine
10110,PPS (Ryton®),A - Excellent,Monoethanolamine
10111,PTFE,A - Excellent,Monoethanolamine
10112,PVC,D - Poor,Monoethanolamine
10113,PVDF (Kynar®),C - Fair,Monoethanolamine
10114,Silicone,B - Good,Monoethanolamine
10115,stainless steel - 304,A - Excellent,Monoethanolamine
10116,stainless steel - 316,A - Excellent,Monoethanolamine
10117,Titanium,B - Good,Monoethanolamine
10118,Viton®,D - Poor,Monoethanolamine
10119,ABS plastic,C - Fair,Morpholine
10120,Aluminum,A1 - Excellent,Morpholine
10121,Buna N (Nitrile),D - Poor,Morpholine
10122,Carbon graphite,A1 - Excellent,Morpholine
10123,Carbon Steel,A - Excellent,Morpholine
10124,ChemRaz (FFKM),A - Excellent,Morpholine
10125,EPDM,D - Poor,Morpholine
10126,Hastelloy-C®,A1 - Excellent,Morpholine
10127,Kalrez,A - Excellent,Morpholine
10128,Natural rubber,A1 - Excellent,Morpholine
10129,Neoprene,D - Poor,Morpholine
10130,NORYL®,D - Poor,Morpholine
10131,Nylon,A2 - Excellent,Morpholine
10132,Polycarbonate,D - Poor,Morpholine
10133,Polypropylene,B2 - Good,Morpholine
10134,PPS (Ryton®),C - Fair,Morpholine
10135,PTFE,A2 - Excellent,Morpholine
10136,PVDF (Kynar®),B1 - Good,Morpholine
10137,stainless steel - 316,A1 - Excellent,Morpholine
10138,ABS plastic,C - Fair,Motor oil
10139,Acetal (Delrin®),B - Good,Motor oil
10140,Aluminum,A1 - Excellent,Motor oil
10141,Bronze,A1 - Excellent,Motor oil
10142,Buna N (Nitrile),A - Excellent,Motor oil
10143,Carbon graphite,A2 - Excellent,Motor oil
10144,Carbon Steel,A - Excellent,Motor oil
10145,Ceramic Al203,A - Excellent,Motor oil
10146,Ceramic magnet,A - Excellent,Motor oil
10147,CPVC,A - Excellent,Motor oil
10148,EPDM,D - Poor,Motor oil
10149,Fluorocarbon (FKM),A - Excellent,Motor oil
10150,Hytrel®,B - Good,Motor oil
10151,Kalrez,A - Excellent,Motor oil
10152,Kel-F®,A2 - Excellent,Motor oil
10153,LDPE,C1 - Fair,Motor oil
10154,Neoprene,B1 - Good,Motor oil
10155,NORYL®,A - Excellent,Motor oil
10156,Nylon,A2 - Excellent,Motor oil
10157,Polycarbonate,A - Excellent,Motor oil
10158,Polyetherether Ketone (PEEK),A - Excellent,Motor oil
10159,Polypropylene,A1 - Excellent,Motor oil
10160,Polyurethane,B - Good,Motor oil
10161,PPS (Ryton®),A - Excellent,Motor oil
10162,PTFE,A - Excellent,Motor oil
10163,PVC,B - Good,Motor oil
10164,PVDF (Kynar®),B - Good,Motor oil
10165,stainless steel - 304,A1 - Excellent,Motor oil
10166,stainless steel - 316,A2 - Excellent,Motor oil
10167,Titanium,A1 - Excellent,Motor oil
10168,Tygon®,A2 - Excellent,Motor oil
10169,ABS plastic,B - Good,Mustard
10170,Acetal (Delrin®),C - Fair,Mustard
10171,Aluminum,B - Good,Mustard
10172,Bronze,A - Excellent,Mustard
10173,Buna N (Nitrile),B - Good,Mustard
10174,Carbon graphite,A - Excellent,Mustard
10175,Carbon Steel,D - Poor,Mustard
10176,Carpenter 20,D - Poor,Mustard
10177,Cast iron,D - Poor,Mustard
10178,CPVC,A - Excellent,Mustard
10179,EPDM,A - Excellent,Mustard
10180,Epoxy,A - Excellent,Mustard
10181,Fluorocarbon (FKM),A - Excellent,Mustard
10182,Hastelloy-C®,A - Excellent,Mustard
10183,LDPE,A - Excellent,Mustard
10184,Natural rubber,B - Good,Mustard
10185,Neoprene,A - Excellent,Mustard
10186,NORYL®,A - Excellent,Mustard
10187,Nylon,A - Excellent,Mustard
10188,Polycarbonate,A - Excellent,Mustard
10189,Polypropylene,A - Excellent,Mustard
10190,Polyurethane,B - Good,Mustard
10191,PTFE,A - Excellent,Mustard
10192,PVC,B - Good,Mustard
10193,PVDF (Kynar®),A - Excellent,Mustard
10194,stainless steel - 304,A - Excellent,Mustard
10195,stainless steel - 316,A - Excellent,Mustard
10196,Titanium,A - Excellent,Mustard
10197,Tygon®,B - Good,Mustard
10198,Viton®,D - Poor,Mustard
10199,ABS plastic,D - Poor,Naphtha
10200,Acetal (Delrin®),A1 - Excellent,Naphtha
10201,Aluminum,A - Excellent,Naphtha
10202,Brass,A - Excellent,Naphtha
10203,Bronze,A - Excellent,Naphtha
10204,Buna N (Nitrile),A - Excellent,Naphtha
10205,Carbon graphite,A - Excellent,Naphtha
10206,Carbon Steel,B - Good,Naphtha
10207,Carpenter 20,B - Good,Naphtha
10208,Cast iron,B - Good,Naphtha
10209,ChemRaz (FFKM),A - Excellent,Naphtha
10210,Copper,A - Excellent,Naphtha
10211,CPVC,A - Excellent,Naphtha
10212,EPDM,D - Poor,Naphtha
10213,Epoxy,A - Excellent,Naphtha
10214,Fluorocarbon (FKM),A - Excellent,Naphtha
10215,Hastelloy-C®,B - Good,Naphtha
10216,Hypalon®,D - Poor,Naphtha
10217,Hytrel®,B - Good,Naphtha
10218,Kalrez,A - Excellent,Naphtha
10219,Kel-F®,A - Excellent,Naphtha
10220,LDPE,A1 - Excellent,Naphtha
10221,Natural rubber,D - Poor,Naphtha
10222,Neoprene,D - Poor,Naphtha
10223,NORYL®,D - Poor,Naphtha
10224,Nylon,A - Excellent,Naphtha
10225,Polycarbonate,B - Good,Naphtha
10226,Polyetherether Ketone (PEEK),A - Excellent,Naphtha
10227,Polypropylene,B - Good,Naphtha
10228,Polyurethane,C - Fair,Naphtha
10229,PPS (Ryton®),A - Excellent,Naphtha
10230,PTFE,B - Good,Naphtha
10231,PVC,A1 - Excellent,Naphtha
10232,PVDF (Kynar®),A - Excellent,Naphtha
10233,Silicone,D - Poor,Naphtha
10234,stainless steel - 304,A - Excellent,Naphtha
10235,stainless steel - 316,A - Excellent,Naphtha
10236,Titanium,B - Good,Naphtha
10237,Tygon®,C - Fair,Naphtha
10238,Viton®,A - Excellent,Naphtha
10239,ABS plastic,D - Poor,Naphthalene
10240,Acetal (Delrin®),A1 - Excellent,Naphthalene
10241,Aluminum,B1 - Good,Naphthalene
10242,Bronze,A - Excellent,Naphthalene
10243,Buna N (Nitrile),D - Poor,Naphthalene
10244,Carbon graphite,A - Excellent,Naphthalene
10245,Carbon Steel,A - Excellent,Naphthalene
10246,Carpenter 20,C - Fair,Naphthalene
10247,Cast iron,A - Excellent,Naphthalene
10248,Ceramic Al203,A - Excellent,Naphthalene
10249,ChemRaz (FFKM),A - Excellent,Naphthalene
10250,CPVC,D - Poor,Naphthalene
10251,EPDM,D - Poor,Naphthalene
10252,Epoxy,A - Excellent,Naphthalene
10253,Fluorocarbon (FKM),A - Excellent,Naphthalene
10254,Hastelloy-C®,A - Excellent,Naphthalene
10255,Hypalon®,D - Poor,Naphthalene
10256,Hytrel®,B - Good,Naphthalene
10257,Kalrez,A - Excellent,Naphthalene
10258,Kel-F®,A - Excellent,Naphthalene
10259,LDPE,C - Fair,Naphthalene
10260,Natural rubber,D - Poor,Naphthalene
10261,Neoprene,D - Poor,Naphthalene
10262,NORYL®,D - Poor,Naphthalene
10263,Nylon,A1 - Excellent,Naphthalene
10264,Polyetherether Ketone (PEEK),A - Excellent,Naphthalene
10265,Polypropylene,B - Good,Naphthalene
10266,Polyurethane,B - Good,Naphthalene
10267,PPS (Ryton®),A - Excellent,Naphthalene
10268,PTFE,A - Excellent,Naphthalene
10269,PVC,D - Poor,Naphthalene
10270,PVDF (Kynar®),A2 - Excellent,Naphthalene
10271,Silicone,D - Poor,Naphthalene
10272,stainless steel - 304,A - Excellent,Naphthalene
10273,stainless steel - 316,A - Excellent,Naphthalene
10274,Titanium,A - Excellent,Naphthalene
10275,Tygon®,C - Fair,Naphthalene
10276,Viton®,A - Excellent,Naphthalene
10277,ABS plastic,B - Good,Natural Gas
10278,Acetal (Delrin®),B - Good,Natural Gas
10279,Aluminum,A - Excellent,Natural Gas
10280,Bronze,A - Excellent,Natural Gas
10281,Buna N (Nitrile),A - Excellent,Natural Gas
10282,Carbon Steel,A - Excellent,Natural Gas
10283,Cast iron,A - Excellent,Natural Gas
10284,ChemRaz (FFKM),A - Excellent,Natural Gas
10285,EPDM,D - Poor,Natural Gas
10286,Fluorocarbon (FKM),A - Excellent,Natural Gas
10287,Kalrez,A - Excellent,Natural Gas
10288,LDPE,A - Excellent,Natural Gas
10289,Neoprene,A - Excellent,Natural Gas
10290,Polyetherether Ketone (PEEK),A - Excellent,Natural Gas
10291,Polypropylene,A - Excellent,Natural Gas
10292,Polyurethane,C - Fair,Natural Gas
10293,PTFE,A - Excellent,Natural Gas
10294,PVC,A - Excellent,Natural Gas
10295,Silicone,A - Excellent,Natural Gas
10296,stainless steel - 304,A - Excellent,Natural Gas
10297,stainless steel - 316,A - Excellent,Natural Gas
10298,Tygon®,A - Excellent,Natural Gas
10299,Viton®,A - Excellent,Natural Gas
10300,ABS plastic,A - Excellent,Nickel Chloride
10301,Acetal (Delrin®),A - Excellent,Nickel Chloride
10302,Aluminum,D - Poor,Nickel Chloride
10303,Brass,D - Poor,Nickel Chloride
10304,Bronze,B1 - Good,Nickel Chloride
10305,Buna N (Nitrile),A1 - Excellent,Nickel Chloride
10306,Carbon graphite,A - Excellent,Nickel Chloride
10307,Carbon Steel,D - Poor,Nickel Chloride
10308,Carpenter 20,D - Poor,Nickel Chloride
10309,Cast iron,D - Poor,Nickel Chloride
10310,Ceramic Al203,A - Excellent,Nickel Chloride
10311,ChemRaz (FFKM),A - Excellent,Nickel Chloride
10312,CPVC,A - Excellent,Nickel Chloride
10313,EPDM,A1 - Excellent,Nickel Chloride
10314,Epoxy,A - Excellent,Nickel Chloride
10315,Fluorocarbon (FKM),A - Excellent,Nickel Chloride
10316,Hastelloy-C®,B - Good,Nickel Chloride
10317,Hypalon®,A - Excellent,Nickel Chloride
10318,Kalrez,A - Excellent,Nickel Chloride
10319,Kel-F®,A - Excellent,Nickel Chloride
10320,LDPE,A - Excellent,Nickel Chloride
10321,Natural rubber,A - Excellent,Nickel Chloride
10322,Neoprene,B - Good,Nickel Chloride
10323,NORYL®,A1 - Excellent,Nickel Chloride
10324,Nylon,C1 - Fair,Nickel Chloride
10325,Polycarbonate,A2 - Excellent,Nickel Chloride
10326,Polyetherether Ketone (PEEK),A - Excellent,Nickel Chloride
10327,Polypropylene,A - Excellent,Nickel Chloride
10328,Polyurethane,D - Poor,Nickel Chloride
10329,PPS (Ryton®),A - Excellent,Nickel Chloride
10330,PTFE,A - Excellent,Nickel Chloride
10331,PVC,A - Excellent,Nickel Chloride
10332,PVDF (Kynar®),A - Excellent,Nickel Chloride
10333,Silicone,A - Excellent,Nickel Chloride
10334,stainless steel - 304,D - Poor,Nickel Chloride
10335,stainless steel - 316,C - Fair,Nickel Chloride
10336,Titanium,A - Excellent,Nickel Chloride
10337,Tygon®,B - Good,Nickel Chloride
10338,Viton®,A - Excellent,Nickel Chloride
10339,ABS plastic,A - Excellent,Nickel Nitrate
10340,Aluminum,D - Poor,Nickel Nitrate
10341,Bronze,A2 - Excellent,Nickel Nitrate
10342,Buna N (Nitrile),A1 - Excellent,Nickel Nitrate
10343,Carbon Steel,C - Fair,Nickel Nitrate
10344,Cast iron,C - Fair,Nickel Nitrate
10345,Ceramic Al203,A - Excellent,Nickel Nitrate
10346,Ceramic magnet,A - Excellent,Nickel Nitrate
10347,ChemRaz (FFKM),A - Excellent,Nickel Nitrate
10348,CPVC,A2 - Excellent,Nickel Nitrate
10349,EPDM,A2 - Excellent,Nickel Nitrate
10350,Epoxy,A1 - Excellent,Nickel Nitrate
10351,Fluorocarbon (FKM),A - Excellent,Nickel Nitrate
10352,Hastelloy-C®,B2 - Good,Nickel Nitrate
10353,Hypalon®,D - Poor,Nickel Nitrate
10354,Kalrez,A - Excellent,Nickel Nitrate
10355,Kel-F®,A2 - Excellent,Nickel Nitrate
10356,LDPE,A - Excellent,Nickel Nitrate
10357,Natural rubber,A1 - Excellent,Nickel Nitrate
10358,Neoprene,A2 - Excellent,Nickel Nitrate
10359,NORYL®,A2 - Excellent,Nickel Nitrate
10360,Nylon,A1 - Excellent,Nickel Nitrate
10361,Polycarbonate,D - Poor,Nickel Nitrate
10362,Polyetherether Ketone (PEEK),A - Excellent,Nickel Nitrate
10363,Polypropylene,A2 - Excellent,Nickel Nitrate
10364,PTFE,A2 - Excellent,Nickel Nitrate
10365,PVC,A - Excellent,Nickel Nitrate
10366,PVDF (Kynar®),A2 - Excellent,Nickel Nitrate
10367,stainless steel - 304,B - Good,Nickel Nitrate
10368,stainless steel - 316,B2 - Good,Nickel Nitrate
10369,Tygon®,A2 - Excellent,Nickel Nitrate
10370,Viton®,A2 - Excellent,Nickel Nitrate
10371,ABS plastic,B - Good,Nickel Sulfate
10372,Acetal (Delrin®),A - Excellent,Nickel Sulfate
10373,Aluminum,D - Poor,Nickel Sulfate
10374,Brass,D - Poor,Nickel Sulfate
10375,Bronze,B - Good,Nickel Sulfate
10376,Buna N (Nitrile),A1 - Excellent,Nickel Sulfate
10377,Carbon graphite,A - Excellent,Nickel Sulfate
10378,Carbon Steel,D - Poor,Nickel Sulfate
10379,Carpenter 20,C - Fair,Nickel Sulfate
10380,Cast iron,D - Poor,Nickel Sulfate
10381,Ceramic Al203,A - Excellent,Nickel Sulfate
10382,ChemRaz (FFKM),A - Excellent,Nickel Sulfate
10383,CPVC,A - Excellent,Nickel Sulfate
10384,EPDM,A1 - Excellent,Nickel Sulfate
10385,Epoxy,A - Excellent,Nickel Sulfate
10386,Fluorocarbon (FKM),A - Excellent,Nickel Sulfate
10387,Hastelloy-C®,B - Good,Nickel Sulfate
10388,Hypalon®,A - Excellent,Nickel Sulfate
10389,Kalrez,A - Excellent,Nickel Sulfate
10390,Kel-F®,A - Excellent,Nickel Sulfate
10391,LDPE,A - Excellent,Nickel Sulfate
10392,Natural rubber,B - Good,Nickel Sulfate
10393,Neoprene,A - Excellent,Nickel Sulfate
10394,NORYL®,A1 - Excellent,Nickel Sulfate
10395,Nylon,A1 - Excellent,Nickel Sulfate
10396,Polycarbonate,A - Excellent,Nickel Sulfate
10397,Polyetherether Ketone (PEEK),A - Excellent,Nickel Sulfate
10398,Polypropylene,A - Excellent,Nickel Sulfate
10399,Polyurethane,C - Fair,Nickel Sulfate
10400,PPS (Ryton®),A - Excellent,Nickel Sulfate
10401,PTFE,A - Excellent,Nickel Sulfate
10402,PVC,A - Excellent,Nickel Sulfate
10403,PVDF (Kynar®),A - Excellent,Nickel Sulfate
10404,Silicone,A - Excellent,Nickel Sulfate
10405,stainless steel - 304,B - Good,Nickel Sulfate
10406,stainless steel - 316,B1 - Good,Nickel Sulfate
10407,Titanium,B - Good,Nickel Sulfate
10408,Tygon®,A - Excellent,Nickel Sulfate
10409,Viton®,A - Excellent,Nickel Sulfate
10410,Aluminum,D - Poor,Nitrating Acid (>15% H2SO4)
10411,Carpenter 20,D - Poor,Nitrating Acid (>15% H2SO4)
10412,Cast iron,C - Fair,Nitrating Acid (>15% H2SO4)
10413,Fluorocarbon (FKM),D - Poor,Nitrating Acid (>15% H2SO4)
10414,Hastelloy-C®,A - Excellent,Nitrating Acid (>15% H2SO4)
10415,Natural rubber,C - Fair,Nitrating Acid (>15% H2SO4)
10416,Neoprene,A - Excellent,Nitrating Acid (>15% H2SO4)
10417,Polypropylene,C - Fair,Nitrating Acid (>15% H2SO4)
10418,Polyurethane,D - Poor,Nitrating Acid (>15% H2SO4)
10419,PPS (Ryton®),C - Fair,Nitrating Acid (>15% H2SO4)
10420,PTFE,A - Excellent,Nitrating Acid (>15% H2SO4)
10421,PVC,D - Poor,Nitrating Acid (>15% H2SO4)
10422,stainless steel - 304,C - Fair,Nitrating Acid (>15% H2SO4)
10423,stainless steel - 316,D - Poor,Nitrating Acid (>15% H2SO4)
10424,Titanium,C - Fair,Nitrating Acid (>15% H2SO4)
10425,Tygon®,D - Poor,Nitrating Acid (>15% H2SO4)
10426,Aluminum,D - Poor,Nitrating Acid (<15% HNO3)
10427,Carpenter 20,D - Poor,Nitrating Acid (<15% HNO3)
10428,Cast iron,C - Fair,Nitrating Acid (<15% HNO3)
10429,Fluorocarbon (FKM),D - Poor,Nitrating Acid (<15% HNO3)
10430,Hastelloy-C®,A - Excellent,Nitrating Acid (<15% HNO3)
10431,Natural rubber,C - Fair,Nitrating Acid (<15% HNO3)
10432,Neoprene,A - Excellent,Nitrating Acid (<15% HNO3)
10433,Polypropylene,C - Fair,Nitrating Acid (<15% HNO3)
10434,Polyurethane,D - Poor,Nitrating Acid (<15% HNO3)
10435,PPS (Ryton®),C - Fair,Nitrating Acid (<15% HNO3)
10436,PTFE,A - Excellent,Nitrating Acid (<15% HNO3)
10437,PVC,D - Poor,Nitrating Acid (<15% HNO3)
10438,stainless steel - 304,C - Fair,Nitrating Acid (<15% HNO3)
10439,stainless steel - 316,D - Poor,Nitrating Acid (<15% HNO3)
10440,Titanium,C - Fair,Nitrating Acid (<15% HNO3)
10441,Tygon®,D - Poor,Nitrating Acid (<15% HNO3)
10442,Acetal (Delrin®),D - Poor,Nitrating Acid (S1% Acid)
10443,Aluminum,D - Poor,Nitrating Acid (S1% Acid)
10444,Buna N (Nitrile),D - Poor,Nitrating Acid (S1% Acid)
10445,Carpenter 20,D - Poor,Nitrating Acid (S1% Acid)
10446,Cast iron,C - Fair,Nitrating Acid (S1% Acid)
10447,EPDM,A1 - Excellent,Nitrating Acid (S1% Acid)
10448,Epoxy,D - Poor,Nitrating Acid (S1% Acid)
10449,Fluorocarbon (FKM),D - Poor,Nitrating Acid (S1% Acid)
10450,Hastelloy-C®,A - Excellent,Nitrating Acid (S1% Acid)
10451,Natural rubber,C - Fair,Nitrating Acid (S1% Acid)
10452,Neoprene,A - Excellent,Nitrating Acid (S1% Acid)
10453,Polypropylene,C - Fair,Nitrating Acid (S1% Acid)
10454,Polyurethane,D - Poor,Nitrating Acid (S1% Acid)
10455,PPS (Ryton®),D - Poor,Nitrating Acid (S1% Acid)
10456,PTFE,A - Excellent,Nitrating Acid (S1% Acid)
10457,PVC,D - Poor,Nitrating Acid (S1% Acid)
10458,stainless steel - 304,C - Fair,Nitrating Acid (S1% Acid)
10459,stainless steel - 316,C - Fair,Nitrating Acid (S1% Acid)
10460,Titanium,C - Fair,Nitrating Acid (S1% Acid)
10461,Tygon®,D - Poor,Nitrating Acid (S1% Acid)
10462,Aluminum,D - Poor,Nitrating Acid (S15% H2SO4)
10463,Carpenter 20,D - Poor,Nitrating Acid (S15% H2SO4)
10464,Fluorocarbon (FKM),D - Poor,Nitrating Acid (S15% H2SO4)
10465,Hastelloy-C®,A - Excellent,Nitrating Acid (S15% H2SO4)
10466,Natural rubber,C - Fair,Nitrating Acid (S15% H2SO4)
10467,Neoprene,A - Excellent,Nitrating Acid (S15% H2SO4)
10468,Polypropylene,C - Fair,Nitrating Acid (S15% H2SO4)
10469,Polyurethane,D - Poor,Nitrating Acid (S15% H2SO4)
10470,PPS (Ryton®),C - Fair,Nitrating Acid (S15% H2SO4)
10471,PTFE,A - Excellent,Nitrating Acid (S15% H2SO4)
10472,PVC,D - Poor,Nitrating Acid (S15% H2SO4)
10473,stainless steel - 304,C - Fair,Nitrating Acid (S15% H2SO4)
10474,stainless steel - 316,A - Excellent,Nitrating Acid (S15% H2SO4)
10475,Tygon®,D - Poor,Nitrating Acid (S15% H2SO4)
10476,Aluminum,D - Poor,Nitric Acid (20%)
10477,Carpenter 20,D - Poor,Nitric Acid (20%)
10478,Cast iron,A - Excellent,Nitric Acid (20%)
10479,Fluorocarbon (FKM),D - Poor,Nitric Acid (20%)
10480,Hastelloy-C®,A - Excellent,Nitric Acid (20%)
10481,Natural rubber,C - Fair,Nitric Acid (20%)
10482,Neoprene,A - Excellent,Nitric Acid (20%)
10483,Polypropylene,C - Fair,Nitric Acid (20%)
10484,Polyurethane,D - Poor,Nitric Acid (20%)
10485,PPS (Ryton®),C - Fair,Nitric Acid (20%)
10486,PTFE,A - Excellent,Nitric Acid (20%)
10487,PVC,D - Poor,Nitric Acid (20%)
10488,stainless steel - 304,C - Fair,Nitric Acid (20%)
10489,stainless steel - 316,C - Fair,Nitric Acid (20%)
10490,Titanium,A - Excellent,Nitric Acid (20%)
10491,Tygon®,D - Poor,Nitric Acid (20%)
10492,ABS plastic,C - Fair,Nitric Acid (5-10%)
10493,Acetal (Delrin®),D - Poor,Nitric Acid (5-10%)
10494,Aluminum,D - Poor,Nitric Acid (5-10%)
10495,Brass,D - Poor,Nitric Acid (5-10%)
10496,Bronze,D - Poor,Nitric Acid (5-10%)
10497,Buna N (Nitrile),D - Poor,Nitric Acid (5-10%)
10498,Carbon graphite,D - Poor,Nitric Acid (5-10%)
10499,Carbon Steel,D - Poor,Nitric Acid (5-10%)
10500,Carpenter 20,D - Poor,Nitric Acid (5-10%)
10501,Cast iron,D - Poor,Nitric Acid (5-10%)
10502,Ceramic Al203,A - Excellent,Nitric Acid (5-10%)
10503,Ceramic magnet,C - Fair,Nitric Acid (5-10%)
10504,ChemRaz (FFKM),B - Good,Nitric Acid (5-10%)
10505,Copper,D - Poor,Nitric Acid (5-10%)
10506,CPVC,B1 - Good,Nitric Acid (5-10%)
10507,EPDM,D - Poor,Nitric Acid (5-10%)
10508,Epoxy,D - Poor,Nitric Acid (5-10%)
10509,Fluorocarbon (FKM),A - Excellent,Nitric Acid (5-10%)
10510,Hastelloy-C®,A1 - Excellent,Nitric Acid (5-10%)
10511,Hypalon®,D - Poor,Nitric Acid (5-10%)
10512,Hytrel®,D - Poor,Nitric Acid (5-10%)
10513,Kalrez,A - Excellent,Nitric Acid (5-10%)
10514,Kel-F®,A - Excellent,Nitric Acid (5-10%)
10515,LDPE,B1 - Good,Nitric Acid (5-10%)
10516,Natural rubber,D - Poor,Nitric Acid (5-10%)
10517,Neoprene,D - Poor,Nitric Acid (5-10%)
10518,NORYL®,B2 - Good,Nitric Acid (5-10%)
10519,Nylon,D - Poor,Nitric Acid (5-10%)
10520,Polycarbonate,B - Good,Nitric Acid (5-10%)
10521,Polyetherether Ketone (PEEK),D - Poor,Nitric Acid (5-10%)
10522,Polypropylene,B - Good,Nitric Acid (5-10%)
10523,Polyurethane,D - Poor,Nitric Acid (5-10%)
10524,PPS (Ryton®),C - Fair,Nitric Acid (5-10%)
10525,PTFE,A - Excellent,Nitric Acid (5-10%)
10526,PVC,B1 - Good,Nitric Acid (5-10%)
10527,PVDF (Kynar®),A1 - Excellent,Nitric Acid (5-10%)
10528,Silicone,D - Poor,Nitric Acid (5-10%)
10529,stainless steel - 304,A2 - Excellent,Nitric Acid (5-10%)
10530,stainless steel - 316,A1 - Excellent,Nitric Acid (5-10%)
10531,Titanium,A1 - Excellent,Nitric Acid (5-10%)
10532,Tygon®,D - Poor,Nitric Acid (5-10%)
10533,Viton®,A - Excellent,Nitric Acid (5-10%)
10534,ABS plastic,B - Good,Nitric Acid (50%)
10535,Acetal (Delrin®),D - Poor,Nitric Acid (50%)
10536,Aluminum,D - Poor,Nitric Acid (50%)
10537,Brass,D - Poor,Nitric Acid (50%)
10538,Bronze,D - Poor,Nitric Acid (50%)
10539,Buna N (Nitrile),D - Poor,Nitric Acid (50%)
10540,Carbon graphite,A - Excellent,Nitric Acid (50%)
10541,Carbon Steel,D - Poor,Nitric Acid (50%)
10542,Carpenter 20,D - Poor,Nitric Acid (50%)
10543,Cast iron,D - Poor,Nitric Acid (50%)
10544,Ceramic Al203,A - Excellent,Nitric Acid (50%)
10545,Copper,D - Poor,Nitric Acid (50%)
10546,CPVC,A2 - Excellent,Nitric Acid (50%)
10547,EPDM,A1 - Excellent,Nitric Acid (50%)
10548,Epoxy,B1 - Good,Nitric Acid (50%)
10549,Fluorocarbon (FKM),A - Excellent,Nitric Acid (50%)
10550,Hastelloy-C®,A1 - Excellent,Nitric Acid (50%)
10551,Hypalon®,D - Poor,Nitric Acid (50%)
10552,Hytrel®,D - Poor,Nitric Acid (50%)
10553,Kalrez,A - Excellent,Nitric Acid (50%)
10554,Kel-F®,A1 - Excellent,Nitric Acid (50%)
10555,LDPE,C - Fair,Nitric Acid (50%)
10556,Natural rubber,D - Poor,Nitric Acid (50%)
10557,Neoprene,D - Poor,Nitric Acid (50%)
10558,NORYL®,B2 - Good,Nitric Acid (50%)
10559,Nylon,D - Poor,Nitric Acid (50%)
10560,Polycarbonate,B1 - Good,Nitric Acid (50%)
10561,Polyetherether Ketone (PEEK),A - Excellent,Nitric Acid (50%)
10562,Polypropylene,A2 - Excellent,Nitric Acid (50%)
10563,Polyurethane,D - Poor,Nitric Acid (50%)
10564,PPS (Ryton®),C - Fair,Nitric Acid (50%)
10565,PTFE,A - Excellent,Nitric Acid (50%)
10566,PVC,A1 - Excellent,Nitric Acid (50%)
10567,PVDF (Kynar®),A - Excellent,Nitric Acid (50%)
10568,Silicone,D - Poor,Nitric Acid (50%)
10569,stainless steel - 304,A - Excellent,Nitric Acid (50%)
10570,stainless steel - 316,A - Excellent,Nitric Acid (50%)
10571,Titanium,A1 - Excellent,Nitric Acid (50%)
10572,Tygon®,D - Poor,Nitric Acid (50%)
10573,Viton®,A - Excellent,Nitric Acid (50%)
10574,ABS plastic,B - Good,Nitric Acid (Concentrated)
10575,Acetal (Delrin®),D - Poor,Nitric Acid (Concentrated)
10576,Aluminum,A - Excellent,Nitric Acid (Concentrated)
10577,Brass,D - Poor,Nitric Acid (Concentrated)
10578,Bronze,D - Poor,Nitric Acid (Concentrated)
10579,Buna N (Nitrile),D - Poor,Nitric Acid (Concentrated)
10580,Carbon graphite,A - Excellent,Nitric Acid (Concentrated)
10581,Carbon Steel,D - Poor,Nitric Acid (Concentrated)
10582,Carpenter 20,D - Poor,Nitric Acid (Concentrated)
10583,Cast iron,D - Poor,Nitric Acid (Concentrated)
10584,Ceramic Al203,A - Excellent,Nitric Acid (Concentrated)
10585,Copper,D - Poor,Nitric Acid (Concentrated)
10586,CPVC,A - Excellent,Nitric Acid (Concentrated)
10587,EPDM,A1 - Excellent,Nitric Acid (Concentrated)
10588,Epoxy,A1 - Excellent,Nitric Acid (Concentrated)
10589,Fluorocarbon (FKM),A - Excellent,Nitric Acid (Concentrated)
10590,Hastelloy-C®,A1 - Excellent,Nitric Acid (Concentrated)
10591,Hypalon®,B - Good,Nitric Acid (Concentrated)
10592,Hytrel®,C - Fair,Nitric Acid (Concentrated)
10593,Kalrez,A - Excellent,Nitric Acid (Concentrated)
10594,Kel-F®,A1 - Excellent,Nitric Acid (Concentrated)
10595,LDPE,B - Good,Nitric Acid (Concentrated)
10596,Natural rubber,D - Poor,Nitric Acid (Concentrated)
10597,Neoprene,B - Good,Nitric Acid (Concentrated)
10598,NORYL®,A - Excellent,Nitric Acid (Concentrated)
10599,Nylon,D - Poor,Nitric Acid (Concentrated)
10600,Polycarbonate,A - Excellent,Nitric Acid (Concentrated)
10601,Polyetherether Ketone (PEEK),A - Excellent,Nitric Acid (Concentrated)
10602,Polypropylene,A - Excellent,Nitric Acid (Concentrated)
10603,Polyurethane,D - Poor,Nitric Acid (Concentrated)
10604,PPS (Ryton®),B1 - Good,Nitric Acid (Concentrated)
10605,PTFE,A - Excellent,Nitric Acid (Concentrated)
10606,PVC,A1 - Excellent,Nitric Acid (Concentrated)
10607,PVDF (Kynar®),A1 - Excellent,Nitric Acid (Concentrated)
10608,Silicone,C - Fair,Nitric Acid (Concentrated)
10609,stainless steel - 304,A - Excellent,Nitric Acid (Concentrated)
10610,stainless steel - 316,A - Excellent,Nitric Acid (Concentrated)
10611,Titanium,A1 - Excellent,Nitric Acid (Concentrated)
10612,Tygon®,D - Poor,Nitric Acid (Concentrated)
10613,Viton®,A - Excellent,Nitric Acid (Concentrated)
10614,ABS plastic,D - Poor,Nitrobenzene
10615,Acetal (Delrin®),D - Poor,Nitrobenzene
10616,Aluminum,D - Poor,Nitrobenzene
10617,Brass,D - Poor,Nitrobenzene
10618,Bronze,D - Poor,Nitrobenzene
10619,Buna N (Nitrile),D - Poor,Nitrobenzene
10620,Carbon graphite,D - Poor,Nitrobenzene
10621,Carbon Steel,D - Poor,Nitrobenzene
10622,Carpenter 20,D - Poor,Nitrobenzene
10623,Cast iron,D - Poor,Nitrobenzene
10624,Ceramic Al203,A - Excellent,Nitrobenzene
10625,Ceramic magnet,C - Fair,Nitrobenzene
10626,ChemRaz (FFKM),B - Good,Nitrobenzene
10627,Copper,D - Poor,Nitrobenzene
10628,CPVC,D - Poor,Nitrobenzene
10629,EPDM,D - Poor,Nitrobenzene
10630,Epoxy,D - Poor,Nitrobenzene
10631,Fluorocarbon (FKM),A - Excellent,Nitrobenzene
10632,Hastelloy-C®,B1 - Good,Nitrobenzene
10633,Hypalon®,D - Poor,Nitrobenzene
10634,Hytrel®,D - Poor,Nitrobenzene
10635,Kalrez,A - Excellent,Nitrobenzene
10636,Kel-F®,A1 - Excellent,Nitrobenzene
10637,LDPE,C1 - Fair,Nitrobenzene
10638,Natural rubber,D - Poor,Nitrobenzene
10639,Neoprene,D - Poor,Nitrobenzene
10640,NORYL®,B1 - Good,Nitrobenzene
10641,Nylon,D - Poor,Nitrobenzene
10642,Polycarbonate,C1 - Fair,Nitrobenzene
10643,Polyetherether Ketone (PEEK),D - Poor,Nitrobenzene
10644,Polypropylene,D - Poor,Nitrobenzene
10645,Polyurethane,D - Poor,Nitrobenzene
10646,PPS (Ryton®),C - Fair,Nitrobenzene
10647,PTFE,A - Excellent,Nitrobenzene
10648,PVC,B1 - Good,Nitrobenzene
10649,PVDF (Kynar®),A1 - Excellent,Nitrobenzene
10650,Silicone,D - Poor,Nitrobenzene
10651,stainless steel - 304,A1 - Excellent,Nitrobenzene
10652,stainless steel - 316,A1 - Excellent,Nitrobenzene
10653,Titanium,A1 - Excellent,Nitrobenzene
10654,Tygon®,D - Poor,Nitrobenzene
10655,Viton®,A - Excellent,Nitrobenzene
10656,Carbon Steel,A - Excellent,Nitrogen Fertilizer
10657,PTFE,A - Excellent,Nitrogen Fertilizer
10658,ABS plastic,D - Poor,Nitromethane
10659,Acetal (Delrin®),A - Excellent,Nitromethane
10660,Aluminum,A - Excellent,Nitromethane
10661,Buna N (Nitrile),D - Poor,Nitromethane
10662,Carbon graphite,A2 - Excellent,Nitromethane
10663,Carbon Steel,B - Good,Nitromethane
10664,ChemRaz (FFKM),A - Excellent,Nitromethane
10665,Copper,A - Excellent,Nitromethane
10666,EPDM,B2 - Good,Nitromethane
10667,Fluorocarbon (FKM),D - Poor,Nitromethane
10668,Hastelloy-C®,A - Excellent,Nitromethane
10669,Hytrel®,C - Fair,Nitromethane
10670,Kalrez,A - Excellent,Nitromethane
10671,Kel-F®,A - Excellent,Nitromethane
10672,LDPE,A - Excellent,Nitromethane
10673,Natural rubber,B1 - Good,Nitromethane
10674,Neoprene,D - Poor,Nitromethane
10675,NORYL®,D - Poor,Nitromethane
10676,Nylon,B1 - Good,Nitromethane
10677,Polycarbonate,D - Poor,Nitromethane
10678,Polyetherether Ketone (PEEK),A - Excellent,Nitromethane
10679,Polypropylene,B2 - Good,Nitromethane
10680,Polyurethane,D - Poor,Nitromethane
10681,PPS (Ryton®),A2 - Excellent,Nitromethane
10682,PTFE,A - Excellent,Nitromethane
10683,PVC,B2 - Good,Nitromethane
10684,PVDF (Kynar®),A2 - Excellent,Nitromethane
10685,Silicone,D - Poor,Nitromethane
10686,stainless steel - 304,A - Excellent,Nitromethane
10687,stainless steel - 316,A1 - Excellent,Nitromethane
10688,Tygon®,B2 - Good,Nitromethane
10689,Viton®,D - Poor,Nitromethane
10690,ABS plastic,D - Poor,Nitrous Acid
10691,Aluminum,D - Poor,Nitrous Acid
10692,Brass,D - Poor,Nitrous Acid
10693,Bronze,B - Good,Nitrous Acid
10694,Carbon Steel,D - Poor,Nitrous Acid
10695,Carpenter 20,A - Excellent,Nitrous Acid
10696,ChemRaz (FFKM),A - Excellent,Nitrous Acid
10697,Copper,C - Fair,Nitrous Acid
10698,CPVC,A - Excellent,Nitrous Acid
10699,EPDM,A - Excellent,Nitrous Acid
10700,Epoxy,D - Poor,Nitrous Acid
10701,Fluorocarbon (FKM),A - Excellent,Nitrous Acid
10702,Hastelloy-C®,D - Poor,Nitrous Acid
10703,Kalrez,A - Excellent,Nitrous Acid
10704,Kel-F®,B - Good,Nitrous Acid
10705,Natural rubber,C - Fair,Nitrous Acid
10706,Neoprene,D - Poor,Nitrous Acid
10707,Polypropylene,A - Excellent,Nitrous Acid
10708,PTFE,A - Excellent,Nitrous Acid
10709,PVC,A - Excellent,Nitrous Acid
10710,PVDF (Kynar®),B - Good,Nitrous Acid
10711,stainless steel - 304,B - Good,Nitrous Acid
10712,stainless steel - 316,B - Good,Nitrous Acid
10713,Tygon®,A - Excellent,Nitrous Acid
10714,Viton®,B - Good,Nitrous Acid
10715,Aluminum,B - Good,Nitrous Oxide
10716,Brass,B - Good,Nitrous Oxide
10717,Bronze,D - Poor,Nitrous Oxide
10718,Carbon graphite,C - Fair,Nitrous Oxide
10719,Carbon Steel,B - Good,Nitrous Oxide
10720,Carpenter 20,B - Good,Nitrous Oxide
10721,ChemRaz (FFKM),A - Excellent,Nitrous Oxide
10722,Copper,B - Good,Nitrous Oxide
10723,EPDM,A - Excellent,Nitrous Oxide
10724,Fluorocarbon (FKM),A - Excellent,Nitrous Oxide
10725,Hastelloy-C®,B - Good,Nitrous Oxide
10726,Kalrez,A - Excellent,Nitrous Oxide
10727,LDPE,C - Fair,Nitrous Oxide
10728,Natural rubber,A - Excellent,Nitrous Oxide
10729,Neoprene,A - Excellent,Nitrous Oxide
10730,Nylon,C - Fair,Nitrous Oxide
10731,Polyetherether Ketone (PEEK),A - Excellent,Nitrous Oxide
10732,Polypropylene,D - Poor,Nitrous Oxide
10733,Polyurethane,B - Good,Nitrous Oxide
10734,PTFE,A - Excellent,Nitrous Oxide
10735,PVC,A - Excellent,Nitrous Oxide
10736,PVDF (Kynar®),D - Poor,Nitrous Oxide
10737,stainless steel - 304,B - Good,Nitrous Oxide
10738,stainless steel - 316,B - Good,Nitrous Oxide
10739,Tygon®,A - Excellent,Nitrous Oxide
10740,Viton®,B - Good,Nitrous Oxide
10741,ABS plastic,D - Poor,Oils:Aniline
10742,Acetal (Delrin®),D - Poor,Oils:Aniline
10743,Aluminum,D - Poor,Oils:Aniline
10744,Brass,D - Poor,Oils:Aniline
10745,Bronze,A - Excellent,Oils:Aniline
10746,Buna N (Nitrile),D - Poor,Oils:Aniline
10747,Carbon Steel,A - Excellent,Oils:Aniline
10748,Carpenter 20,A - Excellent,Oils:Aniline
10749,Cast iron,A - Excellent,Oils:Aniline
10750,ChemRaz (FFKM),A - Excellent,Oils:Aniline
10751,Copper,D - Poor,Oils:Aniline
10752,EPDM,B - Good,Oils:Aniline
10753,Epoxy,A - Excellent,Oils:Aniline
10754,Fluorocarbon (FKM),C - Fair,Oils:Aniline
10755,Hastelloy-C®,B - Good,Oils:Aniline
10756,Hypalon®,D - Poor,Oils:Aniline
10757,Hytrel®,D - Poor,Oils:Aniline
10758,Natural rubber,D - Poor,Oils:Aniline
10759,Neoprene,D - Poor,Oils:Aniline
10760,NORYL®,D - Poor,Oils:Aniline
10761,Nylon,A - Excellent,Oils:Aniline
10762,Polyetherether Ketone (PEEK),A - Excellent,Oils:Aniline
10763,Polypropylene,A - Excellent,Oils:Aniline
10764,Polyurethane,D - Poor,Oils:Aniline
10765,PTFE,A - Excellent,Oils:Aniline
10766,PVC,D - Poor,Oils:Aniline
10767,PVDF (Kynar®),A - Excellent,Oils:Aniline
10768,Silicone,D - Poor,Oils:Aniline
10769,stainless steel - 304,A - Excellent,Oils:Aniline
10770,stainless steel - 316,A - Excellent,Oils:Aniline
10771,Titanium,D - Poor,Oils:Aniline
10772,Tygon®,D - Poor,Oils:Aniline
10773,Viton®,C - Fair,Oils:Aniline
10774,Acetal (Delrin®),D - Poor,Oils:Anise
10775,Bronze,A - Excellent,Oils:Anise
10776,Carpenter 20,A - Excellent,Oils:Anise
10777,Cast iron,A - Excellent,Oils:Anise
10778,Epoxy,A - Excellent,Oils:Anise
10779,Neoprene,D - Poor,Oils:Anise
10780,stainless steel - 316,A - Excellent,Oils:Anise
10781,Acetal (Delrin®),D - Poor,Oils:Bay
10782,Bronze,A - Excellent,Oils:Bay
10783,Carpenter 20,A - Excellent,Oils:Bay
10784,Cast iron,A - Excellent,Oils:Bay
10785,Epoxy,A - Excellent,Oils:Bay
10786,Fluorocarbon (FKM),A - Excellent,Oils:Bay
10787,Neoprene,D - Poor,Oils:Bay
10788,PVDF (Kynar®),A - Excellent,Oils:Bay
10789,stainless steel - 316,A - Excellent,Oils:Bay
10790,Viton®,A - Excellent,Oils:Bay
10791,Acetal (Delrin®),D - Poor,Oils:Bone
10792,Bronze,A - Excellent,Oils:Bone
10793,Buna N (Nitrile),A - Excellent,Oils:Bone
10794,Carpenter 20,A - Excellent,Oils:Bone
10795,Cast iron,A - Excellent,Oils:Bone
10796,Epoxy,A - Excellent,Oils:Bone
10797,Fluorocarbon (FKM),A - Excellent,Oils:Bone
10798,Neoprene,D - Poor,Oils:Bone
10799,Polypropylene,A - Excellent,Oils:Bone
10800,PTFE,A - Excellent,Oils:Bone
10801,PVDF (Kynar®),A - Excellent,Oils:Bone
10802,stainless steel - 316,A - Excellent,Oils:Bone
10803,Tygon®,A - Excellent,Oils:Bone
10804,Viton®,A - Excellent,Oils:Bone
10805,ABS plastic,A - Excellent,Oils:Castor
10806,Acetal (Delrin®),A - Excellent,Oils:Castor
10807,Aluminum,A - Excellent,Oils:Castor
10808,Brass,A - Excellent,Oils:Castor
10809,Buna N (Nitrile),B - Good,Oils:Castor
10810,Carpenter 20,A - Excellent,Oils:Castor
10811,Cast iron,A - Excellent,Oils:Castor
10812,Ceramic Al203,A - Excellent,Oils:Castor
10813,Ceramic magnet,A - Excellent,Oils:Castor
10814,ChemRaz (FFKM),A - Excellent,Oils:Castor
10815,Copper,A - Excellent,Oils:Castor
10816,CPVC,C - Fair,Oils:Castor
10817,EPDM,B - Good,Oils:Castor
10818,Epoxy,A - Excellent,Oils:Castor
10819,Fluorocarbon (FKM),A - Excellent,Oils:Castor
10820,Hypalon®,A - Excellent,Oils:Castor
10821,Hytrel®,B1 - Good,Oils:Castor
10822,Kalrez,A - Excellent,Oils:Castor
10823,Natural rubber,A - Excellent,Oils:Castor
10824,Neoprene,A - Excellent,Oils:Castor
10825,Nylon,A - Excellent,Oils:Castor
10826,Polyetherether Ketone (PEEK),A - Excellent,Oils:Castor
10827,Polypropylene,A - Excellent,Oils:Castor
10828,Polyurethane,A - Excellent,Oils:Castor
10829,PTFE,A - Excellent,Oils:Castor
10830,PVC,A - Excellent,Oils:Castor
10831,PVDF (Kynar®),A - Excellent,Oils:Castor
10832,Silicone,A - Excellent,Oils:Castor
10833,stainless steel - 304,A - Excellent,Oils:Castor
10834,stainless steel - 316,A - Excellent,Oils:Castor
