Repository: lachlanmonty/ChemicalCompatibilityDatabase

# ChemicalCompatibilityDatabase

## Goal

- Quickly check chemical compatibility of materials
- Combine chemical compatibility databases into a single database

## To Do

- [ ] Add [Sandvik corrosion tables](https://www.materials.sandvik/en/materials-center/corrosion-tables/ "Sandvik corrosion tables")
- [ ] Add the formula for each chemical in the [Cole-Parmer](https://www.coleparmer.com/Chemical-Resistance "Cole-Parmer") database. This should allow for easier lookups with stream table data.
- [ ] Add concentrations
- [ ] Add content of impurities, e.g. Cl-, oxidizing agents etc
- [ ] Add temperature dependent compatibility checks

File: data/cole_data.csv (part 13 of 21)
,material,compatibility,chemical
10835,Titanium,A - Excellent,Oils:Castor
10836,Tygon®,A - Excellent,Oils:Castor
10837,Viton®,A - Excellent,Oils:Castor
10838,Acetal (Delrin®),D - Poor,Oils:Cinnamon
10839,Carpenter 20,A - Excellent,Oils:Cinnamon
10840,Epoxy,A - Excellent,Oils:Cinnamon
10841,LDPE,D - Poor,Oils:Cinnamon
10842,Neoprene,C - Fair,Oils:Cinnamon
10843,Polycarbonate,D - Poor,Oils:Cinnamon
10844,Polypropylene,D - Poor,Oils:Cinnamon
10845,PTFE,A - Excellent,Oils:Cinnamon
10846,PVC,D - Poor,Oils:Cinnamon
10847,stainless steel - 304,A - Excellent,Oils:Cinnamon
10848,stainless steel - 316,A - Excellent,Oils:Cinnamon
10849,Viton®,A - Excellent,Oils:Cinnamon
10850,ABS plastic,D - Poor,Oils:Citric
10851,Acetal (Delrin®),A - Excellent,Oils:Citric
10852,Aluminum,A - Excellent,Oils:Citric
10853,Brass,B - Good,Oils:Citric
10854,Buna N (Nitrile),D - Poor,Oils:Citric
10855,Carbon Steel,D - Poor,Oils:Citric
10856,Carpenter 20,D - Poor,Oils:Citric
10857,Cast iron,D - Poor,Oils:Citric
10858,EPDM,B - Good,Oils:Citric
10859,Epoxy,A - Excellent,Oils:Citric
10860,Fluorocarbon (FKM),A - Excellent,Oils:Citric
10861,Hastelloy-C®,A - Excellent,Oils:Citric
10862,LDPE,A - Excellent,Oils:Citric
10863,Neoprene,D - Poor,Oils:Citric
10864,NORYL®,A - Excellent,Oils:Citric
10865,Nylon,A - Excellent,Oils:Citric
10866,Polycarbonate,A - Excellent,Oils:Citric
10867,Polypropylene,A - Excellent,Oils:Citric
10868,PTFE,A - Excellent,Oils:Citric
10869,PVC,B - Good,Oils:Citric
10870,PVDF (Kynar®),A - Excellent,Oils:Citric
10871,stainless steel - 304,A - Excellent,Oils:Citric
10872,stainless steel - 316,A - Excellent,Oils:Citric
10873,Tygon®,D - Poor,Oils:Citric
10874,Viton®,A - Excellent,Oils:Citric
10875,Aluminum,B - Good,Oils:Clove
10876,Buna N (Nitrile),A - Excellent,Oils:Clove
10877,Carpenter 20,A - Excellent,Oils:Clove
10878,Epoxy,A - Excellent,Oils:Clove
10879,Hastelloy-C®,A - Excellent,Oils:Clove
10880,Neoprene,C - Fair,Oils:Clove
10881,PTFE,A - Excellent,Oils:Clove
10882,stainless steel - 304,A - Excellent,Oils:Clove
10883,stainless steel - 316,A - Excellent,Oils:Clove
10884,Viton®,A - Excellent,Oils:Clove
10885,Aluminum,B - Good,Oils:Coconut
10886,Buna N (Nitrile),A - Excellent,Oils:Coconut
10887,Carpenter 20,A - Excellent,Oils:Coconut
10888,Epoxy,A - Excellent,Oils:Coconut
10889,Hastelloy-C®,A - Excellent,Oils:Coconut
10890,Neoprene,C - Fair,Oils:Coconut
10891,PTFE,A - Excellent,Oils:Coconut
10892,stainless steel - 304,A - Excellent,Oils:Coconut
10893,stainless steel - 316,A - Excellent,Oils:Coconut
10894,Viton®,A - Excellent,Oils:Coconut
10895,ABS plastic,A - Excellent,Oils:Cod Liver
10896,Acetal (Delrin®),B - Good,Oils:Cod Liver
10897,Aluminum,A - Excellent,Oils:Cod Liver
10898,Buna N (Nitrile),A - Excellent,Oils:Cod Liver
10899,Carpenter 20,A - Excellent,Oils:Cod Liver
10900,ChemRaz (FFKM),A - Excellent,Oils:Cod Liver
10901,CPVC,A1 - Excellent,Oils:Cod Liver
10902,EPDM,A - Excellent,Oils:Cod Liver
10903,Epoxy,A - Excellent,Oils:Cod Liver
10904,Fluorocarbon (FKM),A - Excellent,Oils:Cod Liver
10905,Hastelloy-C®,A - Excellent,Oils:Cod Liver
10906,Hypalon®,B - Good,Oils:Cod Liver
10907,Kalrez,A - Excellent,Oils:Cod Liver
10908,Natural rubber,D - Poor,Oils:Cod Liver
10909,Neoprene,B - Good,Oils:Cod Liver
10910,Polypropylene,A1 - Excellent,Oils:Cod Liver
10911,Polyurethane,A - Excellent,Oils:Cod Liver
10912,PTFE,A - Excellent,Oils:Cod Liver
10913,PVC,A1 - Excellent,Oils:Cod Liver
10914,PVDF (Kynar®),A - Excellent,Oils:Cod Liver
10915,Silicone,B - Good,Oils:Cod Liver
10916,stainless steel - 304,A - Excellent,Oils:Cod Liver
10917,stainless steel - 316,A - Excellent,Oils:Cod Liver
10918,Viton®,A - Excellent,Oils:Cod Liver
10919,ABS plastic,B - Good,Oils:Corn
10920,Acetal (Delrin®),A - Excellent,Oils:Corn
10921,Aluminum,A - Excellent,Oils:Corn
10922,Buna N (Nitrile),D - Poor,Oils:Corn
10923,Carpenter 20,C - Fair,Oils:Corn
10924,Cast iron,A - Excellent,Oils:Corn
10925,ChemRaz (FFKM),A - Excellent,Oils:Corn
10926,Copper,B - Good,Oils:Corn
10927,EPDM,C - Fair,Oils:Corn
10928,Epoxy,A - Excellent,Oils:Corn
10929,Fluorocarbon (FKM),A - Excellent,Oils:Corn
10930,Hastelloy-C®,A - Excellent,Oils:Corn
10931,Hypalon®,B - Good,Oils:Corn
10932,Hytrel®,A - Excellent,Oils:Corn
10933,Kalrez,A - Excellent,Oils:Corn
10934,LDPE,A - Excellent,Oils:Corn
10935,Natural rubber,D - Poor,Oils:Corn
10936,Neoprene,A - Excellent,Oils:Corn
10937,NORYL®,A - Excellent,Oils:Corn
10938,Nylon,A - Excellent,Oils:Corn
10939,Polypropylene,A2 - Excellent,Oils:Corn
10940,Polyurethane,A - Excellent,Oils:Corn
10941,PTFE,A - Excellent,Oils:Corn
10942,PVC,B - Good,Oils:Corn
10943,PVDF (Kynar®),A - Excellent,Oils:Corn
10944,Silicone,A - Excellent,Oils:Corn
10945,stainless steel - 304,A - Excellent,Oils:Corn
10946,stainless steel - 316,A - Excellent,Oils:Corn
10947,Tygon®,B - Good,Oils:Corn
10948,Viton®,B - Good,Oils:Corn
10949,ABS plastic,B - Good,Oils:Cottonseed
10950,Acetal (Delrin®),A - Excellent,Oils:Cottonseed
10951,Aluminum,A - Excellent,Oils:Cottonseed
10952,Buna N (Nitrile),D - Poor,Oils:Cottonseed
10953,Carpenter 20,C - Fair,Oils:Cottonseed
10954,Cast iron,A - Excellent,Oils:Cottonseed
10955,ChemRaz (FFKM),A - Excellent,Oils:Cottonseed
10956,Copper,B - Good,Oils:Cottonseed
10957,EPDM,C - Fair,Oils:Cottonseed
10958,Epoxy,A - Excellent,Oils:Cottonseed
10959,Fluorocarbon (FKM),A - Excellent,Oils:Cottonseed
10960,Hastelloy-C®,A - Excellent,Oils:Cottonseed
10961,Hypalon®,B - Good,Oils:Cottonseed
10962,Hytrel®,A - Excellent,Oils:Cottonseed
10963,Kalrez,A - Excellent,Oils:Cottonseed
10964,LDPE,A - Excellent,Oils:Cottonseed
10965,Natural rubber,D - Poor,Oils:Cottonseed
10966,Neoprene,A - Excellent,Oils:Cottonseed
10967,NORYL®,A - Excellent,Oils:Cottonseed
10968,Nylon,A - Excellent,Oils:Cottonseed
10969,Polypropylene,A2 - Excellent,Oils:Cottonseed
10970,Polyurethane,A - Excellent,Oils:Cottonseed
10971,PTFE,A - Excellent,Oils:Cottonseed
10972,PVC,B - Good,Oils:Cottonseed
10973,PVDF (Kynar®),A - Excellent,Oils:Cottonseed
10974,Silicone,A - Excellent,Oils:Cottonseed
10975,stainless steel - 304,A - Excellent,Oils:Cottonseed
10976,stainless steel - 316,A - Excellent,Oils:Cottonseed
10977,Tygon®,B - Good,Oils:Cottonseed
10978,Viton®,B - Good,Oils:Cottonseed
10979,Acetal (Delrin®),D - Poor,Oils:Creosote
10980,Aluminum,B - Good,Oils:Creosote
10981,Bronze,A - Excellent,Oils:Creosote
10982,Buna N (Nitrile),D - Poor,Oils:Creosote
10983,Carbon graphite,A - Excellent,Oils:Creosote
10984,Carbon Steel,B - Good,Oils:Creosote
10985,Carpenter 20,C - Fair,Oils:Creosote
10986,ChemRaz (FFKM),A - Excellent,Oils:Creosote
10987,EPDM,D - Poor,Oils:Creosote
10988,Epoxy,A - Excellent,Oils:Creosote
10989,Fluorocarbon (FKM),A - Excellent,Oils:Creosote
10990,Hastelloy-C®,B - Good,Oils:Creosote
10991,Hypalon®,D - Poor,Oils:Creosote
10992,Hytrel®,D - Poor,Oils:Creosote
10993,Kalrez,A - Excellent,Oils:Creosote
10994,Kel-F®,A - Excellent,Oils:Creosote
10995,LDPE,C - Fair,Oils:Creosote
10996,Natural rubber,D - Poor,Oils:Creosote
10997,Neoprene,C - Fair,Oils:Creosote
10998,NORYL®,D - Poor,Oils:Creosote
10999,Nylon,D - Poor,Oils:Creosote
11000,Polyetherether Ketone (PEEK),A - Excellent,Oils:Creosote
11001,Polypropylene,C - Fair,Oils:Creosote
11002,Polyurethane,D - Poor,Oils:Creosote
11003,PTFE,A - Excellent,Oils:Creosote
11004,PVC,C - Fair,Oils:Creosote
11005,Silicone,D - Poor,Oils:Creosote
11006,stainless steel - 304,B - Good,Oils:Creosote
11007,stainless steel - 316,B - Good,Oils:Creosote
11008,Titanium,A - Excellent,Oils:Creosote
11009,Viton®,A - Excellent,Oils:Creosote
11010,Acetal (Delrin®),D - Poor,"Oils:Diesel Fuel (20, 30, 40, 50)"
11011,Aluminum,A - Excellent,"Oils:Diesel Fuel (20, 30, 40, 50)"
11012,Bronze,A - Excellent,"Oils:Diesel Fuel (20, 30, 40, 50)"
11013,Buna N (Nitrile),A - Excellent,"Oils:Diesel Fuel (20, 30, 40, 50)"
11014,Carbon graphite,A - Excellent,"Oils:Diesel Fuel (20, 30, 40, 50)"
11015,Carbon Steel,A - Excellent,"Oils:Diesel Fuel (20, 30, 40, 50)"
11016,Carpenter 20,A - Excellent,"Oils:Diesel Fuel (20, 30, 40, 50)"
11017,Cast iron,A - Excellent,"Oils:Diesel Fuel (20, 30, 40, 50)"
11018,ChemRaz (FFKM),A - Excellent,"Oils:Diesel Fuel (20, 30, 40, 50)"
11019,EPDM,D - Poor,"Oils:Diesel Fuel (20, 30, 40, 50)"
11020,Epoxy,A1 - Excellent,"Oils:Diesel Fuel (20, 30, 40, 50)"
11021,Fluorocarbon (FKM),A - Excellent,"Oils:Diesel Fuel (20, 30, 40, 50)"
11022,Hastelloy-C®,B - Good,"Oils:Diesel Fuel (20, 30, 40, 50)"
11023,Hypalon®,B - Good,"Oils:Diesel Fuel (20, 30, 40, 50)"
11024,Hytrel®,A1 - Excellent,"Oils:Diesel Fuel (20, 30, 40, 50)"
11025,Kalrez,A - Excellent,"Oils:Diesel Fuel (20, 30, 40, 50)"
11026,Kel-F®,A1 - Excellent,"Oils:Diesel Fuel (20, 30, 40, 50)"
11027,LDPE,A - Excellent,"Oils:Diesel Fuel (20, 30, 40, 50)"
11028,Natural rubber,D - Poor,"Oils:Diesel Fuel (20, 30, 40, 50)"
11029,Neoprene,B - Good,"Oils:Diesel Fuel (20, 30, 40, 50)"
11030,NORYL®,D - Poor,"Oils:Diesel Fuel (20, 30, 40, 50)"
11031,Nylon,A - Excellent,"Oils:Diesel Fuel (20, 30, 40, 50)"
11032,Polyetherether Ketone (PEEK),A - Excellent,"Oils:Diesel Fuel (20, 30, 40, 50)"
11033,Polypropylene,A1 - Excellent,"Oils:Diesel Fuel (20, 30, 40, 50)"
11034,Polyurethane,C - Fair,"Oils:Diesel Fuel (20, 30, 40, 50)"
11035,PPS (Ryton®),A - Excellent,"Oils:Diesel Fuel (20, 30, 40, 50)"
11036,PTFE,A - Excellent,"Oils:Diesel Fuel (20, 30, 40, 50)"
11037,PVC,B - Good,"Oils:Diesel Fuel (20, 30, 40, 50)"
11038,PVDF (Kynar®),A - Excellent,"Oils:Diesel Fuel (20, 30, 40, 50)"
11039,Silicone,D - Poor,"Oils:Diesel Fuel (20, 30, 40, 50)"
11040,stainless steel - 304,A - Excellent,"Oils:Diesel Fuel (20, 30, 40, 50)"
11041,stainless steel - 316,A - Excellent,"Oils:Diesel Fuel (20, 30, 40, 50)"
11042,Titanium,B - Good,"Oils:Diesel Fuel (20, 30, 40, 50)"
11043,Tygon®,A - Excellent,"Oils:Diesel Fuel (20, 30, 40, 50)"
11044,Viton®,A - Excellent,"Oils:Diesel Fuel (20, 30, 40, 50)"
11045,ABS plastic,D - Poor,"Oils:Fuel (1, 2, 3, 5A, 5B, 6)"
11046,Acetal (Delrin®),D - Poor,"Oils:Fuel (1, 2, 3, 5A, 5B, 6)"
11047,Aluminum,C1 - Fair,"Oils:Fuel (1, 2, 3, 5A, 5B, 6)"
11048,Brass,B - Good,"Oils:Fuel (1, 2, 3, 5A, 5B, 6)"
11049,Bronze,A - Excellent,"Oils:Fuel (1, 2, 3, 5A, 5B, 6)"
11050,Buna N (Nitrile),B - Good,"Oils:Fuel (1, 2, 3, 5A, 5B, 6)"
11051,Carbon graphite,A - Excellent,"Oils:Fuel (1, 2, 3, 5A, 5B, 6)"
11052,Carbon Steel,A - Excellent,"Oils:Fuel (1, 2, 3, 5A, 5B, 6)"
11053,Carpenter 20,A - Excellent,"Oils:Fuel (1, 2, 3, 5A, 5B, 6)"
11054,Cast iron,A - Excellent,"Oils:Fuel (1, 2, 3, 5A, 5B, 6)"
11055,ChemRaz (FFKM),A - Excellent,"Oils:Fuel (1, 2, 3, 5A, 5B, 6)"
11056,Copper,A - Excellent,"Oils:Fuel (1, 2, 3, 5A, 5B, 6)"
11057,EPDM,D - Poor,"Oils:Fuel (1, 2, 3, 5A, 5B, 6)"
11058,Epoxy,A1 - Excellent,"Oils:Fuel (1, 2, 3, 5A, 5B, 6)"
11059,Fluorocarbon (FKM),A - Excellent,"Oils:Fuel (1, 2, 3, 5A, 5B, 6)"
11060,Hastelloy-C®,A1 - Excellent,"Oils:Fuel (1, 2, 3, 5A, 5B, 6)"
11061,Hypalon®,D - Poor,"Oils:Fuel (1, 2, 3, 5A, 5B, 6)"
11062,Hytrel®,A - Excellent,"Oils:Fuel (1, 2, 3, 5A, 5B, 6)"
11063,Kalrez,A - Excellent,"Oils:Fuel (1, 2, 3, 5A, 5B, 6)"
11064,Kel-F®,A - Excellent,"Oils:Fuel (1, 2, 3, 5A, 5B, 6)"
11065,LDPE,B - Good,"Oils:Fuel (1, 2, 3, 5A, 5B, 6)"
11066,Natural rubber,D - Poor,"Oils:Fuel (1, 2, 3, 5A, 5B, 6)"
11067,Neoprene,D - Poor,"Oils:Fuel (1, 2, 3, 5A, 5B, 6)"
11068,NORYL®,A1 - Excellent,"Oils:Fuel (1, 2, 3, 5A, 5B, 6)"
11069,Nylon,A - Excellent,"Oils:Fuel (1, 2, 3, 5A, 5B, 6)"
11070,Polycarbonate,B - Good,"Oils:Fuel (1, 2, 3, 5A, 5B, 6)"
11071,Polyetherether Ketone (PEEK),A - Excellent,"Oils:Fuel (1, 2, 3, 5A, 5B, 6)"
11072,Polypropylene,B - Good,"Oils:Fuel (1, 2, 3, 5A, 5B, 6)"
11073,Polyurethane,D - Poor,"Oils:Fuel (1, 2, 3, 5A, 5B, 6)"
11074,PPS (Ryton®),A - Excellent,"Oils:Fuel (1, 2, 3, 5A, 5B, 6)"
11075,PTFE,A - Excellent,"Oils:Fuel (1, 2, 3, 5A, 5B, 6)"
11076,PVC,A2 - Excellent,"Oils:Fuel (1, 2, 3, 5A, 5B, 6)"
11077,PVDF (Kynar®),B - Good,"Oils:Fuel (1, 2, 3, 5A, 5B, 6)"
11078,Silicone,C - Fair,"Oils:Fuel (1, 2, 3, 5A, 5B, 6)"
11079,stainless steel - 304,A - Excellent,"Oils:Fuel (1, 2, 3, 5A, 5B, 6)"
11080,stainless steel - 316,A - Excellent,"Oils:Fuel (1, 2, 3, 5A, 5B, 6)"
11081,Titanium,B - Good,"Oils:Fuel (1, 2, 3, 5A, 5B, 6)"
11082,Tygon®,A - Excellent,"Oils:Fuel (1, 2, 3, 5A, 5B, 6)"
11083,Viton®,B - Good,"Oils:Fuel (1, 2, 3, 5A, 5B, 6)"
11084,Acetal (Delrin®),A - Excellent,Oils:Ginger
11085,Bronze,D - Poor,Oils:Ginger
11086,Buna N (Nitrile),A - Excellent,Oils:Ginger
11087,Carpenter 20,D - Poor,Oils:Ginger
11088,EPDM,A - Excellent,Oils:Ginger
11089,Epoxy,A - Excellent,Oils:Ginger
11090,Neoprene,A - Excellent,Oils:Ginger
11091,PTFE,A - Excellent,Oils:Ginger
11092,PVDF (Kynar®),A - Excellent,Oils:Ginger
11093,stainless steel - 304,D - Poor,Oils:Ginger
11094,stainless steel - 316,D - Poor,Oils:Ginger
11095,Viton®,A - Excellent,Oils:Ginger
11096,Acetal (Delrin®),B - Good,Oils:Hydraulic Oil (Petro)
11097,Aluminum,A - Excellent,Oils:Hydraulic Oil (Petro)
11098,Brass,A - Excellent,Oils:Hydraulic Oil (Petro)
11099,Bronze,A - Excellent,Oils:Hydraulic Oil (Petro)
11100,Buna N (Nitrile),A - Excellent,Oils:Hydraulic Oil (Petro)
11101,Carbon graphite,B - Good,Oils:Hydraulic Oil (Petro)
11102,Carbon Steel,A - Excellent,Oils:Hydraulic Oil (Petro)
11103,Carpenter 20,A - Excellent,Oils:Hydraulic Oil (Petro)
11104,Cast iron,A - Excellent,Oils:Hydraulic Oil (Petro)
11105,ChemRaz (FFKM),A - Excellent,Oils:Hydraulic Oil (Petro)
11106,Copper,A - Excellent,Oils:Hydraulic Oil (Petro)
11107,EPDM,D - Poor,Oils:Hydraulic Oil (Petro)
11108,Epoxy,A - Excellent,Oils:Hydraulic Oil (Petro)
11109,Fluorocarbon (FKM),A - Excellent,Oils:Hydraulic Oil (Petro)
11110,Hastelloy-C®,A - Excellent,Oils:Hydraulic Oil (Petro)
11111,Hypalon®,A - Excellent,Oils:Hydraulic Oil (Petro)
11112,Kalrez,A - Excellent,Oils:Hydraulic Oil (Petro)
11113,LDPE,C - Fair,Oils:Hydraulic Oil (Petro)
11114,Natural rubber,D - Poor,Oils:Hydraulic Oil (Petro)
11115,Neoprene,A - Excellent,Oils:Hydraulic Oil (Petro)
11116,Nylon,A1 - Excellent,Oils:Hydraulic Oil (Petro)
11117,Polyetherether Ketone (PEEK),A - Excellent,Oils:Hydraulic Oil (Petro)
11118,Polypropylene,D - Poor,Oils:Hydraulic Oil (Petro)
11119,PPS (Ryton®),D - Poor,Oils:Hydraulic Oil (Petro)
11120,PTFE,A - Excellent,Oils:Hydraulic Oil (Petro)
11121,PVC,A - Excellent,Oils:Hydraulic Oil (Petro)
11122,PVDF (Kynar®),A - Excellent,Oils:Hydraulic Oil (Petro)
11123,Silicone,B - Good,Oils:Hydraulic Oil (Petro)
11124,stainless steel - 304,A - Excellent,Oils:Hydraulic Oil (Petro)
11125,stainless steel - 316,A - Excellent,Oils:Hydraulic Oil (Petro)
11126,Tygon®,A - Excellent,Oils:Hydraulic Oil (Petro)
11127,Viton®,A - Excellent,Oils:Hydraulic Oil (Petro)
11128,Aluminum,A - Excellent,Oils:Hydraulic Oil (Synthetic)
11129,Brass,A - Excellent,Oils:Hydraulic Oil (Synthetic)
11130,Bronze,A - Excellent,Oils:Hydraulic Oil (Synthetic)
11131,Buna N (Nitrile),D - Poor,Oils:Hydraulic Oil (Synthetic)
11132,Carbon graphite,B - Good,Oils:Hydraulic Oil (Synthetic)
11133,Carbon Steel,A - Excellent,Oils:Hydraulic Oil (Synthetic)
11134,Carpenter 20,A - Excellent,Oils:Hydraulic Oil (Synthetic)
11135,Copper,A - Excellent,Oils:Hydraulic Oil (Synthetic)
11136,EPDM,A - Excellent,Oils:Hydraulic Oil (Synthetic)
11137,Epoxy,A - Excellent,Oils:Hydraulic Oil (Synthetic)
11138,Hastelloy-C®,A - Excellent,Oils:Hydraulic Oil (Synthetic)
11139,Hypalon®,A - Excellent,Oils:Hydraulic Oil (Synthetic)
11140,Kalrez,A - Excellent,Oils:Hydraulic Oil (Synthetic)
11141,LDPE,A - Excellent,Oils:Hydraulic Oil (Synthetic)
11142,Natural rubber,D - Poor,Oils:Hydraulic Oil (Synthetic)
11143,Neoprene,A - Excellent,Oils:Hydraulic Oil (Synthetic)
11144,Nylon,A1 - Excellent,Oils:Hydraulic Oil (Synthetic)
11145,Polyetherether Ketone (PEEK),A - Excellent,Oils:Hydraulic Oil (Synthetic)
11146,Polypropylene,D - Poor,Oils:Hydraulic Oil (Synthetic)
11147,PTFE,A - Excellent,Oils:Hydraulic Oil (Synthetic)
11148,PVC,A - Excellent,Oils:Hydraulic Oil (Synthetic)
11149,PVDF (Kynar®),A - Excellent,Oils:Hydraulic Oil (Synthetic)
11150,Silicone,B - Good,Oils:Hydraulic Oil (Synthetic)
11151,stainless steel - 304,A - Excellent,Oils:Hydraulic Oil (Synthetic)
11152,stainless steel - 316,A - Excellent,Oils:Hydraulic Oil (Synthetic)
11153,Tygon®,A - Excellent,Oils:Hydraulic Oil (Synthetic)
11154,Viton®,A - Excellent,Oils:Hydraulic Oil (Synthetic)
11155,ABS plastic,C - Fair,Oils:Lemon
11156,Acetal (Delrin®),D - Poor,Oils:Lemon
11157,Aluminum,A - Excellent,Oils:Lemon
11158,Bronze,A - Excellent,Oils:Lemon
11159,Carpenter 20,A - Excellent,Oils:Lemon
11160,EPDM,D - Poor,Oils:Lemon
11161,Epoxy,A - Excellent,Oils:Lemon
11162,Fluorocarbon (FKM),A - Excellent,Oils:Lemon
11163,Neoprene,D - Poor,Oils:Lemon
11164,PTFE,A - Excellent,Oils:Lemon
11165,PVDF (Kynar®),A - Excellent,Oils:Lemon
11166,stainless steel - 304,A - Excellent,Oils:Lemon
11167,stainless steel - 316,A - Excellent,Oils:Lemon
11168,Viton®,A - Excellent,Oils:Lemon
11169,Acetal (Delrin®),A - Excellent,Oils:Linseed
11170,Aluminum,B - Good,Oils:Linseed
11171,Brass,B - Good,Oils:Linseed
11172,Bronze,A - Excellent,Oils:Linseed
11173,Buna N (Nitrile),A - Excellent,Oils:Linseed
11174,Carbon graphite,A - Excellent,Oils:Linseed
11175,Carbon Steel,A - Excellent,Oils:Linseed
11176,Carpenter 20,A - Excellent,Oils:Linseed
11177,Ceramic Al203,A - Excellent,Oils:Linseed
11178,Ceramic magnet,A - Excellent,Oils:Linseed
11179,ChemRaz (FFKM),A - Excellent,Oils:Linseed
11180,Copper,B - Good,Oils:Linseed
11181,CPVC,C - Fair,Oils:Linseed
11182,EPDM,D - Poor,Oils:Linseed
11183,Epoxy,A - Excellent,Oils:Linseed
11184,Fluorocarbon (FKM),A - Excellent,Oils:Linseed
11185,Hastelloy-C®,B - Good,Oils:Linseed
11186,Hypalon®,C - Fair,Oils:Linseed
11187,Hytrel®,B1 - Good,Oils:Linseed
11188,Kalrez,A - Excellent,Oils:Linseed
11189,LDPE,A - Excellent,Oils:Linseed
11190,Natural rubber,D - Poor,Oils:Linseed
11191,Neoprene,D - Poor,Oils:Linseed
11192,NORYL®,A1 - Excellent,Oils:Linseed
11193,Nylon,A1 - Excellent,Oils:Linseed
11194,Polyetherether Ketone (PEEK),A - Excellent,Oils:Linseed
11195,Polypropylene,A - Excellent,Oils:Linseed
11196,Polyurethane,B - Good,Oils:Linseed
11197,PPS (Ryton®),B - Good,Oils:Linseed
11198,PTFE,A - Excellent,Oils:Linseed
11199,PVC,A2 - Excellent,Oils:Linseed
11200,PVDF (Kynar®),A - Excellent,Oils:Linseed
11201,Silicone,A - Excellent,Oils:Linseed
11202,stainless steel - 304,A - Excellent,Oils:Linseed
11203,stainless steel - 316,A - Excellent,Oils:Linseed
11204,Titanium,A - Excellent,Oils:Linseed
11205,Tygon®,A - Excellent,Oils:Linseed
11206,Viton®,A - Excellent,Oils:Linseed
11207,ABS plastic,A - Excellent,Oils:Mineral
11208,Acetal (Delrin®),A - Excellent,Oils:Mineral
11209,Aluminum,A - Excellent,Oils:Mineral
11210,Brass,A - Excellent,Oils:Mineral
11211,Bronze,A - Excellent,Oils:Mineral
11212,Buna N (Nitrile),A - Excellent,Oils:Mineral
11213,Carbon graphite,A - Excellent,Oils:Mineral
11214,Carbon Steel,B - Good,Oils:Mineral
11215,Carpenter 20,A - Excellent,Oils:Mineral
11216,Ceramic Al203,A - Excellent,Oils:Mineral
11217,Ceramic magnet,A - Excellent,Oils:Mineral
11218,ChemRaz (FFKM),A - Excellent,Oils:Mineral
11219,Copper,B - Good,Oils:Mineral
11220,CPVC,A - Excellent,Oils:Mineral
11221,EPDM,D - Poor,Oils:Mineral
11222,Epoxy,A - Excellent,Oils:Mineral
11223,Fluorocarbon (FKM),A - Excellent,Oils:Mineral
11224,Hastelloy-C®,A - Excellent,Oils:Mineral
11225,Hypalon®,B - Good,Oils:Mineral
11226,Hytrel®,A - Excellent,Oils:Mineral
11227,Kalrez,A - Excellent,Oils:Mineral
11228,Kel-F®,A - Excellent,Oils:Mineral
11229,LDPE,B1 - Good,Oils:Mineral
11230,Natural rubber,D - Poor,Oils:Mineral
11231,Neoprene,B - Good,Oils:Mineral
11232,NORYL®,A1 - Excellent,Oils:Mineral
11233,Nylon,A - Excellent,Oils:Mineral
11234,Polycarbonate,B - Good,Oils:Mineral
11235,Polyetherether Ketone (PEEK),A - Excellent,Oils:Mineral
11236,Polypropylene,A - Excellent,Oils:Mineral
11237,Polyurethane,A - Excellent,Oils:Mineral
11238,PPS (Ryton®),A - Excellent,Oils:Mineral
11239,PTFE,A - Excellent,Oils:Mineral
11240,PVC,B - Good,Oils:Mineral
11241,PVDF (Kynar®),A - Excellent,Oils:Mineral
11242,Silicone,C - Fair,Oils:Mineral
11243,stainless steel - 304,A - Excellent,Oils:Mineral
11244,stainless steel - 316,A - Excellent,Oils:Mineral
11245,Titanium,A - Excellent,Oils:Mineral
11246,Tygon®,B - Good,Oils:Mineral
11247,Viton®,A - Excellent,Oils:Mineral
11248,ABS plastic,A - Excellent,Oils:Olive
11249,Acetal (Delrin®),A - Excellent,Oils:Olive
11250,Aluminum,A - Excellent,Oils:Olive
11251,Bronze,A - Excellent,Oils:Olive
11252,Buna N (Nitrile),D - Poor,Oils:Olive
11253,Carbon graphite,A - Excellent,Oils:Olive
11254,Carpenter 20,A - Excellent,Oils:Olive
11255,Ceramic Al203,A - Excellent,Oils:Olive
11256,ChemRaz (FFKM),A - Excellent,Oils:Olive
11257,CPVC,C - Fair,Oils:Olive
11258,EPDM,D - Poor,Oils:Olive
11259,Epoxy,A - Excellent,Oils:Olive
11260,Fluorocarbon (FKM),A - Excellent,Oils:Olive
11261,Hastelloy-C®,A - Excellent,Oils:Olive
11262,Hypalon®,B - Good,Oils:Olive
11263,Kalrez,A - Excellent,Oils:Olive
11264,LDPE,A1 - Excellent,Oils:Olive
11265,Natural rubber,D - Poor,Oils:Olive
11266,Neoprene,B - Good,Oils:Olive
11267,NORYL®,A2 - Excellent,Oils:Olive
11268,Nylon,A1 - Excellent,Oils:Olive
11269,Polycarbonate,A2 - Excellent,Oils:Olive
11270,Polypropylene,A - Excellent,Oils:Olive
11271,Polyurethane,A - Excellent,Oils:Olive
11272,PTFE,A1 - Excellent,Oils:Olive
11273,PVC,C - Fair,Oils:Olive
11274,Silicone,D - Poor,Oils:Olive
11275,stainless steel - 304,A - Excellent,Oils:Olive
11276,stainless steel - 316,A - Excellent,Oils:Olive
11277,Titanium,A - Excellent,Oils:Olive
11278,Tygon®,B - Good,Oils:Olive
11279,Viton®,A - Excellent,Oils:Olive
11280,Acetal (Delrin®),D - Poor,Oils:Orange
11281,Aluminum,A - Excellent,Oils:Orange
11282,Bronze,A - Excellent,Oils:Orange
11283,Buna N (Nitrile),A - Excellent,Oils:Orange
11284,Carpenter 20,A - Excellent,Oils:Orange
11285,Epoxy,A - Excellent,Oils:Orange
11286,Fluorocarbon (FKM),A - Excellent,Oils:Orange
11287,Hastelloy-C®,A - Excellent,Oils:Orange
11288,LDPE,C1 - Fair,Oils:Orange
11289,Neoprene,C - Fair,Oils:Orange
11290,Polycarbonate,C1 - Fair,Oils:Orange
11291,Polypropylene,A - Excellent,Oils:Orange
11292,PVC,C1 - Fair,Oils:Orange
11293,PVDF (Kynar®),A - Excellent,Oils:Orange
11294,Silicone,D - Poor,Oils:Orange
11295,stainless steel - 304,A - Excellent,Oils:Orange
11296,stainless steel - 316,A - Excellent,Oils:Orange
11297,Titanium,A - Excellent,Oils:Orange
11298,Viton®,A - Excellent,Oils:Orange
11299,ABS plastic,A - Excellent,Oils:Palm
11300,Acetal (Delrin®),A - Excellent,Oils:Palm
11301,Bronze,A - Excellent,Oils:Palm
11302,Buna N (Nitrile),A - Excellent,Oils:Palm
11303,Carpenter 20,A - Excellent,Oils:Palm
11304,Cast iron,A - Excellent,Oils:Palm
11305,Copper,A - Excellent,Oils:Palm
11306,CPVC,A - Excellent,Oils:Palm
11307,EPDM,A - Excellent,Oils:Palm
11308,Epoxy,A - Excellent,Oils:Palm
11309,Fluorocarbon (FKM),A - Excellent,Oils:Palm
11310,LDPE,A - Excellent,Oils:Palm
11311,Neoprene,D - Poor,Oils:Palm
11312,Polyurethane,A - Excellent,Oils:Palm
11313,PTFE,A - Excellent,Oils:Palm
11314,PVC,A - Excellent,Oils:Palm
11315,PVDF (Kynar®),A - Excellent,Oils:Palm
11316,stainless steel - 304,A - Excellent,Oils:Palm
11317,stainless steel - 316,A - Excellent,Oils:Palm
11318,Titanium,A - Excellent,Oils:Palm
11319,Viton®,A - Excellent,Oils:Palm
11320,Acetal (Delrin®),A - Excellent,Oils:Peanut
11321,Aluminum,A - Excellent,Oils:Peanut
11322,Bronze,A - Excellent,Oils:Peanut
11323,Buna N (Nitrile),A - Excellent,Oils:Peanut
11324,Carpenter 20,A - Excellent,Oils:Peanut
11325,Cast iron,A - Excellent,Oils:Peanut
11326,ChemRaz (FFKM),A - Excellent,Oils:Peanut
11327,Copper,A - Excellent,Oils:Peanut
11328,CPVC,C - Fair,Oils:Peanut
11329,EPDM,D - Poor,Oils:Peanut
11330,Epoxy,A - Excellent,Oils:Peanut
11331,Fluorocarbon (FKM),A - Excellent,Oils:Peanut
11332,Hypalon®,B - Good,Oils:Peanut
11333,Kalrez,A - Excellent,Oils:Peanut
11334,LDPE,A - Excellent,Oils:Peanut
11335,Natural rubber,D - Poor,Oils:Peanut
11336,Neoprene,B - Good,Oils:Peanut
11337,Polyetherether Ketone (PEEK),A - Excellent,Oils:Peanut
11338,Polypropylene,D - Poor,Oils:Peanut
11339,Polyurethane,B - Good,Oils:Peanut
11340,PTFE,A - Excellent,Oils:Peanut
11341,PVC,A1 - Excellent,Oils:Peanut
11342,PVDF (Kynar®),A - Excellent,Oils:Peanut
11343,Silicone,A - Excellent,Oils:Peanut
11344,stainless steel - 304,A - Excellent,Oils:Peanut
11345,stainless steel - 316,A - Excellent,Oils:Peanut
11346,Titanium,A - Excellent,Oils:Peanut
11347,Tygon®,A - Excellent,Oils:Peanut
11348,Viton®,A - Excellent,Oils:Peanut
11349,ABS plastic,D - Poor,Oils:Peppermint
11350,Acetal (Delrin®),D - Poor,Oils:Peppermint
11351,Aluminum,D - Poor,Oils:Peppermint
11352,Bronze,A - Excellent,Oils:Peppermint
11353,Buna N (Nitrile),D - Poor,Oils:Peppermint
11354,Carpenter 20,A - Excellent,Oils:Peppermint
11355,Epoxy,A - Excellent,Oils:Peppermint
11356,Fluorocarbon (FKM),A - Excellent,Oils:Peppermint
11357,Neoprene,D - Poor,Oils:Peppermint
11358,PTFE,A - Excellent,Oils:Peppermint
11359,PVDF (Kynar®),A - Excellent,Oils:Peppermint
11360,stainless steel - 304,A - Excellent,Oils:Peppermint
11361,stainless steel - 316,A - Excellent,Oils:Peppermint
11362,Viton®,A - Excellent,Oils:Peppermint
11363,ABS plastic,D - Poor,Oils:Pine
11364,Acetal (Delrin®),A - Excellent,Oils:Pine
11365,Aluminum,A - Excellent,Oils:Pine
11366,Bronze,A - Excellent,Oils:Pine
11367,Buna N (Nitrile),D - Poor,Oils:Pine
11368,Carpenter 20,D - Poor,Oils:Pine
11369,Cast iron,C - Fair,Oils:Pine
11370,ChemRaz (FFKM),A - Excellent,Oils:Pine
11371,CPVC,A - Excellent,Oils:Pine
11372,EPDM,D - Poor,Oils:Pine
11373,Epoxy,A - Excellent,Oils:Pine
11374,Fluorocarbon (FKM),A - Excellent,Oils:Pine
11375,Hypalon®,D - Poor,Oils:Pine
11376,Kalrez,A - Excellent,Oils:Pine
11377,LDPE,D - Poor,Oils:Pine
11378,Natural rubber,D - Poor,Oils:Pine
11379,Neoprene,D - Poor,Oils:Pine
11380,Nylon,A - Excellent,Oils:Pine
11381,Polycarbonate,A - Excellent,Oils:Pine
11382,Polypropylene,B - Good,Oils:Pine
11383,Polyurethane,A - Excellent,Oils:Pine
11384,PTFE,A - Excellent,Oils:Pine
11385,PVC,D - Poor,Oils:Pine
11386,PVDF (Kynar®),A - Excellent,Oils:Pine
11387,Silicone,D - Poor,Oils:Pine
11388,stainless steel - 304,A - Excellent,Oils:Pine
11389,stainless steel - 316,A - Excellent,Oils:Pine
11390,Titanium,A - Excellent,Oils:Pine
11391,Tygon®,D - Poor,Oils:Pine
11392,Viton®,A - Excellent,Oils:Pine
11393,Acetal (Delrin®),A - Excellent,Oils:Rapeseed
11394,Bronze,A - Excellent,Oils:Rapeseed
11395,Buna N (Nitrile),D - Poor,Oils:Rapeseed
11396,Carpenter 20,A - Excellent,Oils:Rapeseed
11397,Cast iron,A - Excellent,Oils:Rapeseed
11398,ChemRaz (FFKM),A - Excellent,Oils:Rapeseed
11399,CPVC,A - Excellent,Oils:Rapeseed
11400,EPDM,A - Excellent,Oils:Rapeseed
11401,Epoxy,A - Excellent,Oils:Rapeseed
11402,Fluorocarbon (FKM),A - Excellent,Oils:Rapeseed
11403,Hypalon®,D - Poor,Oils:Rapeseed
11404,Kalrez,A - Excellent,Oils:Rapeseed
11405,LDPE,D - Poor,Oils:Rapeseed
11406,Natural rubber,D - Poor,Oils:Rapeseed
11407,Neoprene,B - Good,Oils:Rapeseed
11408,Polypropylene,D - Poor,Oils:Rapeseed
11409,Polyurethane,B - Good,Oils:Rapeseed
11410,PTFE,A - Excellent,Oils:Rapeseed
11411,PVDF (Kynar®),A - Excellent,Oils:Rapeseed
11412,Silicone,D - Poor,Oils:Rapeseed
11413,stainless steel - 304,A - Excellent,Oils:Rapeseed
11414,stainless steel - 316,A - Excellent,Oils:Rapeseed
11415,Titanium,A - Excellent,Oils:Rapeseed
11416,Viton®,A - Excellent,Oils:Rapeseed
11417,Aluminum,B1 - Good,Oils:Rosin
11418,Bronze,B1 - Good,Oils:Rosin
11419,Buna N (Nitrile),A - Excellent,Oils:Rosin
11420,Carbon graphite,A - Excellent,Oils:Rosin
11421,Carbon Steel,C - Fair,Oils:Rosin
11422,Carpenter 20,A - Excellent,Oils:Rosin
11423,Copper,B - Good,Oils:Rosin
11424,Epoxy,A - Excellent,Oils:Rosin
11425,Fluorocarbon (FKM),A - Excellent,Oils:Rosin
11426,Hastelloy-C®,A - Excellent,Oils:Rosin
11427,LDPE,B2 - Good,Oils:Rosin
11428,Nylon,A1 - Excellent,Oils:Rosin
11429,Polypropylene,A2 - Excellent,Oils:Rosin
11430,PTFE,A - Excellent,Oils:Rosin
11431,PVC,C1 - Fair,Oils:Rosin
11432,PVDF (Kynar®),A - Excellent,Oils:Rosin
11433,stainless steel - 304,A1 - Excellent,Oils:Rosin
11434,stainless steel - 316,A1 - Excellent,Oils:Rosin
11435,Viton®,A - Excellent,Oils:Rosin
11436,ABS plastic,A - Excellent,Oils:Sesame Seed
11437,Acetal (Delrin®),D - Poor,Oils:Sesame Seed
11438,Bronze,A - Excellent,Oils:Sesame Seed
11439,Buna N (Nitrile),A - Excellent,Oils:Sesame Seed
11440,Carpenter 20,A - Excellent,Oils:Sesame Seed
11441,Cast iron,A - Excellent,Oils:Sesame Seed
11442,CPVC,A - Excellent,Oils:Sesame Seed
11443,Epoxy,A - Excellent,Oils:Sesame Seed
11444,Fluorocarbon (FKM),A - Excellent,Oils:Sesame Seed
11445,Neoprene,D - Poor,Oils:Sesame Seed
11446,Polypropylene,A - Excellent,Oils:Sesame Seed
11447,PTFE,A - Excellent,Oils:Sesame Seed
11448,PVC,A - Excellent,Oils:Sesame Seed
11449,PVDF (Kynar®),A - Excellent,Oils:Sesame Seed
11450,stainless steel - 304,A - Excellent,Oils:Sesame Seed
11451,stainless steel - 316,A - Excellent,Oils:Sesame Seed
11452,Titanium,A - Excellent,Oils:Sesame Seed
11453,Tygon®,A - Excellent,Oils:Sesame Seed
11454,Viton®,A - Excellent,Oils:Sesame Seed
11455,ABS plastic,A - Excellent,Oils:Silicone
11456,Acetal (Delrin®),A - Excellent,Oils:Silicone
11457,Aluminum,A - Excellent,Oils:Silicone
11458,Bronze,A - Excellent,Oils:Silicone
11459,Buna N (Nitrile),A - Excellent,Oils:Silicone
11460,Carbon graphite,A - Excellent,Oils:Silicone
11461,Carbon Steel,A - Excellent,Oils:Silicone
11462,Carpenter 20,A - Excellent,Oils:Silicone
11463,Cast iron,A - Excellent,Oils:Silicone
11464,Ceramic magnet,A - Excellent,Oils:Silicone
11465,ChemRaz (FFKM),A - Excellent,Oils:Silicone
11466,Copper,A - Excellent,Oils:Silicone
11467,CPVC,A - Excellent,Oils:Silicone
11468,EPDM,A - Excellent,Oils:Silicone
11469,Epoxy,A - Excellent,Oils:Silicone
11470,Fluorocarbon (FKM),A - Excellent,Oils:Silicone
11471,Hastelloy-C®,A - Excellent,Oils:Silicone
11472,Hypalon®,A - Excellent,Oils:Silicone
11473,Hytrel®,A - Excellent,Oils:Silicone
11474,Kalrez,A - Excellent,Oils:Silicone
11475,LDPE,A - Excellent,Oils:Silicone
11476,Natural rubber,D - Poor,Oils:Silicone
11477,Neoprene,D - Poor,Oils:Silicone
11478,NORYL®,A1 - Excellent,Oils:Silicone
11479,Nylon,A1 - Excellent,Oils:Silicone
11480,Polyetherether Ketone (PEEK),A - Excellent,Oils:Silicone
11481,Polypropylene,A - Excellent,Oils:Silicone
11482,Polyurethane,A - Excellent,Oils:Silicone
11483,PPS (Ryton®),A1 - Excellent,Oils:Silicone
11484,PTFE,A - Excellent,Oils:Silicone
11485,PVC,A - Excellent,Oils:Silicone
11486,PVDF (Kynar®),A - Excellent,Oils:Silicone
11487,Silicone,C - Fair,Oils:Silicone
11488,stainless steel - 304,A - Excellent,Oils:Silicone
11489,stainless steel - 316,A - Excellent,Oils:Silicone
11490,Tygon®,A - Excellent,Oils:Silicone
11491,Viton®,A - Excellent,Oils:Silicone
11492,ABS plastic,A - Excellent,Oils:Soybean
11493,Acetal (Delrin®),A - Excellent,Oils:Soybean
11494,Aluminum,A - Excellent,Oils:Soybean
11495,Bronze,A - Excellent,Oils:Soybean
11496,Buna N (Nitrile),A - Excellent,Oils:Soybean
11497,Carbon graphite,A - Excellent,Oils:Soybean
11498,Carbon Steel,B - Good,Oils:Soybean
11499,Carpenter 20,A - Excellent,Oils:Soybean
11500,Cast iron,A - Excellent,Oils:Soybean
11501,ChemRaz (FFKM),A - Excellent,Oils:Soybean
11502,CPVC,A2 - Excellent,Oils:Soybean
11503,EPDM,C - Fair,Oils:Soybean
11504,Epoxy,A - Excellent,Oils:Soybean
11505,Fluorocarbon (FKM),A - Excellent,Oils:Soybean
11506,Hastelloy-C®,A - Excellent,Oils:Soybean
11507,Hypalon®,C - Fair,Oils:Soybean
11508,Hytrel®,B - Good,Oils:Soybean
11509,Kalrez,A - Excellent,Oils:Soybean
11510,LDPE,A1 - Excellent,Oils:Soybean
11511,Natural rubber,D - Poor,Oils:Soybean
11512,Neoprene,C - Fair,Oils:Soybean
11513,Nylon,A - Excellent,Oils:Soybean
11514,Polyetherether Ketone (PEEK),A - Excellent,Oils:Soybean
11515,Polypropylene,A1 - Excellent,Oils:Soybean
11516,Polyurethane,B - Good,Oils:Soybean
11517,PTFE,A - Excellent,Oils:Soybean
11518,PVC,A1 - Excellent,Oils:Soybean
11519,PVDF (Kynar®),A - Excellent,Oils:Soybean
11520,Silicone,A - Excellent,Oils:Soybean
11521,stainless steel - 304,A - Excellent,Oils:Soybean
11522,stainless steel - 316,A - Excellent,Oils:Soybean
11523,Titanium,A - Excellent,Oils:Soybean
11524,Tygon®,B - Good,Oils:Soybean
11525,Viton®,A - Excellent,Oils:Soybean
11526,ABS plastic,A - Excellent,Oils:Sperm (whale)
11527,Acetal (Delrin®),D - Poor,Oils:Sperm (whale)
11528,Bronze,A - Excellent,Oils:Sperm (whale)
11529,Buna N (Nitrile),A - Excellent,Oils:Sperm (whale)
11530,Carpenter 20,A - Excellent,Oils:Sperm (whale)
11531,Cast iron,A - Excellent,Oils:Sperm (whale)
11532,CPVC,A - Excellent,Oils:Sperm (whale)
11533,Epoxy,A - Excellent,Oils:Sperm (whale)
11534,Neoprene,D - Poor,Oils:Sperm (whale)
11535,PTFE,A - Excellent,Oils:Sperm (whale)
11536,PVDF (Kynar®),A - Excellent,Oils:Sperm (whale)
11537,stainless steel - 304,A - Excellent,Oils:Sperm (whale)
11538,stainless steel - 316,A - Excellent,Oils:Sperm (whale)
11539,Titanium,A - Excellent,Oils:Sperm (whale)
11540,Tygon®,A - Excellent,Oils:Sperm (whale)
11541,Viton®,A - Excellent,Oils:Sperm (whale)
11542,Acetal (Delrin®),D - Poor,Oils:Tanning
11543,Bronze,A - Excellent,Oils:Tanning
11544,Buna N (Nitrile),A - Excellent,Oils:Tanning
11545,Carpenter 20,A - Excellent,Oils:Tanning
11546,Epoxy,A - Excellent,Oils:Tanning
11547,Fluorocarbon (FKM),A - Excellent,Oils:Tanning
11548,Neoprene,D - Poor,Oils:Tanning
11549,PVDF (Kynar®),A - Excellent,Oils:Tanning
11550,stainless steel - 304,A - Excellent,Oils:Tanning
11551,stainless steel - 316,A - Excellent,Oils:Tanning
11552,Viton®,A - Excellent,Oils:Tanning
11553,Acetal (Delrin®),A - Excellent,Oils:Transformer
11554,Aluminum,A - Excellent,Oils:Transformer
11555,Buna N (Nitrile),A - Excellent,Oils:Transformer
11556,Carbon graphite,A - Excellent,Oils:Transformer
11557,Carpenter 20,A - Excellent,Oils:Transformer
11558,ChemRaz (FFKM),A - Excellent,Oils:Transformer
11559,Copper,A - Excellent,Oils:Transformer
11560,CPVC,A - Excellent,Oils:Transformer
11561,EPDM,D - Poor,Oils:Transformer
11562,Epoxy,B - Good,Oils:Transformer
11563,Fluorocarbon (FKM),A - Excellent,Oils:Transformer
11564,Kalrez,A - Excellent,Oils:Transformer
11565,LDPE,C1 - Fair,Oils:Transformer
11566,Natural rubber,D - Poor,Oils:Transformer
11567,Neoprene,B - Good,Oils:Transformer
11568,Nylon,A1 - Excellent,Oils:Transformer
11569,Polyetherether Ketone (PEEK),A - Excellent,Oils:Transformer
11570,Polypropylene,B - Good,Oils:Transformer
11571,Polyurethane,A - Excellent,Oils:Transformer
11572,PTFE,A - Excellent,Oils:Transformer
11573,PVC,B - Good,Oils:Transformer
11574,PVDF (Kynar®),A - Excellent,Oils:Transformer
11575,Silicone,B - Good,Oils:Transformer
11576,stainless steel - 304,A - Excellent,Oils:Transformer
11577,stainless steel - 316,A - Excellent,Oils:Transformer
11578,Viton®,A - Excellent,Oils:Transformer
11579,Acetal (Delrin®),A - Excellent,Oils:Turbine
11580,Aluminum,A - Excellent,Oils:Turbine
11581,Bronze,A - Excellent,Oils:Turbine
11582,Buna N (Nitrile),B - Good,Oils:Turbine
11583,Carpenter 20,A - Excellent,Oils:Turbine
11584,Cast iron,A - Excellent,Oils:Turbine
11585,ChemRaz (FFKM),A - Excellent,Oils:Turbine
11586,Copper,A - Excellent,Oils:Turbine
11587,CPVC,A - Excellent,Oils:Turbine
11588,EPDM,A - Excellent,Oils:Turbine
11589,Epoxy,A - Excellent,Oils:Turbine
11590,Fluorocarbon (FKM),A - Excellent,Oils:Turbine
11591,Hypalon®,D - Poor,Oils:Turbine
11592,Kalrez,A - Excellent,Oils:Turbine
11593,LDPE,C - Fair,Oils:Turbine
11594,Natural rubber,D - Poor,Oils:Turbine
11595,Neoprene,D - Poor,Oils:Turbine
11596,Nylon,A - Excellent,Oils:Turbine
11597,Polypropylene,B1 - Good,Oils:Turbine
11598,Polyurethane,D - Poor,Oils:Turbine
11599,PTFE,A - Excellent,Oils:Turbine
11600,PVC,A1 - Excellent,Oils:Turbine
11601,PVDF (Kynar®),A - Excellent,Oils:Turbine
11602,Silicone,D - Poor,Oils:Turbine
11603,stainless steel - 304,A - Excellent,Oils:Turbine
11604,stainless steel - 316,A - Excellent,Oils:Turbine
11605,Titanium,A - Excellent,Oils:Turbine
11606,Tygon®,A - Excellent,Oils:Turbine
11607,Viton®,A - Excellent,Oils:Turbine
11608,Acetal (Delrin®),A - Excellent,Oleic Acid
11609,Aluminum,A - Excellent,Oleic Acid
11610,Bronze,A - Excellent,Oleic Acid
11611,Buna N (Nitrile),B - Good,Oleic Acid
11612,Carpenter 20,A - Excellent,Oleic Acid
11613,Cast iron,A - Excellent,Oleic Acid
11614,ChemRaz (FFKM),A - Excellent,Oleic Acid
11615,Copper,A - Excellent,Oleic Acid
11616,CPVC,A - Excellent,Oleic Acid
11617,EPDM,A - Excellent,Oleic Acid
11618,Epoxy,A - Excellent,Oleic Acid
11619,Fluorocarbon (FKM),A - Excellent,Oleic Acid
11620,Hypalon®,D - Poor,Oleic Acid
11621,Kalrez,A - Excellent,Oleic Acid
11622,LDPE,C - Fair,Oleic Acid
11623,Natural rubber,D - Poor,Oleic Acid
11624,Neoprene,D - Poor,Oleic Acid
11625,Nylon,A - Excellent,Oleic Acid
11626,Polypropylene,B1 - Good,Oleic Acid
11627,Polyurethane,D - Poor,Oleic Acid
11628,PTFE,A - Excellent,Oleic Acid
11629,PVC,A1 - Excellent,Oleic Acid
11630,PVDF (Kynar®),A - Excellent,Oleic Acid
11631,Silicone,D - Poor,Oleic Acid
11632,stainless steel - 304,A - Excellent,Oleic Acid
11633,stainless steel - 316,A - Excellent,Oleic Acid
11634,Titanium,A - Excellent,Oleic Acid
11635,Tygon®,A - Excellent,Oleic Acid
11636,Viton®,A - Excellent,Oleic Acid
11637,ABS plastic,D - Poor,Oleum 100%
11638,Acetal (Delrin®),D - Poor,Oleum 100%
11639,Aluminum,B - Good,Oleum 100%
11640,Bronze,D - Poor,Oleum 100%
11641,Buna N (Nitrile),D - Poor,Oleum 100%
11642,Carbon graphite,D - Poor,Oleum 100%
11643,Carpenter 20,D - Poor,Oleum 100%
11644,CPVC,D - Poor,Oleum 100%
11645,EPDM,D - Poor,Oleum 100%
11646,Epoxy,D - Poor,Oleum 100%
11647,Fluorocarbon (FKM),B - Good,Oleum 100%
11648,Hastelloy-C®,D - Poor,Oleum 100%
11649,Hypalon®,D - Poor,Oleum 100%
11650,Kalrez,A - Excellent,Oleum 100%
11651,Kel-F®,A - Excellent,Oleum 100%
11652,LDPE,D - Poor,Oleum 100%
11653,Natural rubber,D - Poor,Oleum 100%
11654,Neoprene,D - Poor,Oleum 100%
11655,NORYL®,A1 - Excellent,Oleum 100%
11656,Nylon,D - Poor,Oleum 100%
11657,Polypropylene,D - Poor,Oleum 100%
11658,Polyurethane,D - Poor,Oleum 100%
11659,PPS (Ryton®),A1 - Excellent,Oleum 100%
11660,PTFE,A - Excellent,Oleum 100%
11661,PVC,D - Poor,Oleum 100%
11662,PVDF (Kynar®),D - Poor,Oleum 100%
11663,Silicone,D - Poor,Oleum 100%
11664,stainless steel - 304,A - Excellent,Oleum 100%
11665,stainless steel - 316,A - Excellent,Oleum 100%
11666,Titanium,D - Poor,Oleum 100%
11667,Tygon®,C - Fair,Oleum 100%
11668,Viton®,A - Excellent,Oleum 100%
11669,Acetal (Delrin®),D - Poor,Oleum 25%
11670,Aluminum,B - Good,Oleum 25%
11671,Bronze,B - Good,Oleum 25%
11672,Buna N (Nitrile),D - Poor,Oleum 25%
11673,Carbon graphite,D - Poor,Oleum 25%
11674,Carpenter 20,D - Poor,Oleum 25%
11675,CPVC,D - Poor,Oleum 25%
11676,EPDM,D - Poor,Oleum 25%
11677,Epoxy,D - Poor,Oleum 25%
11678,Fluorocarbon (FKM),B - Good,Oleum 25%
11679,Hastelloy-C®,A - Excellent,Oleum 25%
11680,Hypalon®,D - Poor,Oleum 25%
11681,Hytrel®,C - Fair,Oleum 25%
11682,Kalrez,A - Excellent,Oleum 25%
11683,Kel-F®,A - Excellent,Oleum 25%
11684,LDPE,D - Poor,Oleum 25%
11685,Natural rubber,D - Poor,Oleum 25%
11686,Neoprene,D - Poor,Oleum 25%
11687,Nylon,D - Poor,Oleum 25%
11688,Polypropylene,D - Poor,Oleum 25%
11689,Polyurethane,D - Poor,Oleum 25%
11690,PPS (Ryton®),A1 - Excellent,Oleum 25%
11691,PTFE,A - Excellent,Oleum 25%
11692,PVC,D - Poor,Oleum 25%
11693,PVDF (Kynar®),C1 - Fair,Oleum 25%
11694,Silicone,D - Poor,Oleum 25%
11695,stainless steel - 304,B2 - Good,Oleum 25%
11696,stainless steel - 316,B - Good,Oleum 25%
11697,Titanium,D - Poor,Oleum 25%
11698,Viton®,A - Excellent,Oleum 25%
11699,ABS plastic,A - Excellent,Oxalic Acid (cold)
11700,Acetal (Delrin®),B - Good,Oxalic Acid (cold)
11701,Aluminum,A - Excellent,Oxalic Acid (cold)
11702,Brass,D - Poor,Oxalic Acid (cold)
11703,Bronze,B2 - Good,Oxalic Acid (cold)
11704,Buna N (Nitrile),D - Poor,Oxalic Acid (cold)
11705,Carbon graphite,A - Excellent,Oxalic Acid (cold)
11706,Carbon Steel,D - Poor,Oxalic Acid (cold)
11707,Carpenter 20,A - Excellent,Oxalic Acid (cold)
11708,Cast iron,C - Fair,Oxalic Acid (cold)
11709,Ceramic Al203,A - Excellent,Oxalic Acid (cold)
11710,ChemRaz (FFKM),A - Excellent,Oxalic Acid (cold)
11711,Copper,B - Good,Oxalic Acid (cold)
