Repository: lachlanmonty/ChemicalCompatibilityDatabase

# ChemicalCompatibilityDatabase

## Goal

- Quickly check chemical compatibility of materials
- Combine chemical compatibility databases into a single database

## To Do

- [ ] Add [Sandvik corrosion tables](https://www.materials.sandvik/en/materials-center/corrosion-tables/ "Sandvik corrosion tables")
- [ ] Add the formula for each chemical in the [Cole-Parmer](https://www.coleparmer.com/Chemical-Resistance "Cole-Parmer") database. This should allow for easier lookups with stream table data.
- [ ] Add concentrations
- [ ] Add content of impurities, e.g. Cl-, oxidizing agents etc
- [ ] Add temperature dependent compatibility checks

File: data/cole_data.csv (part 14 of 21)
,material,compatibility,chemical
11712,CPVC,A - Excellent,Oxalic Acid (cold)
11713,EPDM,A - Excellent,Oxalic Acid (cold)
11714,Epoxy,A - Excellent,Oxalic Acid (cold)
11715,Fluorocarbon (FKM),A - Excellent,Oxalic Acid (cold)
11716,Hastelloy-C®,B - Good,Oxalic Acid (cold)
11717,Hypalon®,B - Good,Oxalic Acid (cold)
11718,Hytrel®,D - Poor,Oxalic Acid (cold)
11719,Kalrez,A - Excellent,Oxalic Acid (cold)
11720,Kel-F®,D - Poor,Oxalic Acid (cold)
11721,LDPE,A2 - Excellent,Oxalic Acid (cold)
11722,Natural rubber,B - Good,Oxalic Acid (cold)
11723,Neoprene,D - Poor,Oxalic Acid (cold)
11724,NORYL®,A1 - Excellent,Oxalic Acid (cold)
11725,Nylon,B2 - Good,Oxalic Acid (cold)
11726,Polyetherether Ketone (PEEK),A - Excellent,Oxalic Acid (cold)
11727,Polypropylene,A2 - Excellent,Oxalic Acid (cold)
11728,Polyurethane,D - Poor,Oxalic Acid (cold)
11729,PPS (Ryton®),A - Excellent,Oxalic Acid (cold)
11730,PTFE,A1 - Excellent,Oxalic Acid (cold)
11731,PVC,B - Good,Oxalic Acid (cold)
11732,PVDF (Kynar®),B - Good,Oxalic Acid (cold)
11733,Silicone,B - Good,Oxalic Acid (cold)
11734,stainless steel - 304,B - Good,Oxalic Acid (cold)
11735,stainless steel - 316,A - Excellent,Oxalic Acid (cold)
11736,Titanium,A - Excellent,Oxalic Acid (cold)
11737,Tygon®,B - Good,Oxalic Acid (cold)
11738,Viton®,A - Excellent,Oxalic Acid (cold)
11739,ABS plastic,A - Excellent,Ozone
11740,Acetal (Delrin®),B - Good,Ozone
11741,Aluminum,A - Excellent,Ozone
11742,Brass,D - Poor,Ozone
11743,Bronze,B2 - Good,Ozone
11744,Buna N (Nitrile),D - Poor,Ozone
11745,Carbon graphite,A - Excellent,Ozone
11746,Carbon Steel,D - Poor,Ozone
11747,Carpenter 20,A - Excellent,Ozone
11748,Cast iron,C - Fair,Ozone
11749,Ceramic Al203,A - Excellent,Ozone
11750,ChemRaz (FFKM),A - Excellent,Ozone
11751,Copper,B - Good,Ozone
11752,CPVC,A - Excellent,Ozone
11753,EPDM,A - Excellent,Ozone
11754,Epoxy,A - Excellent,Ozone
11755,Fluorocarbon (FKM),A - Excellent,Ozone
11756,Hastelloy-C®,B - Good,Ozone
11757,Hypalon®,B - Good,Ozone
11758,Hytrel®,D - Poor,Ozone
11759,Kalrez,A - Excellent,Ozone
11760,Kel-F®,D - Poor,Ozone
11761,LDPE,A2 - Excellent,Ozone
11762,Natural rubber,B - Good,Ozone
11763,Neoprene,D - Poor,Ozone
11764,NORYL®,A1 - Excellent,Ozone
11765,Nylon,B2 - Good,Ozone
11766,Polyetherether Ketone (PEEK),A - Excellent,Ozone
11767,Polypropylene,A2 - Excellent,Ozone
11768,Polyurethane,D - Poor,Ozone
11769,PPS (Ryton®),A - Excellent,Ozone
11770,PTFE,A1 - Excellent,Ozone
11771,PVC,B - Good,Ozone
11772,PVDF (Kynar®),B - Good,Ozone
11773,Silicone,B - Good,Ozone
11774,stainless steel - 304,B - Good,Ozone
11775,stainless steel - 316,A - Excellent,Ozone
11776,Titanium,A - Excellent,Ozone
11777,Tygon®,B - Good,Ozone
11778,Viton®,A - Excellent,Ozone
11779,ABS plastic,A - Excellent,Palmitic Acid
11780,Acetal (Delrin®),A - Excellent,Palmitic Acid
11781,Aluminum,B - Good,Palmitic Acid
11782,Brass,D - Poor,Palmitic Acid
11783,Bronze,A - Excellent,Palmitic Acid
11784,Buna N (Nitrile),A2 - Excellent,Palmitic Acid
11785,Carbon graphite,A2 - Excellent,Palmitic Acid
11786,Carbon Steel,D - Poor,Palmitic Acid
11787,ChemRaz (FFKM),A - Excellent,Palmitic Acid
11788,Copper,B - Good,Palmitic Acid
11789,CPVC,A1 - Excellent,Palmitic Acid
11790,EPDM,B1 - Good,Palmitic Acid
11791,Epoxy,A - Excellent,Palmitic Acid
11792,Fluorocarbon (FKM),A - Excellent,Palmitic Acid
11793,Hastelloy-C®,B - Good,Palmitic Acid
11794,Hypalon®,D - Poor,Palmitic Acid
11795,Hytrel®,A - Excellent,Palmitic Acid
11796,Kalrez,A - Excellent,Palmitic Acid
11797,Natural rubber,B1 - Good,Palmitic Acid
11798,Neoprene,D - Poor,Palmitic Acid
11799,Nylon,A - Excellent,Palmitic Acid
11800,Polypropylene,B1 - Good,Palmitic Acid
11801,Polyurethane,A - Excellent,Palmitic Acid
11802,PTFE,A2 - Excellent,Palmitic Acid
11803,PVC,B1 - Good,Palmitic Acid
11804,PVDF (Kynar®),A2 - Excellent,Palmitic Acid
11805,Silicone,D - Poor,Palmitic Acid
11806,stainless steel - 304,B1 - Good,Palmitic Acid
11807,stainless steel - 316,A1 - Excellent,Palmitic Acid
11808,Tygon®,B1 - Good,Palmitic Acid
11809,Viton®,A1 - Excellent,Palmitic Acid
11810,ABS plastic,A - Excellent,Paraffin
11811,Acetal (Delrin®),A - Excellent,Paraffin
11812,Aluminum,A - Excellent,Paraffin
11813,Brass,A - Excellent,Paraffin
11814,Bronze,A - Excellent,Paraffin
11815,Buna N (Nitrile),B - Good,Paraffin
11816,Carbon graphite,A - Excellent,Paraffin
11817,Carbon Steel,A - Excellent,Paraffin
11818,Carpenter 20,A - Excellent,Paraffin
11819,Ceramic Al203,A - Excellent,Paraffin
11820,Copper,B - Good,Paraffin
11821,CPVC,A - Excellent,Paraffin
11822,EPDM,D - Poor,Paraffin
11823,Epoxy,A - Excellent,Paraffin
11824,Fluorocarbon (FKM),A - Excellent,Paraffin
11825,Hastelloy-C®,B - Good,Paraffin
11826,LDPE,B - Good,Paraffin
11827,Natural rubber,B - Good,Paraffin
11828,Neoprene,B - Good,Paraffin
11829,NORYL®,A - Excellent,Paraffin
11830,Nylon,A1 - Excellent,Paraffin
11831,Polycarbonate,A1 - Excellent,Paraffin
11832,Polyetherether Ketone (PEEK),A - Excellent,Paraffin
11833,Polypropylene,A1 - Excellent,Paraffin
11834,Polyurethane,A - Excellent,Paraffin
11835,PTFE,A - Excellent,Paraffin
11836,PVC,B - Good,Paraffin
11837,PVDF (Kynar®),A - Excellent,Paraffin
11838,stainless steel - 304,A - Excellent,Paraffin
11839,stainless steel - 316,A - Excellent,Paraffin
11840,Titanium,A - Excellent,Paraffin
11841,Tygon®,B - Good,Paraffin
11842,Viton®,B - Good,Paraffin
11843,Acetal (Delrin®),B - Good,Pentane
11844,Aluminum,B - Good,Pentane
11845,Bronze,C - Fair,Pentane
11846,Buna N (Nitrile),A - Excellent,Pentane
11847,Carbon graphite,A - Excellent,Pentane
11848,Carbon Steel,C - Fair,Pentane
11849,Carpenter 20,C - Fair,Pentane
11850,EPDM,D - Poor,Pentane
11851,Epoxy,A - Excellent,Pentane
11852,Fluorocarbon (FKM),A - Excellent,Pentane
11853,Hastelloy-C®,A - Excellent,Pentane
11854,Hypalon®,B - Good,Pentane
11855,Kalrez,A - Excellent,Pentane
11856,LDPE,D - Poor,Pentane
11857,Natural rubber,D - Poor,Pentane
11858,Neoprene,B - Good,Pentane
11859,Nylon,A1 - Excellent,Pentane
11860,Polycarbonate,A - Excellent,Pentane
11861,Polyetherether Ketone (PEEK),A - Excellent,Pentane
11862,Polypropylene,D - Poor,Pentane
11863,Polyurethane,D - Poor,Pentane
11864,PTFE,A - Excellent,Pentane
11865,PVC,A - Excellent,Pentane
11866,PVDF (Kynar®),A - Excellent,Pentane
11867,Silicone,D - Poor,Pentane
11868,stainless steel - 304,C - Fair,Pentane
11869,stainless steel - 316,C - Fair,Pentane
11870,Tygon®,A - Excellent,Pentane
11871,Viton®,A - Excellent,Pentane
11872,Acetal (Delrin®),C - Fair,Perchloric Acid
11873,Aluminum,D - Poor,Perchloric Acid
11874,Bronze,B - Good,Perchloric Acid
11875,Buna N (Nitrile),D - Poor,Perchloric Acid
11876,Carbon graphite,A - Excellent,Perchloric Acid
11877,Carbon Steel,D - Poor,Perchloric Acid
11878,ChemRaz (FFKM),B - Good,Perchloric Acid
11879,Copper,D - Poor,Perchloric Acid
11880,CPVC,A1 - Excellent,Perchloric Acid
11881,EPDM,B - Good,Perchloric Acid
11882,Fluorocarbon (FKM),A - Excellent,Perchloric Acid
11883,Hastelloy-C®,B - Good,Perchloric Acid
11884,Kalrez,A - Excellent,Perchloric Acid
11885,Kel-F®,B - Good,Perchloric Acid
11886,LDPE,B - Good,Perchloric Acid
11887,Neoprene,A - Excellent,Perchloric Acid
11888,Nylon,D - Poor,Perchloric Acid
11889,Polyetherether Ketone (PEEK),A - Excellent,Perchloric Acid
11890,Polypropylene,C - Fair,Perchloric Acid
11891,Polyurethane,D - Poor,Perchloric Acid
11892,PTFE,A - Excellent,Perchloric Acid
11893,PVC,C - Fair,Perchloric Acid
11894,PVDF (Kynar®),A - Excellent,Perchloric Acid
11895,Silicone,D - Poor,Perchloric Acid
11896,stainless steel - 304,C - Fair,Perchloric Acid
11897,stainless steel - 316,C - Fair,Perchloric Acid
11898,Titanium,D - Poor,Perchloric Acid
11899,Tygon®,D - Poor,Perchloric Acid
11900,Viton®,A - Excellent,Perchloric Acid
11901,ABS plastic,D - Poor,Perchloroethylene
11902,Acetal (Delrin®),B - Good,Perchloroethylene
11903,Aluminum,C - Fair,Perchloroethylene
11904,Bronze,B - Good,Perchloroethylene
11905,Buna N (Nitrile),C - Fair,Perchloroethylene
11906,Carbon graphite,A - Excellent,Perchloroethylene
11907,Carbon Steel,A - Excellent,Perchloroethylene
11908,Carpenter 20,D - Poor,Perchloroethylene
11909,Cast iron,A - Excellent,Perchloroethylene
11910,Ceramic Al203,A - Excellent,Perchloroethylene
11911,ChemRaz (FFKM),A - Excellent,Perchloroethylene
11912,Copper,B - Good,Perchloroethylene
11913,CPVC,C1 - Fair,Perchloroethylene
11914,EPDM,D - Poor,Perchloroethylene
11915,Epoxy,D - Poor,Perchloroethylene
11916,Fluorocarbon (FKM),A - Excellent,Perchloroethylene
11917,Hastelloy-C®,B - Good,Perchloroethylene
11918,Hypalon®,D - Poor,Perchloroethylene
11919,Hytrel®,C - Fair,Perchloroethylene
11920,Kalrez,A - Excellent,Perchloroethylene
11921,Kel-F®,A - Excellent,Perchloroethylene
11922,LDPE,D - Poor,Perchloroethylene
11923,Natural rubber,D - Poor,Perchloroethylene
11924,Neoprene,D - Poor,Perchloroethylene
11925,NORYL®,D - Poor,Perchloroethylene
11926,Nylon,C1 - Fair,Perchloroethylene
11927,Polycarbonate,D - Poor,Perchloroethylene
11928,Polyetherether Ketone (PEEK),A - Excellent,Perchloroethylene
11929,Polypropylene,D - Poor,Perchloroethylene
11930,Polyurethane,D - Poor,Perchloroethylene
11931,PPS (Ryton®),A - Excellent,Perchloroethylene
11932,PTFE,A - Excellent,Perchloroethylene
11933,PVC,C1 - Fair,Perchloroethylene
11934,PVDF (Kynar®),A - Excellent,Perchloroethylene
11935,Silicone,D - Poor,Perchloroethylene
11936,stainless steel - 304,B - Good,Perchloroethylene
11937,stainless steel - 316,A1 - Excellent,Perchloroethylene
11938,Titanium,A - Excellent,Perchloroethylene
11939,Tygon®,C - Fair,Perchloroethylene
11940,Viton®,A - Excellent,Perchloroethylene
11941,Acetal (Delrin®),B - Good,Petrolatum
11942,Bronze,A - Excellent,Petrolatum
11943,Buna N (Nitrile),A - Excellent,Petrolatum
11944,Carbon graphite,A - Excellent,Petrolatum
11945,Carbon Steel,D - Poor,Petrolatum
11946,Carpenter 20,A - Excellent,Petrolatum
11947,ChemRaz (FFKM),A - Excellent,Petrolatum
11948,EPDM,A - Excellent,Petrolatum
11949,Epoxy,A - Excellent,Petrolatum
11950,Fluorocarbon (FKM),A - Excellent,Petrolatum
11951,Hastelloy-C®,A - Excellent,Petrolatum
11952,Kalrez,A - Excellent,Petrolatum
11953,LDPE,B - Good,Petrolatum
11954,Natural rubber,C - Fair,Petrolatum
11955,Neoprene,A - Excellent,Petrolatum
11956,Nylon,D - Poor,Petrolatum
11957,Polyetherether Ketone (PEEK),A - Excellent,Petrolatum
11958,Polypropylene,D - Poor,Petrolatum
11959,Polyurethane,D - Poor,Petrolatum
11960,PTFE,C - Fair,Petrolatum
11961,PVC,B - Good,Petrolatum
11962,PVDF (Kynar®),A - Excellent,Petrolatum
11963,Silicone,D - Poor,Petrolatum
11964,stainless steel - 304,A - Excellent,Petrolatum
11965,stainless steel - 316,A - Excellent,Petrolatum
11966,Tygon®,B - Good,Petrolatum
11967,Viton®,A - Excellent,Petrolatum
11968,ABS plastic,B - Good,Petroleum
11969,Acetal (Delrin®),B - Good,Petroleum
11970,Aluminum,D - Poor,Petroleum
11971,Bronze,A1 - Excellent,Petroleum
11972,Buna N (Nitrile),A2 - Excellent,Petroleum
11973,Carbon graphite,A2 - Excellent,Petroleum
11974,Carbon Steel,C - Fair,Petroleum
11975,Copper,B - Good,Petroleum
11976,CPVC,A2 - Excellent,Petroleum
11977,EPDM,D - Poor,Petroleum
11978,Epoxy,A2 - Excellent,Petroleum
11979,Fluorocarbon (FKM),A - Excellent,Petroleum
11980,Hypalon®,D - Poor,Petroleum
11981,Hytrel®,B - Good,Petroleum
11982,Kalrez,A - Excellent,Petroleum
11983,LDPE,C1 - Fair,Petroleum
11984,Natural rubber,D - Poor,Petroleum
11985,Neoprene,B1 - Good,Petroleum
11986,NORYL®,D - Poor,Petroleum
11987,Nylon,A1 - Excellent,Petroleum
11988,Polyetherether Ketone (PEEK),A - Excellent,Petroleum
11989,Polypropylene,B1 - Good,Petroleum
11990,Polyurethane,B - Good,Petroleum
11991,PTFE,A2 - Excellent,Petroleum
11992,PVDF (Kynar®),A - Excellent,Petroleum
11993,Silicone,D - Poor,Petroleum
11994,stainless steel - 304,A1 - Excellent,Petroleum
11995,stainless steel - 316,A1 - Excellent,Petroleum
11996,Titanium,A1 - Excellent,Petroleum
11997,Viton®,A2 - Excellent,Petroleum
11998,ABS plastic,D - Poor,Phenol (10%)
11999,Acetal (Delrin®),B - Good,Phenol (10%)
12000,Aluminum,A - Excellent,Phenol (10%)
12001,Bronze,B - Good,Phenol (10%)
12002,Buna N (Nitrile),D - Poor,Phenol (10%)
12003,Carbon graphite,A - Excellent,Phenol (10%)
12004,Carpenter 20,C - Fair,Phenol (10%)
12005,Cast iron,D - Poor,Phenol (10%)
12006,Ceramic Al203,A - Excellent,Phenol (10%)
12007,Copper,B - Good,Phenol (10%)
12008,CPVC,A1 - Excellent,Phenol (10%)
12009,EPDM,B - Good,Phenol (10%)
12010,Epoxy,C - Fair,Phenol (10%)
12011,Fluorocarbon (FKM),A - Excellent,Phenol (10%)
12012,Hastelloy-C®,B - Good,Phenol (10%)
12013,Hypalon®,D - Poor,Phenol (10%)
12014,Kalrez,A - Excellent,Phenol (10%)
12015,Kel-F®,B - Good,Phenol (10%)
12016,LDPE,B - Good,Phenol (10%)
12017,Natural rubber,A - Excellent,Phenol (10%)
12018,Neoprene,D - Poor,Phenol (10%)
12019,NORYL®,D - Poor,Phenol (10%)
12020,Nylon,D - Poor,Phenol (10%)
12021,Polycarbonate,B1 - Good,Phenol (10%)
12022,Polypropylene,B1 - Good,Phenol (10%)
12023,PPS (Ryton®),A - Excellent,Phenol (10%)
12024,PTFE,A - Excellent,Phenol (10%)
12025,PVC,C1 - Fair,Phenol (10%)
12026,PVDF (Kynar®),A - Excellent,Phenol (10%)
12027,Silicone,D - Poor,Phenol (10%)
12028,stainless steel - 304,B - Good,Phenol (10%)
12029,stainless steel - 316,B - Good,Phenol (10%)
12030,Titanium,B - Good,Phenol (10%)
12031,Tygon®,C - Fair,Phenol (10%)
12032,Viton®,A - Excellent,Phenol (10%)
12033,ABS plastic,D - Poor,Phenol (Carbolic Acid)
12034,Acetal (Delrin®),D - Poor,Phenol (Carbolic Acid)
12035,Aluminum,A - Excellent,Phenol (Carbolic Acid)
12036,Brass,D - Poor,Phenol (Carbolic Acid)
12037,Bronze,B - Good,Phenol (Carbolic Acid)
12038,Buna N (Nitrile),D - Poor,Phenol (Carbolic Acid)
12039,Carbon graphite,A - Excellent,Phenol (Carbolic Acid)
12040,Carpenter 20,C - Fair,Phenol (Carbolic Acid)
12041,Cast iron,D - Poor,Phenol (Carbolic Acid)
12042,Ceramic Al203,A - Excellent,Phenol (Carbolic Acid)
12043,ChemRaz (FFKM),A - Excellent,Phenol (Carbolic Acid)
12044,Copper,D - Poor,Phenol (Carbolic Acid)
12045,CPVC,B1 - Good,Phenol (Carbolic Acid)
12046,EPDM,B - Good,Phenol (Carbolic Acid)
12047,Epoxy,C - Fair,Phenol (Carbolic Acid)
12048,Fluorocarbon (FKM),A - Excellent,Phenol (Carbolic Acid)
12049,Hastelloy-C®,A - Excellent,Phenol (Carbolic Acid)
12050,Hypalon®,D - Poor,Phenol (Carbolic Acid)
12051,Hytrel®,D - Poor,Phenol (Carbolic Acid)
12052,Kalrez,A - Excellent,Phenol (Carbolic Acid)
12053,Kel-F®,B - Good,Phenol (Carbolic Acid)
12054,LDPE,D - Poor,Phenol (Carbolic Acid)
12055,Natural rubber,D - Poor,Phenol (Carbolic Acid)
12056,Neoprene,D - Poor,Phenol (Carbolic Acid)
12057,NORYL®,D - Poor,Phenol (Carbolic Acid)
12058,Nylon,D - Poor,Phenol (Carbolic Acid)
12059,Polycarbonate,D - Poor,Phenol (Carbolic Acid)
12060,Polyetherether Ketone (PEEK),D - Poor,Phenol (Carbolic Acid)
12061,Polypropylene,B - Good,Phenol (Carbolic Acid)
12062,Polyurethane,D - Poor,Phenol (Carbolic Acid)
12063,PPS (Ryton®),A - Excellent,Phenol (Carbolic Acid)
12064,PTFE,A - Excellent,Phenol (Carbolic Acid)
12065,PVC,D - Poor,Phenol (Carbolic Acid)
12066,PVDF (Kynar®),A1 - Excellent,Phenol (Carbolic Acid)
12067,Silicone,D - Poor,Phenol (Carbolic Acid)
12068,stainless steel - 304,B - Good,Phenol (Carbolic Acid)
12069,stainless steel - 316,B - Good,Phenol (Carbolic Acid)
12070,Titanium,A - Excellent,Phenol (Carbolic Acid)
12071,Tygon®,B - Good,Phenol (Carbolic Acid)
12072,Viton®,A - Excellent,Phenol (Carbolic Acid)
12073,ABS plastic,C - Fair,Phosphoric Acid (>40%)
12074,Acetal (Delrin®),D - Poor,Phosphoric Acid (>40%)
12075,Aluminum,C - Fair,Phosphoric Acid (>40%)
12076,Brass,D - Poor,Phosphoric Acid (>40%)
12077,Bronze,B - Good,Phosphoric Acid (>40%)
12078,Buna N (Nitrile),D - Poor,Phosphoric Acid (>40%)
12079,Carbon graphite,B - Good,Phosphoric Acid (>40%)
12080,Carbon Steel,D - Poor,Phosphoric Acid (>40%)
12081,Carpenter 20,D - Poor,Phosphoric Acid (>40%)
12082,Cast iron,D - Poor,Phosphoric Acid (>40%)
12083,Ceramic Al203,A - Excellent,Phosphoric Acid (>40%)
12084,Ceramic magnet,C - Fair,Phosphoric Acid (>40%)
12085,ChemRaz (FFKM),A - Excellent,Phosphoric Acid (>40%)
12086,Copper,D - Poor,Phosphoric Acid (>40%)
12087,CPVC,A - Excellent,Phosphoric Acid (>40%)
12088,EPDM,B - Good,Phosphoric Acid (>40%)
12089,Epoxy,B - Good,Phosphoric Acid (>40%)
12090,Fluorocarbon (FKM),A - Excellent,Phosphoric Acid (>40%)
12091,Hastelloy-C®,A2 - Excellent,Phosphoric Acid (>40%)
12092,Hypalon®,B - Good,Phosphoric Acid (>40%)
12093,Kalrez,A - Excellent,Phosphoric Acid (>40%)
12094,Kel-F®,A - Excellent,Phosphoric Acid (>40%)
12095,LDPE,B1 - Good,Phosphoric Acid (>40%)
12096,Natural rubber,B - Good,Phosphoric Acid (>40%)
12097,Neoprene,B - Good,Phosphoric Acid (>40%)
12098,NORYL®,A - Excellent,Phosphoric Acid (>40%)
12099,Nylon,B1 - Good,Phosphoric Acid (>40%)
12100,Polycarbonate,A - Excellent,Phosphoric Acid (>40%)
12101,Polyetherether Ketone (PEEK),A - Excellent,Phosphoric Acid (>40%)
12102,Polypropylene,A2 - Excellent,Phosphoric Acid (>40%)
12103,Polyurethane,D - Poor,Phosphoric Acid (>40%)
12104,PPS (Ryton®),A - Excellent,Phosphoric Acid (>40%)
12105,PTFE,A - Excellent,Phosphoric Acid (>40%)
12106,PVC,B - Good,Phosphoric Acid (>40%)
12107,PVDF (Kynar®),B - Good,Phosphoric Acid (>40%)
12108,Silicone,D - Poor,Phosphoric Acid (>40%)
12109,stainless steel - 304,D - Poor,Phosphoric Acid (>40%)
12110,stainless steel - 316,D - Poor,Phosphoric Acid (>40%)
12111,Titanium,C - Fair,Phosphoric Acid (>40%)
12112,Tygon®,D - Poor,Phosphoric Acid (>40%)
12113,Viton®,A - Excellent,Phosphoric Acid (>40%)
12114,ABS plastic,C - Fair,Phosphoric Acid (crude)
12115,Acetal (Delrin®),D - Poor,Phosphoric Acid (crude)
12116,Aluminum,C - Fair,Phosphoric Acid (crude)
12117,Bronze,B - Good,Phosphoric Acid (crude)
12118,Buna N (Nitrile),D - Poor,Phosphoric Acid (crude)
12119,Carbon graphite,A - Excellent,Phosphoric Acid (crude)
12120,Carbon Steel,D - Poor,Phosphoric Acid (crude)
12121,Carpenter 20,D - Poor,Phosphoric Acid (crude)
12122,Cast iron,D - Poor,Phosphoric Acid (crude)
12123,Copper,D - Poor,Phosphoric Acid (crude)
12124,EPDM,B - Good,Phosphoric Acid (crude)
12125,Epoxy,B - Good,Phosphoric Acid (crude)
12126,Fluorocarbon (FKM),A - Excellent,Phosphoric Acid (crude)
12127,Hastelloy-C®,A2 - Excellent,Phosphoric Acid (crude)
12128,Hypalon®,B - Good,Phosphoric Acid (crude)
12129,Kel-F®,A - Excellent,Phosphoric Acid (crude)
12130,LDPE,B1 - Good,Phosphoric Acid (crude)
12131,Natural rubber,D - Poor,Phosphoric Acid (crude)
12132,Neoprene,D - Poor,Phosphoric Acid (crude)
12133,NORYL®,A - Excellent,Phosphoric Acid (crude)
12134,Nylon,B1 - Good,Phosphoric Acid (crude)
12135,Polycarbonate,A - Excellent,Phosphoric Acid (crude)
12136,Polyetherether Ketone (PEEK),A - Excellent,Phosphoric Acid (crude)
12137,Polypropylene,B2 - Good,Phosphoric Acid (crude)
12138,PPS (Ryton®),A - Excellent,Phosphoric Acid (crude)
12139,PTFE,A - Excellent,Phosphoric Acid (crude)
12140,PVC,B2 - Good,Phosphoric Acid (crude)
12141,PVDF (Kynar®),A - Excellent,Phosphoric Acid (crude)
12142,Silicone,D - Poor,Phosphoric Acid (crude)
12143,stainless steel - 304,D - Poor,Phosphoric Acid (crude)
12144,stainless steel - 316,B - Good,Phosphoric Acid (crude)
12145,Titanium,C - Fair,Phosphoric Acid (crude)
12146,Tygon®,D - Poor,Phosphoric Acid (crude)
12147,Viton®,A - Excellent,Phosphoric Acid (crude)
12148,ABS plastic,D - Poor,Phosphoric Acid (molten)
12149,Acetal (Delrin®),D - Poor,Phosphoric Acid (molten)
12150,Aluminum,C - Fair,Phosphoric Acid (molten)
12151,Carbon Steel,D - Poor,Phosphoric Acid (molten)
12152,Carpenter 20,A - Excellent,Phosphoric Acid (molten)
12153,Copper,D - Poor,Phosphoric Acid (molten)
12154,Fluorocarbon (FKM),D - Poor,Phosphoric Acid (molten)
12155,Hastelloy-C®,C - Fair,Phosphoric Acid (molten)
12156,Neoprene,A - Excellent,Phosphoric Acid (molten)
12157,Polypropylene,D - Poor,Phosphoric Acid (molten)
12158,Polyurethane,D - Poor,Phosphoric Acid (molten)
12159,PVC,D - Poor,Phosphoric Acid (molten)
12160,PVDF (Kynar®),D - Poor,Phosphoric Acid (molten)
12161,stainless steel - 316,C - Fair,Phosphoric Acid (molten)
12162,Titanium,D - Poor,Phosphoric Acid (molten)
12163,Tygon®,D - Poor,Phosphoric Acid (molten)
12164,ABS plastic,D - Poor,Phosphoric Acid (S40%)
12165,Acetal (Delrin®),D - Poor,Phosphoric Acid (S40%)
12166,Aluminum,C - Fair,Phosphoric Acid (S40%)
12167,Carbon Steel,D - Poor,Phosphoric Acid (S40%)
12168,Carpenter 20,A - Excellent,Phosphoric Acid (S40%)
12169,Copper,D - Poor,Phosphoric Acid (S40%)
12170,Fluorocarbon (FKM),D - Poor,Phosphoric Acid (S40%)
12171,Hastelloy-C®,C - Fair,Phosphoric Acid (S40%)
12172,Neoprene,A - Excellent,Phosphoric Acid (S40%)
12173,Polypropylene,D - Poor,Phosphoric Acid (S40%)
12174,Polyurethane,D - Poor,Phosphoric Acid (S40%)
12175,PVC,D - Poor,Phosphoric Acid (S40%)
12176,PVDF (Kynar®),D - Poor,Phosphoric Acid (S40%)
12177,stainless steel - 316,C - Fair,Phosphoric Acid (S40%)
12178,Titanium,D - Poor,Phosphoric Acid (S40%)
12179,Tygon®,D - Poor,Phosphoric Acid (S40%)
12180,ABS plastic,B - Good,Phosphoric Acid Anhydride
12181,Acetal (Delrin®),D - Poor,Phosphoric Acid Anhydride
12182,Aluminum,C - Fair,Phosphoric Acid Anhydride
12183,Brass,D - Poor,Phosphoric Acid Anhydride
12184,Bronze,B - Good,Phosphoric Acid Anhydride
12185,Buna N (Nitrile),D - Poor,Phosphoric Acid Anhydride
12186,Carbon graphite,A - Excellent,Phosphoric Acid Anhydride
12187,Carbon Steel,D - Poor,Phosphoric Acid Anhydride
12188,Carpenter 20,D - Poor,Phosphoric Acid Anhydride
12189,Cast iron,D - Poor,Phosphoric Acid Anhydride
12190,Ceramic Al203,A - Excellent,Phosphoric Acid Anhydride
12191,Copper,D - Poor,Phosphoric Acid Anhydride
12192,CPVC,A - Excellent,Phosphoric Acid Anhydride
12193,EPDM,B - Good,Phosphoric Acid Anhydride
12194,Epoxy,A - Excellent,Phosphoric Acid Anhydride
12195,Fluorocarbon (FKM),D - Poor,Phosphoric Acid Anhydride
12196,Hastelloy-C®,A2 - Excellent,Phosphoric Acid Anhydride
12197,Hypalon®,B - Good,Phosphoric Acid Anhydride
12198,Kel-F®,A - Excellent,Phosphoric Acid Anhydride
12199,LDPE,A - Excellent,Phosphoric Acid Anhydride
12200,Natural rubber,B - Good,Phosphoric Acid Anhydride
12201,Neoprene,B - Good,Phosphoric Acid Anhydride
12202,NORYL®,A - Excellent,Phosphoric Acid Anhydride
12203,Nylon,B1 - Good,Phosphoric Acid Anhydride
12204,Polycarbonate,A - Excellent,Phosphoric Acid Anhydride
12205,Polypropylene,A2 - Excellent,Phosphoric Acid Anhydride
12206,Polyurethane,D - Poor,Phosphoric Acid Anhydride
12207,PPS (Ryton®),A - Excellent,Phosphoric Acid Anhydride
12208,PTFE,A - Excellent,Phosphoric Acid Anhydride
12209,PVC,B - Good,Phosphoric Acid Anhydride
12210,PVDF (Kynar®),B - Good,Phosphoric Acid Anhydride
12211,Silicone,C - Fair,Phosphoric Acid Anhydride
12212,stainless steel - 304,D - Poor,Phosphoric Acid Anhydride
12213,stainless steel - 316,C - Fair,Phosphoric Acid Anhydride
12214,Titanium,C - Fair,Phosphoric Acid Anhydride
12215,Tygon®,D - Poor,Phosphoric Acid Anhydride
12216,Viton®,A - Excellent,Phosphoric Acid Anhydride
12217,ABS plastic,D - Poor,Phosphorus Trichloride
12218,Acetal (Delrin®),D - Poor,Phosphorus Trichloride
12219,Aluminum,D - Poor,Phosphorus Trichloride
12220,Buna N (Nitrile),D - Poor,Phosphorus Trichloride
12221,Carbon graphite,A - Excellent,Phosphorus Trichloride
12222,Carbon Steel,A - Excellent,Phosphorus Trichloride
12223,Copper,D - Poor,Phosphorus Trichloride
12224,CPVC,D - Poor,Phosphorus Trichloride
12225,EPDM,A1 - Excellent,Phosphorus Trichloride
12226,Epoxy,A1 - Excellent,Phosphorus Trichloride
12227,Fluorocarbon (FKM),A - Excellent,Phosphorus Trichloride
12228,Hastelloy-C®,A2 - Excellent,Phosphorus Trichloride
12229,Hypalon®,D - Poor,Phosphorus Trichloride
12230,Kalrez,A - Excellent,Phosphorus Trichloride
12231,Kel-F®,A2 - Excellent,Phosphorus Trichloride
12232,LDPE,B - Good,Phosphorus Trichloride
12233,Natural rubber,D - Poor,Phosphorus Trichloride
12234,Neoprene,D - Poor,Phosphorus Trichloride
12235,Polycarbonate,C - Fair,Phosphorus Trichloride
12236,Polyetherether Ketone (PEEK),A - Excellent,Phosphorus Trichloride
12237,PPS (Ryton®),A - Excellent,Phosphorus Trichloride
12238,PTFE,A2 - Excellent,Phosphorus Trichloride
12239,PVC,D - Poor,Phosphorus Trichloride
12240,PVDF (Kynar®),A2 - Excellent,Phosphorus Trichloride
12241,stainless steel - 304,A1 - Excellent,Phosphorus Trichloride
12242,stainless steel - 316,A2 - Excellent,Phosphorus Trichloride
12243,Titanium,A - Excellent,Phosphorus Trichloride
12244,Viton®,A1 - Excellent,Phosphorus Trichloride
12245,Acetal (Delrin®),B - Good,Phosphorus
12246,Aluminum,B - Good,Phosphorus
12247,Bronze,A2 - Excellent,Phosphorus
12248,Carbon graphite,D - Poor,Phosphorus
12249,Carbon Steel,A - Excellent,Phosphorus
12250,Copper,B - Good,Phosphorus
12251,CPVC,B1 - Good,Phosphorus
12252,Hastelloy-C®,A2 - Excellent,Phosphorus
12253,LDPE,B - Good,Phosphorus
12254,Polypropylene,A - Excellent,Phosphorus
12255,PTFE,A2 - Excellent,Phosphorus
12256,PVC,A1 - Excellent,Phosphorus
12257,PVDF (Kynar®),A1 - Excellent,Phosphorus
12258,stainless steel - 304,A2 - Excellent,Phosphorus
12259,stainless steel - 316,A2 - Excellent,Phosphorus
12260,Tygon®,B1 - Good,Phosphorus
12261,ABS plastic,B - Good,Photographic Developer
12262,Acetal (Delrin®),D - Poor,Photographic Developer
12263,Bronze,A - Excellent,Photographic Developer
12264,Buna N (Nitrile),A - Excellent,Photographic Developer
12265,Carbon graphite,A - Excellent,Photographic Developer
12266,Carbon Steel,D - Poor,Photographic Developer
12267,Carpenter 20,D - Poor,Photographic Developer
12268,Cast iron,D - Poor,Photographic Developer
12269,Ceramic Al203,A - Excellent,Photographic Developer
12270,Ceramic magnet,A - Excellent,Photographic Developer
12271,Copper,D - Poor,Photographic Developer
12272,CPVC,A - Excellent,Photographic Developer
12273,EPDM,B - Good,Photographic Developer
12274,Epoxy,A - Excellent,Photographic Developer
12275,Fluorocarbon (FKM),A - Excellent,Photographic Developer
12276,Hastelloy-C®,B - Good,Photographic Developer
12277,Hypalon®,A - Excellent,Photographic Developer
12278,Kalrez,A - Excellent,Photographic Developer
12279,LDPE,A - Excellent,Photographic Developer
12280,Natural rubber,A - Excellent,Photographic Developer
12281,Neoprene,A - Excellent,Photographic Developer
12282,NORYL®,A - Excellent,Photographic Developer
12283,Polycarbonate,A2 - Excellent,Photographic Developer
12284,Polypropylene,A - Excellent,Photographic Developer
12285,Polyurethane,D - Poor,Photographic Developer
12286,PTFE,A - Excellent,Photographic Developer
12287,PVC,A - Excellent,Photographic Developer
12288,Silicone,B - Good,Photographic Developer
12289,stainless steel - 304,A - Excellent,Photographic Developer
12290,stainless steel - 316,A - Excellent,Photographic Developer
12291,Titanium,A - Excellent,Photographic Developer
12292,Viton®,A - Excellent,Photographic Developer
12293,Acetal (Delrin®),D - Poor,Photographic Solutions
12294,Bronze,A2 - Excellent,Photographic Solutions
12295,Buna N (Nitrile),B - Good,Photographic Solutions
12296,Carbon graphite,A2 - Excellent,Photographic Solutions
12297,Carbon Steel,D - Poor,Photographic Solutions
12298,Copper,D - Poor,Photographic Solutions
12299,CPVC,A - Excellent,Photographic Solutions
12300,EPDM,A1 - Excellent,Photographic Solutions
12301,Epoxy,B2 - Good,Photographic Solutions
12302,Fluorocarbon (FKM),A - Excellent,Photographic Solutions
12303,Hastelloy-C®,B2 - Good,Photographic Solutions
12304,Hypalon®,A1 - Excellent,Photographic Solutions
12305,Hytrel®,B - Good,Photographic Solutions
12306,Kalrez,A - Excellent,Photographic Solutions
12307,Kel-F®,A2 - Excellent,Photographic Solutions
12308,LDPE,A - Excellent,Photographic Solutions
12309,Natural rubber,B - Good,Photographic Solutions
12310,Neoprene,B1 - Good,Photographic Solutions
12311,NORYL®,A1 - Excellent,Photographic Solutions
12312,Nylon,A1 - Excellent,Photographic Solutions
12313,Polycarbonate,A1 - Excellent,Photographic Solutions
12314,Polyetherether Ketone (PEEK),A - Excellent,Photographic Solutions
12315,Polypropylene,A2 - Excellent,Photographic Solutions
12316,Polyurethane,D - Poor,Photographic Solutions
12317,PPS (Ryton®),A2 - Excellent,Photographic Solutions
12318,PTFE,A2 - Excellent,Photographic Solutions
12319,PVC,A - Excellent,Photographic Solutions
12320,PVDF (Kynar®),B2 - Good,Photographic Solutions
12321,Silicone,A - Excellent,Photographic Solutions
12322,stainless steel - 304,D - Poor,Photographic Solutions
12323,Titanium,A1 - Excellent,Photographic Solutions
12324,Tygon®,A2 - Excellent,Photographic Solutions
12325,Viton®,B1 - Good,Photographic Solutions
12326,ABS plastic,B - Good,Phthalic Acid
12327,Acetal (Delrin®),C - Fair,Phthalic Acid
12328,Aluminum,B2 - Good,Phthalic Acid
12329,Bronze,B2 - Good,Phthalic Acid
12330,Buna N (Nitrile),D - Poor,Phthalic Acid
12331,Carbon graphite,A1 - Excellent,Phthalic Acid
12332,Carbon Steel,A - Excellent,Phthalic Acid
12333,Copper,C - Fair,Phthalic Acid
12334,CPVC,B - Good,Phthalic Acid
12335,EPDM,A1 - Excellent,Phthalic Acid
12336,Fluorocarbon (FKM),A - Excellent,Phthalic Acid
12337,Hastelloy-C®,B2 - Good,Phthalic Acid
12338,Hypalon®,A2 - Excellent,Phthalic Acid
12339,Kalrez,A - Excellent,Phthalic Acid
12340,LDPE,B2 - Good,Phthalic Acid
12341,Neoprene,A - Excellent,Phthalic Acid
12342,Nylon,B1 - Good,Phthalic Acid
12343,Polyetherether Ketone (PEEK),A - Excellent,Phthalic Acid
12344,Polypropylene,A - Excellent,Phthalic Acid
12345,PTFE,A2 - Excellent,Phthalic Acid
12346,PVDF (Kynar®),A2 - Excellent,Phthalic Acid
12347,Silicone,B1 - Good,Phthalic Acid
12348,stainless steel - 304,B2 - Good,Phthalic Acid
12349,stainless steel - 316,A - Excellent,Phthalic Acid
12350,Titanium,A - Excellent,Phthalic Acid
12351,Viton®,A1 - Excellent,Phthalic Acid
12352,ABS plastic,B - Good,Phthalic Anhydride
12353,Acetal (Delrin®),C - Fair,Phthalic Anhydride
12354,Aluminum,A - Excellent,Phthalic Anhydride
12355,Bronze,A - Excellent,Phthalic Anhydride
12356,Buna N (Nitrile),D - Poor,Phthalic Anhydride
12357,Carbon graphite,A - Excellent,Phthalic Anhydride
12358,Carbon Steel,A - Excellent,Phthalic Anhydride
12359,Carpenter 20,B - Good,Phthalic Anhydride
12360,Copper,C - Fair,Phthalic Anhydride
12361,CPVC,D - Poor,Phthalic Anhydride
12362,EPDM,A - Excellent,Phthalic Anhydride
12363,Fluorocarbon (FKM),A - Excellent,Phthalic Anhydride
12364,Hastelloy-C®,A - Excellent,Phthalic Anhydride
12365,Kalrez,A - Excellent,Phthalic Anhydride
12366,Natural rubber,A - Excellent,Phthalic Anhydride
12367,Neoprene,A - Excellent,Phthalic Anhydride
12368,Polycarbonate,A1 - Excellent,Phthalic Anhydride
12369,Polypropylene,D - Poor,Phthalic Anhydride
12370,Polyurethane,A - Excellent,Phthalic Anhydride
12371,PTFE,A - Excellent,Phthalic Anhydride
12372,PVC,D - Poor,Phthalic Anhydride
12373,PVDF (Kynar®),A - Excellent,Phthalic Anhydride
12374,stainless steel - 304,A - Excellent,Phthalic Anhydride
12375,stainless steel - 316,A - Excellent,Phthalic Anhydride
12376,Tygon®,B - Good,Phthalic Anhydride
12377,Viton®,A - Excellent,Phthalic Anhydride
12378,ABS plastic,A - Excellent,Picric Acid
12379,Acetal (Delrin®),A - Excellent,Picric Acid
12380,Aluminum,C - Fair,Picric Acid
12381,Bronze,B - Good,Picric Acid
12382,Buna N (Nitrile),C - Fair,Picric Acid
12383,Carbon graphite,A - Excellent,Picric Acid
12384,Carbon Steel,C - Fair,Picric Acid
12385,Carpenter 20,D - Poor,Picric Acid
12386,Cast iron,A - Excellent,Picric Acid
12387,ChemRaz (FFKM),A - Excellent,Picric Acid
12388,Copper,D - Poor,Picric Acid
12389,CPVC,D - Poor,Picric Acid
12390,EPDM,B - Good,Picric Acid
12391,Epoxy,A - Excellent,Picric Acid
12392,Fluorocarbon (FKM),A - Excellent,Picric Acid
12393,Hastelloy-C®,B - Good,Picric Acid
12394,Hypalon®,B - Good,Picric Acid
12395,Kalrez,A - Excellent,Picric Acid
12396,Kel-F®,A - Excellent,Picric Acid
12397,LDPE,A - Excellent,Picric Acid
12398,Natural rubber,D - Poor,Picric Acid
12399,Neoprene,A - Excellent,Picric Acid
12400,Nylon,C1 - Fair,Picric Acid
12401,Polycarbonate,D - Poor,Picric Acid
12402,Polyetherether Ketone (PEEK),A - Excellent,Picric Acid
12403,Polypropylene,B1 - Good,Picric Acid
12404,Polyurethane,B - Good,Picric Acid
12405,PPS (Ryton®),A - Excellent,Picric Acid
12406,PTFE,A - Excellent,Picric Acid
12407,PVC,D - Poor,Picric Acid
12408,PVDF (Kynar®),A1 - Excellent,Picric Acid
12409,Silicone,D - Poor,Picric Acid
12410,stainless steel - 304,B - Good,Picric Acid
12411,stainless steel - 316,B - Good,Picric Acid
12412,Titanium,A - Excellent,Picric Acid
12413,Tygon®,D - Poor,Picric Acid
12414,Viton®,A - Excellent,Picric Acid
12415,Acetal (Delrin®),A - Excellent,"Plating Solutions,   Antimony Plating 130°F"
12416,Aluminum,A - Excellent,"Plating Solutions,   Antimony Plating 130°F"
12417,Bronze,A - Excellent,"Plating Solutions,   Antimony Plating 130°F"
12418,Buna N (Nitrile),A - Excellent,"Plating Solutions,   Antimony Plating 130°F"
12419,Carpenter 20,A - Excellent,"Plating Solutions,   Antimony Plating 130°F"
12420,Cast iron,A - Excellent,"Plating Solutions,   Antimony Plating 130°F"
12421,CPVC,A - Excellent,"Plating Solutions,   Antimony Plating 130°F"
12422,Epoxy,B - Good,"Plating Solutions,   Antimony Plating 130°F"
12423,Hastelloy-C®,A - Excellent,"Plating Solutions,   Antimony Plating 130°F"
12424,Neoprene,A - Excellent,"Plating Solutions,   Antimony Plating 130°F"
12425,NORYL®,A - Excellent,"Plating Solutions,   Antimony Plating 130°F"
12426,Nylon,D - Poor,"Plating Solutions,   Antimony Plating 130°F"
12427,Polypropylene,A - Excellent,"Plating Solutions,   Antimony Plating 130°F"
12428,PTFE,A - Excellent,"Plating Solutions,   Antimony Plating 130°F"
12429,PVC,A - Excellent,"Plating Solutions,   Antimony Plating 130°F"
12430,PVDF (Kynar®),A - Excellent,"Plating Solutions,   Antimony Plating 130°F"
12431,stainless steel - 304,A - Excellent,"Plating Solutions,   Antimony Plating 130°F"
12432,stainless steel - 316,A - Excellent,"Plating Solutions,   Antimony Plating 130°F"
12433,Titanium,A - Excellent,"Plating Solutions,   Antimony Plating 130°F"
12434,Viton®,A - Excellent,"Plating Solutions,   Antimony Plating 130°F"
12435,Acetal (Delrin®),A - Excellent,"Plating Solutions,   Arsenic Plating 110°F"
12436,Aluminum,A - Excellent,"Plating Solutions,   Arsenic Plating 110°F"
12437,Bronze,A - Excellent,"Plating Solutions,   Arsenic Plating 110°F"
12438,Buna N (Nitrile),A - Excellent,"Plating Solutions,   Arsenic Plating 110°F"
12439,Carpenter 20,A - Excellent,"Plating Solutions,   Arsenic Plating 110°F"
12440,Cast iron,A - Excellent,"Plating Solutions,   Arsenic Plating 110°F"
12441,CPVC,A - Excellent,"Plating Solutions,   Arsenic Plating 110°F"
12442,Epoxy,B - Good,"Plating Solutions,   Arsenic Plating 110°F"
12443,Hastelloy-C®,A - Excellent,"Plating Solutions,   Arsenic Plating 110°F"
12444,Neoprene,A - Excellent,"Plating Solutions,   Arsenic Plating 110°F"
12445,Nylon,A - Excellent,"Plating Solutions,   Arsenic Plating 110°F"
12446,Polypropylene,A - Excellent,"Plating Solutions,   Arsenic Plating 110°F"
12447,PTFE,A - Excellent,"Plating Solutions,   Arsenic Plating 110°F"
12448,PVC,A - Excellent,"Plating Solutions,   Arsenic Plating 110°F"
12449,PVDF (Kynar®),A - Excellent,"Plating Solutions,   Arsenic Plating 110°F"
12450,stainless steel - 304,A - Excellent,"Plating Solutions,   Arsenic Plating 110°F"
12451,stainless steel - 316,A - Excellent,"Plating Solutions,   Arsenic Plating 110°F"
12452,Titanium,A - Excellent,"Plating Solutions,   Arsenic Plating 110°F"
12453,Viton®,A - Excellent,"Plating Solutions,   Arsenic Plating 110°F"
12454,Acetal (Delrin®),A - Excellent,"Plating Solutions,   Brass Plating:    High-Speed Brass Bath 110°F"
12455,Aluminum,A - Excellent,"Plating Solutions,   Brass Plating:    High-Speed Brass Bath 110°F"
12456,Buna N (Nitrile),A - Excellent,"Plating Solutions,   Brass Plating:    High-Speed Brass Bath 110°F"
12457,Carbon graphite,A - Excellent,"Plating Solutions,   Brass Plating:    High-Speed Brass Bath 110°F"
12458,Carpenter 20,A - Excellent,"Plating Solutions,   Brass Plating:    High-Speed Brass Bath 110°F"
12459,Cast iron,A - Excellent,"Plating Solutions,   Brass Plating:    High-Speed Brass Bath 110°F"
12460,CPVC,A - Excellent,"Plating Solutions,   Brass Plating:    High-Speed Brass Bath 110°F"
12461,Epoxy,B - Good,"Plating Solutions,   Brass Plating:    High-Speed Brass Bath 110°F"
12462,Hastelloy-C®,A - Excellent,"Plating Solutions,   Brass Plating:    High-Speed Brass Bath 110°F"
12463,LDPE,B - Good,"Plating Solutions,   Brass Plating:    High-Speed Brass Bath 110°F"
12464,Neoprene,A - Excellent,"Plating Solutions,   Brass Plating:    High-Speed Brass Bath 110°F"
12465,NORYL®,A - Excellent,"Plating Solutions,   Brass Plating:    High-Speed Brass Bath 110°F"
12466,Nylon,A - Excellent,"Plating Solutions,   Brass Plating:    High-Speed Brass Bath 110°F"
12467,Polypropylene,A - Excellent,"Plating Solutions,   Brass Plating:    High-Speed Brass Bath 110°F"
12468,PTFE,A - Excellent,"Plating Solutions,   Brass Plating:    High-Speed Brass Bath 110°F"
12469,PVC,A - Excellent,"Plating Solutions,   Brass Plating:    High-Speed Brass Bath 110°F"
12470,PVDF (Kynar®),B - Good,"Plating Solutions,   Brass Plating:    High-Speed Brass Bath 110°F"
12471,stainless steel - 316,A - Excellent,"Plating Solutions,   Brass Plating:    High-Speed Brass Bath 110°F"
12472,Titanium,A - Excellent,"Plating Solutions,   Brass Plating:    High-Speed Brass Bath 110°F"
12473,Viton®,A - Excellent,"Plating Solutions,   Brass Plating:    High-Speed Brass Bath 110°F"
12474,Acetal (Delrin®),A - Excellent,"Plating Solutions,   Brass Plating:    Regular Brass Bath 100°F"
12475,Aluminum,A - Excellent,"Plating Solutions,   Brass Plating:    Regular Brass Bath 100°F"
12476,Bronze,A - Excellent,"Plating Solutions,   Brass Plating:    Regular Brass Bath 100°F"
12477,Buna N (Nitrile),A - Excellent,"Plating Solutions,   Brass Plating:    Regular Brass Bath 100°F"
12478,Carbon graphite,A - Excellent,"Plating Solutions,   Brass Plating:    Regular Brass Bath 100°F"
12479,Carpenter 20,A - Excellent,"Plating Solutions,   Brass Plating:    Regular Brass Bath 100°F"
12480,Cast iron,A - Excellent,"Plating Solutions,   Brass Plating:    Regular Brass Bath 100°F"
12481,CPVC,A - Excellent,"Plating Solutions,   Brass Plating:    Regular Brass Bath 100°F"
12482,Epoxy,B - Good,"Plating Solutions,   Brass Plating:    Regular Brass Bath 100°F"
12483,Hastelloy-C®,A - Excellent,"Plating Solutions,   Brass Plating:    Regular Brass Bath 100°F"
12484,LDPE,B - Good,"Plating Solutions,   Brass Plating:    Regular Brass Bath 100°F"
12485,Neoprene,A - Excellent,"Plating Solutions,   Brass Plating:    Regular Brass Bath 100°F"
12486,NORYL®,A - Excellent,"Plating Solutions,   Brass Plating:    Regular Brass Bath 100°F"
12487,Nylon,A - Excellent,"Plating Solutions,   Brass Plating:    Regular Brass Bath 100°F"
12488,Polypropylene,A - Excellent,"Plating Solutions,   Brass Plating:    Regular Brass Bath 100°F"
12489,PTFE,A - Excellent,"Plating Solutions,   Brass Plating:    Regular Brass Bath 100°F"
12490,PVC,A - Excellent,"Plating Solutions,   Brass Plating:    Regular Brass Bath 100°F"
12491,PVDF (Kynar®),B - Good,"Plating Solutions,   Brass Plating:    Regular Brass Bath 100°F"
12492,stainless steel - 304,A - Excellent,"Plating Solutions,   Brass Plating:    Regular Brass Bath 100°F"
12493,stainless steel - 316,A - Excellent,"Plating Solutions,   Brass Plating:    Regular Brass Bath 100°F"
12494,Titanium,A - Excellent,"Plating Solutions,   Brass Plating:    Regular Brass Bath 100°F"
12495,Viton®,A - Excellent,"Plating Solutions,   Brass Plating:    Regular Brass Bath 100°F"
12496,Acetal (Delrin®),A - Excellent,"Plating Solutions,   Bronze Plating:    Cu-Cd Bronze Bath R.T."
12497,Aluminum,A - Excellent,"Plating Solutions,   Bronze Plating:    Cu-Cd Bronze Bath R.T."
12498,Buna N (Nitrile),A - Excellent,"Plating Solutions,   Bronze Plating:    Cu-Cd Bronze Bath R.T."
12499,Carpenter 20,A - Excellent,"Plating Solutions,   Bronze Plating:    Cu-Cd Bronze Bath R.T."
12500,Cast iron,A - Excellent,"Plating Solutions,   Bronze Plating:    Cu-Cd Bronze Bath R.T."
12501,CPVC,A - Excellent,"Plating Solutions,   Bronze Plating:    Cu-Cd Bronze Bath R.T."
12502,EPDM,A - Excellent,"Plating Solutions,   Bronze Plating:    Cu-Cd Bronze Bath R.T."
