Repository: lachlanmonty/ChemicalCompatibilityDatabase

# ChemicalCompatibilityDatabase

## Goal

- Quickly check chemical compatibility of materials
- Combine chemical compatibility databases into a single database

## To Do

- [ ] Add [Sandvik corrosion tables](https://www.materials.sandvik/en/materials-center/corrosion-tables/ "Sandvik corrosion tables")
- [ ] Add the formula for each chemical in the [Cole-Parmer](https://www.coleparmer.com/Chemical-Resistance "Cole-Parmer") database. This should allow for easier lookups with stream table data.
- [ ] Add concentrations
- [ ] Add content of impurities, e.g. Cl-, oxidizing agents etc
- [ ] Add temperature dependent compatibility checks

File: data/cole_data.csv (part 15 of 21)
,material,compatibility,chemical
12503,Epoxy,B - Good,"Plating Solutions,   Bronze Plating:    Cu-Cd Bronze Bath R.T."
12504,Hastelloy-C®,A - Excellent,"Plating Solutions,   Bronze Plating:    Cu-Cd Bronze Bath R.T."
12505,Neoprene,A - Excellent,"Plating Solutions,   Bronze Plating:    Cu-Cd Bronze Bath R.T."
12506,NORYL®,A - Excellent,"Plating Solutions,   Bronze Plating:    Cu-Cd Bronze Bath R.T."
12507,Nylon,A - Excellent,"Plating Solutions,   Bronze Plating:    Cu-Cd Bronze Bath R.T."
12508,Polypropylene,A - Excellent,"Plating Solutions,   Bronze Plating:    Cu-Cd Bronze Bath R.T."
12509,PTFE,A - Excellent,"Plating Solutions,   Bronze Plating:    Cu-Cd Bronze Bath R.T."
12510,PVC,A - Excellent,"Plating Solutions,   Bronze Plating:    Cu-Cd Bronze Bath R.T."
12511,PVDF (Kynar®),A - Excellent,"Plating Solutions,   Bronze Plating:    Cu-Cd Bronze Bath R.T."
12512,stainless steel - 304,A - Excellent,"Plating Solutions,   Bronze Plating:    Cu-Cd Bronze Bath R.T."
12513,stainless steel - 316,A - Excellent,"Plating Solutions,   Bronze Plating:    Cu-Cd Bronze Bath R.T."
12514,Titanium,A - Excellent,"Plating Solutions,   Bronze Plating:    Cu-Cd Bronze Bath R.T."
12515,Viton®,A - Excellent,"Plating Solutions,   Bronze Plating:    Cu-Cd Bronze Bath R.T."
12516,Acetal (Delrin®),A - Excellent,"Plating Solutions,   Bronze Plating:    Cu-Sn Bronze Bath 160°F"
12517,Aluminum,A - Excellent,"Plating Solutions,   Bronze Plating:    Cu-Sn Bronze Bath 160°F"
12518,Buna N (Nitrile),A - Excellent,"Plating Solutions,   Bronze Plating:    Cu-Sn Bronze Bath 160°F"
12519,Carpenter 20,A - Excellent,"Plating Solutions,   Bronze Plating:    Cu-Sn Bronze Bath 160°F"
12520,Cast iron,A - Excellent,"Plating Solutions,   Bronze Plating:    Cu-Sn Bronze Bath 160°F"
12521,CPVC,A - Excellent,"Plating Solutions,   Bronze Plating:    Cu-Sn Bronze Bath 160°F"
12522,EPDM,A - Excellent,"Plating Solutions,   Bronze Plating:    Cu-Sn Bronze Bath 160°F"
12523,Epoxy,B - Good,"Plating Solutions,   Bronze Plating:    Cu-Sn Bronze Bath 160°F"
12524,Hastelloy-C®,A - Excellent,"Plating Solutions,   Bronze Plating:    Cu-Sn Bronze Bath 160°F"
12525,Neoprene,A - Excellent,"Plating Solutions,   Bronze Plating:    Cu-Sn Bronze Bath 160°F"
12526,NORYL®,A - Excellent,"Plating Solutions,   Bronze Plating:    Cu-Sn Bronze Bath 160°F"
12527,Nylon,A - Excellent,"Plating Solutions,   Bronze Plating:    Cu-Sn Bronze Bath 160°F"
12528,Polypropylene,A - Excellent,"Plating Solutions,   Bronze Plating:    Cu-Sn Bronze Bath 160°F"
12529,PTFE,A - Excellent,"Plating Solutions,   Bronze Plating:    Cu-Sn Bronze Bath 160°F"
12530,PVC,A - Excellent,"Plating Solutions,   Bronze Plating:    Cu-Sn Bronze Bath 160°F"
12531,PVDF (Kynar®),A - Excellent,"Plating Solutions,   Bronze Plating:    Cu-Sn Bronze Bath 160°F"
12532,stainless steel - 304,A - Excellent,"Plating Solutions,   Bronze Plating:    Cu-Sn Bronze Bath 160°F"
12533,stainless steel - 316,A - Excellent,"Plating Solutions,   Bronze Plating:    Cu-Sn Bronze Bath 160°F"
12534,Titanium,A - Excellent,"Plating Solutions,   Bronze Plating:    Cu-Sn Bronze Bath 160°F"
12535,Viton®,A - Excellent,"Plating Solutions,   Bronze Plating:    Cu-Sn Bronze Bath 160°F"
12536,Acetal (Delrin®),A - Excellent,"Plating Solutions,   Bronze Plating:    Cu-Zn Bronze Bath 100°F"
12537,Aluminum,A - Excellent,"Plating Solutions,   Bronze Plating:    Cu-Zn Bronze Bath 100°F"
12538,Buna N (Nitrile),A - Excellent,"Plating Solutions,   Bronze Plating:    Cu-Zn Bronze Bath 100°F"
12539,Carpenter 20,A - Excellent,"Plating Solutions,   Bronze Plating:    Cu-Zn Bronze Bath 100°F"
12540,Cast iron,A - Excellent,"Plating Solutions,   Bronze Plating:    Cu-Zn Bronze Bath 100°F"
12541,CPVC,A - Excellent,"Plating Solutions,   Bronze Plating:    Cu-Zn Bronze Bath 100°F"
12542,Epoxy,B - Good,"Plating Solutions,   Bronze Plating:    Cu-Zn Bronze Bath 100°F"
12543,Hastelloy-C®,A - Excellent,"Plating Solutions,   Bronze Plating:    Cu-Zn Bronze Bath 100°F"
12544,Neoprene,A - Excellent,"Plating Solutions,   Bronze Plating:    Cu-Zn Bronze Bath 100°F"
12545,NORYL®,A - Excellent,"Plating Solutions,   Bronze Plating:    Cu-Zn Bronze Bath 100°F"
12546,Nylon,A - Excellent,"Plating Solutions,   Bronze Plating:    Cu-Zn Bronze Bath 100°F"
12547,Polypropylene,A - Excellent,"Plating Solutions,   Bronze Plating:    Cu-Zn Bronze Bath 100°F"
12548,PTFE,A - Excellent,"Plating Solutions,   Bronze Plating:    Cu-Zn Bronze Bath 100°F"
12549,PVC,A - Excellent,"Plating Solutions,   Bronze Plating:    Cu-Zn Bronze Bath 100°F"
12550,PVDF (Kynar®),A - Excellent,"Plating Solutions,   Bronze Plating:    Cu-Zn Bronze Bath 100°F"
12551,stainless steel - 304,A - Excellent,"Plating Solutions,   Bronze Plating:    Cu-Zn Bronze Bath 100°F"
12552,stainless steel - 316,A - Excellent,"Plating Solutions,   Bronze Plating:    Cu-Zn Bronze Bath 100°F"
12553,Titanium,A - Excellent,"Plating Solutions,   Bronze Plating:    Cu-Zn Bronze Bath 100°F"
12554,Viton®,A - Excellent,"Plating Solutions,   Bronze Plating:    Cu-Zn Bronze Bath 100°F"
12555,Acetal (Delrin®),A - Excellent,"Plating Solutions,   Cadmium Plating:    Cyanide Bath 90°F"
12556,Aluminum,A - Excellent,"Plating Solutions,   Cadmium Plating:    Cyanide Bath 90°F"
12557,Buna N (Nitrile),A - Excellent,"Plating Solutions,   Cadmium Plating:    Cyanide Bath 90°F"
12558,Carpenter 20,A - Excellent,"Plating Solutions,   Cadmium Plating:    Cyanide Bath 90°F"
12559,Cast iron,A - Excellent,"Plating Solutions,   Cadmium Plating:    Cyanide Bath 90°F"
12560,CPVC,A - Excellent,"Plating Solutions,   Cadmium Plating:    Cyanide Bath 90°F"
12561,Epoxy,B - Good,"Plating Solutions,   Cadmium Plating:    Cyanide Bath 90°F"
12562,Hastelloy-C®,A - Excellent,"Plating Solutions,   Cadmium Plating:    Cyanide Bath 90°F"
12563,Neoprene,A - Excellent,"Plating Solutions,   Cadmium Plating:    Cyanide Bath 90°F"
12564,NORYL®,A - Excellent,"Plating Solutions,   Cadmium Plating:    Cyanide Bath 90°F"
12565,Nylon,A - Excellent,"Plating Solutions,   Cadmium Plating:    Cyanide Bath 90°F"
12566,Polypropylene,A - Excellent,"Plating Solutions,   Cadmium Plating:    Cyanide Bath 90°F"
12567,PTFE,A - Excellent,"Plating Solutions,   Cadmium Plating:    Cyanide Bath 90°F"
12568,PVC,A - Excellent,"Plating Solutions,   Cadmium Plating:    Cyanide Bath 90°F"
12569,PVDF (Kynar®),A - Excellent,"Plating Solutions,   Cadmium Plating:    Cyanide Bath 90°F"
12570,stainless steel - 316,A - Excellent,"Plating Solutions,   Cadmium Plating:    Cyanide Bath 90°F"
12571,Titanium,A - Excellent,"Plating Solutions,   Cadmium Plating:    Cyanide Bath 90°F"
12572,Viton®,A - Excellent,"Plating Solutions,   Cadmium Plating:    Cyanide Bath 90°F"
12573,Acetal (Delrin®),C - Fair,"Plating Solutions,   Cadmium Plating:    Fluoborate Bath 100°F"
12574,Aluminum,A - Excellent,"Plating Solutions,   Cadmium Plating:    Fluoborate Bath 100°F"
12575,Buna N (Nitrile),B - Good,"Plating Solutions,   Cadmium Plating:    Fluoborate Bath 100°F"
12576,Carpenter 20,A - Excellent,"Plating Solutions,   Cadmium Plating:    Fluoborate Bath 100°F"
12577,Cast iron,D - Poor,"Plating Solutions,   Cadmium Plating:    Fluoborate Bath 100°F"
12578,CPVC,A - Excellent,"Plating Solutions,   Cadmium Plating:    Fluoborate Bath 100°F"
12579,Epoxy,B - Good,"Plating Solutions,   Cadmium Plating:    Fluoborate Bath 100°F"
12580,Hastelloy-C®,D - Poor,"Plating Solutions,   Cadmium Plating:    Fluoborate Bath 100°F"
12581,Neoprene,C - Fair,"Plating Solutions,   Cadmium Plating:    Fluoborate Bath 100°F"
12582,NORYL®,A - Excellent,"Plating Solutions,   Cadmium Plating:    Fluoborate Bath 100°F"
12583,Nylon,D - Poor,"Plating Solutions,   Cadmium Plating:    Fluoborate Bath 100°F"
12584,Polypropylene,A - Excellent,"Plating Solutions,   Cadmium Plating:    Fluoborate Bath 100°F"
12585,PTFE,A - Excellent,"Plating Solutions,   Cadmium Plating:    Fluoborate Bath 100°F"
12586,PVC,A - Excellent,"Plating Solutions,   Cadmium Plating:    Fluoborate Bath 100°F"
12587,PVDF (Kynar®),A - Excellent,"Plating Solutions,   Cadmium Plating:    Fluoborate Bath 100°F"
12588,stainless steel - 304,A - Excellent,"Plating Solutions,   Cadmium Plating:    Fluoborate Bath 100°F"
12589,stainless steel - 316,A - Excellent,"Plating Solutions,   Cadmium Plating:    Fluoborate Bath 100°F"
12590,Titanium,D - Poor,"Plating Solutions,   Cadmium Plating:    Fluoborate Bath 100°F"
12591,Viton®,A - Excellent,"Plating Solutions,   Cadmium Plating:    Fluoborate Bath 100°F"
12592,Acetal (Delrin®),D - Poor,"Plating Solutions,   Chromium Plating:    Barrel Chrome Bath 95°F"
12593,Aluminum,A - Excellent,"Plating Solutions,   Chromium Plating:    Barrel Chrome Bath 95°F"
12594,Buna N (Nitrile),D - Poor,"Plating Solutions,   Chromium Plating:    Barrel Chrome Bath 95°F"
12595,Carpenter 20,D - Poor,"Plating Solutions,   Chromium Plating:    Barrel Chrome Bath 95°F"
12596,Cast iron,C - Fair,"Plating Solutions,   Chromium Plating:    Barrel Chrome Bath 95°F"
12597,CPVC,A - Excellent,"Plating Solutions,   Chromium Plating:    Barrel Chrome Bath 95°F"
12598,Epoxy,C - Fair,"Plating Solutions,   Chromium Plating:    Barrel Chrome Bath 95°F"
12599,Hastelloy-C®,D - Poor,"Plating Solutions,   Chromium Plating:    Barrel Chrome Bath 95°F"
12600,Kalrez,A - Excellent,"Plating Solutions,   Chromium Plating:    Barrel Chrome Bath 95°F"
12601,Neoprene,D - Poor,"Plating Solutions,   Chromium Plating:    Barrel Chrome Bath 95°F"
12602,NORYL®,D - Poor,"Plating Solutions,   Chromium Plating:    Barrel Chrome Bath 95°F"
12603,Nylon,D - Poor,"Plating Solutions,   Chromium Plating:    Barrel Chrome Bath 95°F"
12604,Polypropylene,A - Excellent,"Plating Solutions,   Chromium Plating:    Barrel Chrome Bath 95°F"
12605,PTFE,A - Excellent,"Plating Solutions,   Chromium Plating:    Barrel Chrome Bath 95°F"
12606,PVC,A - Excellent,"Plating Solutions,   Chromium Plating:    Barrel Chrome Bath 95°F"
12607,PVDF (Kynar®),C - Fair,"Plating Solutions,   Chromium Plating:    Barrel Chrome Bath 95°F"
12608,stainless steel - 316,D - Poor,"Plating Solutions,   Chromium Plating:    Barrel Chrome Bath 95°F"
12609,Titanium,C - Fair,"Plating Solutions,   Chromium Plating:    Barrel Chrome Bath 95°F"
12610,Viton®,C - Fair,"Plating Solutions,   Chromium Plating:    Barrel Chrome Bath 95°F"
12611,Acetal (Delrin®),D - Poor,"Plating Solutions,   Chromium Plating:    Black Chrome Bath 115°F"
12612,Aluminum,A - Excellent,"Plating Solutions,   Chromium Plating:    Black Chrome Bath 115°F"
12613,Buna N (Nitrile),C - Fair,"Plating Solutions,   Chromium Plating:    Black Chrome Bath 115°F"
12614,Carpenter 20,C - Fair,"Plating Solutions,   Chromium Plating:    Black Chrome Bath 115°F"
12615,Cast iron,A - Excellent,"Plating Solutions,   Chromium Plating:    Black Chrome Bath 115°F"
12616,CPVC,A - Excellent,"Plating Solutions,   Chromium Plating:    Black Chrome Bath 115°F"
12617,Epoxy,C - Fair,"Plating Solutions,   Chromium Plating:    Black Chrome Bath 115°F"
12618,Hastelloy-C®,D - Poor,"Plating Solutions,   Chromium Plating:    Black Chrome Bath 115°F"
12619,Kalrez,A - Excellent,"Plating Solutions,   Chromium Plating:    Black Chrome Bath 115°F"
12620,Neoprene,D - Poor,"Plating Solutions,   Chromium Plating:    Black Chrome Bath 115°F"
12621,NORYL®,D - Poor,"Plating Solutions,   Chromium Plating:    Black Chrome Bath 115°F"
12622,Nylon,D - Poor,"Plating Solutions,   Chromium Plating:    Black Chrome Bath 115°F"
12623,Polypropylene,A - Excellent,"Plating Solutions,   Chromium Plating:    Black Chrome Bath 115°F"
12624,PTFE,A - Excellent,"Plating Solutions,   Chromium Plating:    Black Chrome Bath 115°F"
12625,PVC,A - Excellent,"Plating Solutions,   Chromium Plating:    Black Chrome Bath 115°F"
12626,PVDF (Kynar®),C - Fair,"Plating Solutions,   Chromium Plating:    Black Chrome Bath 115°F"
12627,stainless steel - 316,C - Fair,"Plating Solutions,   Chromium Plating:    Black Chrome Bath 115°F"
12628,Titanium,A - Excellent,"Plating Solutions,   Chromium Plating:    Black Chrome Bath 115°F"
12629,Viton®,C - Fair,"Plating Solutions,   Chromium Plating:    Black Chrome Bath 115°F"
12630,Acetal (Delrin®),D - Poor,"Plating Solutions,   Chromium Plating:    Chromic-Sulfuric Bath 130°F"
12631,Aluminum,A - Excellent,"Plating Solutions,   Chromium Plating:    Chromic-Sulfuric Bath 130°F"
12632,Buna N (Nitrile),D - Poor,"Plating Solutions,   Chromium Plating:    Chromic-Sulfuric Bath 130°F"
12633,Carpenter 20,C - Fair,"Plating Solutions,   Chromium Plating:    Chromic-Sulfuric Bath 130°F"
12634,Cast iron,A - Excellent,"Plating Solutions,   Chromium Plating:    Chromic-Sulfuric Bath 130°F"
12635,CPVC,A - Excellent,"Plating Solutions,   Chromium Plating:    Chromic-Sulfuric Bath 130°F"
12636,Epoxy,C - Fair,"Plating Solutions,   Chromium Plating:    Chromic-Sulfuric Bath 130°F"
12637,Hastelloy-C®,D - Poor,"Plating Solutions,   Chromium Plating:    Chromic-Sulfuric Bath 130°F"
12638,Kalrez,A - Excellent,"Plating Solutions,   Chromium Plating:    Chromic-Sulfuric Bath 130°F"
12639,Neoprene,D - Poor,"Plating Solutions,   Chromium Plating:    Chromic-Sulfuric Bath 130°F"
12640,NORYL®,D - Poor,"Plating Solutions,   Chromium Plating:    Chromic-Sulfuric Bath 130°F"
12641,Nylon,D - Poor,"Plating Solutions,   Chromium Plating:    Chromic-Sulfuric Bath 130°F"
12642,Polypropylene,A - Excellent,"Plating Solutions,   Chromium Plating:    Chromic-Sulfuric Bath 130°F"
12643,PTFE,A - Excellent,"Plating Solutions,   Chromium Plating:    Chromic-Sulfuric Bath 130°F"
12644,PVC,A - Excellent,"Plating Solutions,   Chromium Plating:    Chromic-Sulfuric Bath 130°F"
12645,PVDF (Kynar®),C - Fair,"Plating Solutions,   Chromium Plating:    Chromic-Sulfuric Bath 130°F"
12646,stainless steel - 316,C - Fair,"Plating Solutions,   Chromium Plating:    Chromic-Sulfuric Bath 130°F"
12647,Titanium,A - Excellent,"Plating Solutions,   Chromium Plating:    Chromic-Sulfuric Bath 130°F"
12648,Viton®,C - Fair,"Plating Solutions,   Chromium Plating:    Chromic-Sulfuric Bath 130°F"
12649,Acetal (Delrin®),D - Poor,"Plating Solutions,   Chromium Plating:    Fluoride Bath 130°F"
12650,Aluminum,A - Excellent,"Plating Solutions,   Chromium Plating:    Fluoride Bath 130°F"
12651,Buna N (Nitrile),D - Poor,"Plating Solutions,   Chromium Plating:    Fluoride Bath 130°F"
12652,Carpenter 20,D - Poor,"Plating Solutions,   Chromium Plating:    Fluoride Bath 130°F"
12653,Cast iron,C - Fair,"Plating Solutions,   Chromium Plating:    Fluoride Bath 130°F"
12654,CPVC,A - Excellent,"Plating Solutions,   Chromium Plating:    Fluoride Bath 130°F"
12655,Epoxy,C - Fair,"Plating Solutions,   Chromium Plating:    Fluoride Bath 130°F"
12656,Hastelloy-C®,D - Poor,"Plating Solutions,   Chromium Plating:    Fluoride Bath 130°F"
12657,Kalrez,A - Excellent,"Plating Solutions,   Chromium Plating:    Fluoride Bath 130°F"
12658,Neoprene,D - Poor,"Plating Solutions,   Chromium Plating:    Fluoride Bath 130°F"
12659,NORYL®,D - Poor,"Plating Solutions,   Chromium Plating:    Fluoride Bath 130°F"
12660,Nylon,D - Poor,"Plating Solutions,   Chromium Plating:    Fluoride Bath 130°F"
12661,Polypropylene,A - Excellent,"Plating Solutions,   Chromium Plating:    Fluoride Bath 130°F"
12662,PTFE,A - Excellent,"Plating Solutions,   Chromium Plating:    Fluoride Bath 130°F"
12663,PVC,A - Excellent,"Plating Solutions,   Chromium Plating:    Fluoride Bath 130°F"
12664,PVDF (Kynar®),C - Fair,"Plating Solutions,   Chromium Plating:    Fluoride Bath 130°F"
12665,stainless steel - 316,D - Poor,"Plating Solutions,   Chromium Plating:    Fluoride Bath 130°F"
12666,Titanium,C - Fair,"Plating Solutions,   Chromium Plating:    Fluoride Bath 130°F"
12667,Viton®,C - Fair,"Plating Solutions,   Chromium Plating:    Fluoride Bath 130°F"
12668,Acetal (Delrin®),D - Poor,"Plating Solutions,   Chromium Plating:    Fluosilicate Bath 95°F"
12669,Aluminum,A - Excellent,"Plating Solutions,   Chromium Plating:    Fluosilicate Bath 95°F"
12670,Buna N (Nitrile),D - Poor,"Plating Solutions,   Chromium Plating:    Fluosilicate Bath 95°F"
12671,Carpenter 20,C - Fair,"Plating Solutions,   Chromium Plating:    Fluosilicate Bath 95°F"
12672,Cast iron,C - Fair,"Plating Solutions,   Chromium Plating:    Fluosilicate Bath 95°F"
12673,CPVC,A - Excellent,"Plating Solutions,   Chromium Plating:    Fluosilicate Bath 95°F"
12674,Epoxy,C - Fair,"Plating Solutions,   Chromium Plating:    Fluosilicate Bath 95°F"
12675,Hastelloy-C®,D - Poor,"Plating Solutions,   Chromium Plating:    Fluosilicate Bath 95°F"
12676,Kalrez,A - Excellent,"Plating Solutions,   Chromium Plating:    Fluosilicate Bath 95°F"
12677,Neoprene,D - Poor,"Plating Solutions,   Chromium Plating:    Fluosilicate Bath 95°F"
12678,NORYL®,D - Poor,"Plating Solutions,   Chromium Plating:    Fluosilicate Bath 95°F"
12679,Nylon,D - Poor,"Plating Solutions,   Chromium Plating:    Fluosilicate Bath 95°F"
12680,Polypropylene,D - Poor,"Plating Solutions,   Chromium Plating:    Fluosilicate Bath 95°F"
12681,PTFE,A - Excellent,"Plating Solutions,   Chromium Plating:    Fluosilicate Bath 95°F"
12682,PVC,A - Excellent,"Plating Solutions,   Chromium Plating:    Fluosilicate Bath 95°F"
12683,PVDF (Kynar®),C - Fair,"Plating Solutions,   Chromium Plating:    Fluosilicate Bath 95°F"
12684,stainless steel - 316,C - Fair,"Plating Solutions,   Chromium Plating:    Fluosilicate Bath 95°F"
12685,Titanium,C - Fair,"Plating Solutions,   Chromium Plating:    Fluosilicate Bath 95°F"
12686,Viton®,C - Fair,"Plating Solutions,   Chromium Plating:    Fluosilicate Bath 95°F"
12687,Acetal (Delrin®),C - Fair,"Plating Solutions,   Copper Plating (Acid):    Copper Fluoborate Bath 120°F"
12688,Aluminum,A - Excellent,"Plating Solutions,   Copper Plating (Acid):    Copper Fluoborate Bath 120°F"
12689,Buna N (Nitrile),B - Good,"Plating Solutions,   Copper Plating (Acid):    Copper Fluoborate Bath 120°F"
12690,Carpenter 20,D - Poor,"Plating Solutions,   Copper Plating (Acid):    Copper Fluoborate Bath 120°F"
12691,Cast iron,D - Poor,"Plating Solutions,   Copper Plating (Acid):    Copper Fluoborate Bath 120°F"
12692,CPVC,A - Excellent,"Plating Solutions,   Copper Plating (Acid):    Copper Fluoborate Bath 120°F"
12693,Epoxy,D - Poor,"Plating Solutions,   Copper Plating (Acid):    Copper Fluoborate Bath 120°F"
12694,Hastelloy-C®,D - Poor,"Plating Solutions,   Copper Plating (Acid):    Copper Fluoborate Bath 120°F"
12695,Neoprene,C - Fair,"Plating Solutions,   Copper Plating (Acid):    Copper Fluoborate Bath 120°F"
12696,NORYL®,A - Excellent,"Plating Solutions,   Copper Plating (Acid):    Copper Fluoborate Bath 120°F"
12697,Nylon,D - Poor,"Plating Solutions,   Copper Plating (Acid):    Copper Fluoborate Bath 120°F"
12698,Polypropylene,A - Excellent,"Plating Solutions,   Copper Plating (Acid):    Copper Fluoborate Bath 120°F"
12699,Polyurethane,D - Poor,"Plating Solutions,   Copper Plating (Acid):    Copper Fluoborate Bath 120°F"
12700,PTFE,A - Excellent,"Plating Solutions,   Copper Plating (Acid):    Copper Fluoborate Bath 120°F"
12701,PVC,A - Excellent,"Plating Solutions,   Copper Plating (Acid):    Copper Fluoborate Bath 120°F"
12702,PVDF (Kynar®),A - Excellent,"Plating Solutions,   Copper Plating (Acid):    Copper Fluoborate Bath 120°F"
12703,stainless steel - 304,A - Excellent,"Plating Solutions,   Copper Plating (Acid):    Copper Fluoborate Bath 120°F"
12704,stainless steel - 316,D - Poor,"Plating Solutions,   Copper Plating (Acid):    Copper Fluoborate Bath 120°F"
12705,Titanium,D - Poor,"Plating Solutions,   Copper Plating (Acid):    Copper Fluoborate Bath 120°F"
12706,Viton®,A - Excellent,"Plating Solutions,   Copper Plating (Acid):    Copper Fluoborate Bath 120°F"
12707,Acetal (Delrin®),A - Excellent,"Plating Solutions,   Copper Plating (Acid):    Copper Sulfate Bath R.T."
12708,Aluminum,A - Excellent,"Plating Solutions,   Copper Plating (Acid):    Copper Sulfate Bath R.T."
12709,Buna N (Nitrile),A - Excellent,"Plating Solutions,   Copper Plating (Acid):    Copper Sulfate Bath R.T."
12710,Carpenter 20,D - Poor,"Plating Solutions,   Copper Plating (Acid):    Copper Sulfate Bath R.T."
12711,Cast iron,A - Excellent,"Plating Solutions,   Copper Plating (Acid):    Copper Sulfate Bath R.T."
12712,CPVC,A - Excellent,"Plating Solutions,   Copper Plating (Acid):    Copper Sulfate Bath R.T."
12713,Epoxy,D - Poor,"Plating Solutions,   Copper Plating (Acid):    Copper Sulfate Bath R.T."
12714,Hastelloy-C®,D - Poor,"Plating Solutions,   Copper Plating (Acid):    Copper Sulfate Bath R.T."
12715,Neoprene,A - Excellent,"Plating Solutions,   Copper Plating (Acid):    Copper Sulfate Bath R.T."
12716,NORYL®,A - Excellent,"Plating Solutions,   Copper Plating (Acid):    Copper Sulfate Bath R.T."
12717,Nylon,D - Poor,"Plating Solutions,   Copper Plating (Acid):    Copper Sulfate Bath R.T."
12718,Polypropylene,A - Excellent,"Plating Solutions,   Copper Plating (Acid):    Copper Sulfate Bath R.T."
12719,Polyurethane,D - Poor,"Plating Solutions,   Copper Plating (Acid):    Copper Sulfate Bath R.T."
12720,PTFE,A - Excellent,"Plating Solutions,   Copper Plating (Acid):    Copper Sulfate Bath R.T."
12721,PVC,A - Excellent,"Plating Solutions,   Copper Plating (Acid):    Copper Sulfate Bath R.T."
12722,PVDF (Kynar®),A - Excellent,"Plating Solutions,   Copper Plating (Acid):    Copper Sulfate Bath R.T."
12723,stainless steel - 316,D - Poor,"Plating Solutions,   Copper Plating (Acid):    Copper Sulfate Bath R.T."
12724,Titanium,A - Excellent,"Plating Solutions,   Copper Plating (Acid):    Copper Sulfate Bath R.T."
12725,Viton®,A - Excellent,"Plating Solutions,   Copper Plating (Acid):    Copper Sulfate Bath R.T."
12726,Acetal (Delrin®),A - Excellent,"Plating Solutions,   Copper Plating (Cyanide):    Copper Strike Bath 120°F"
12727,Buna N (Nitrile),A - Excellent,"Plating Solutions,   Copper Plating (Cyanide):    Copper Strike Bath 120°F"
12728,Cast iron,A - Excellent,"Plating Solutions,   Copper Plating (Cyanide):    Copper Strike Bath 120°F"
12729,CPVC,A - Excellent,"Plating Solutions,   Copper Plating (Cyanide):    Copper Strike Bath 120°F"
12730,Epoxy,B - Good,"Plating Solutions,   Copper Plating (Cyanide):    Copper Strike Bath 120°F"
12731,Hastelloy-C®,A - Excellent,"Plating Solutions,   Copper Plating (Cyanide):    Copper Strike Bath 120°F"
12732,Neoprene,A - Excellent,"Plating Solutions,   Copper Plating (Cyanide):    Copper Strike Bath 120°F"
12733,NORYL®,A - Excellent,"Plating Solutions,   Copper Plating (Cyanide):    Copper Strike Bath 120°F"
12734,Nylon,A - Excellent,"Plating Solutions,   Copper Plating (Cyanide):    Copper Strike Bath 120°F"
12735,Polypropylene,A - Excellent,"Plating Solutions,   Copper Plating (Cyanide):    Copper Strike Bath 120°F"
12736,Polyurethane,D - Poor,"Plating Solutions,   Copper Plating (Cyanide):    Copper Strike Bath 120°F"
12737,PTFE,A - Excellent,"Plating Solutions,   Copper Plating (Cyanide):    Copper Strike Bath 120°F"
12738,PVC,A - Excellent,"Plating Solutions,   Copper Plating (Cyanide):    Copper Strike Bath 120°F"
12739,PVDF (Kynar®),B - Good,"Plating Solutions,   Copper Plating (Cyanide):    Copper Strike Bath 120°F"
12740,stainless steel - 316,A - Excellent,"Plating Solutions,   Copper Plating (Cyanide):    Copper Strike Bath 120°F"
12741,Viton®,A - Excellent,"Plating Solutions,   Copper Plating (Cyanide):    Copper Strike Bath 120°F"
12742,Acetal (Delrin®),B - Good,"Plating Solutions,   Copper Plating (Cyanide):    High-Speed Bath 180°F"
12743,Aluminum,A - Excellent,"Plating Solutions,   Copper Plating (Cyanide):    High-Speed Bath 180°F"
12744,Buna N (Nitrile),A - Excellent,"Plating Solutions,   Copper Plating (Cyanide):    High-Speed Bath 180°F"
12745,Cast iron,A - Excellent,"Plating Solutions,   Copper Plating (Cyanide):    High-Speed Bath 180°F"
12746,CPVC,D - Poor,"Plating Solutions,   Copper Plating (Cyanide):    High-Speed Bath 180°F"
12747,Epoxy,C - Fair,"Plating Solutions,   Copper Plating (Cyanide):    High-Speed Bath 180°F"
12748,Hastelloy-C®,A - Excellent,"Plating Solutions,   Copper Plating (Cyanide):    High-Speed Bath 180°F"
12749,Neoprene,B - Good,"Plating Solutions,   Copper Plating (Cyanide):    High-Speed Bath 180°F"
12750,NORYL®,A - Excellent,"Plating Solutions,   Copper Plating (Cyanide):    High-Speed Bath 180°F"
12751,Nylon,A - Excellent,"Plating Solutions,   Copper Plating (Cyanide):    High-Speed Bath 180°F"
12752,Polypropylene,A - Excellent,"Plating Solutions,   Copper Plating (Cyanide):    High-Speed Bath 180°F"
12753,Polyurethane,D - Poor,"Plating Solutions,   Copper Plating (Cyanide):    High-Speed Bath 180°F"
12754,PTFE,A - Excellent,"Plating Solutions,   Copper Plating (Cyanide):    High-Speed Bath 180°F"
12755,PVC,D - Poor,"Plating Solutions,   Copper Plating (Cyanide):    High-Speed Bath 180°F"
12756,PVDF (Kynar®),A - Excellent,"Plating Solutions,   Copper Plating (Cyanide):    High-Speed Bath 180°F"
12757,stainless steel - 316,A - Excellent,"Plating Solutions,   Copper Plating (Cyanide):    High-Speed Bath 180°F"
12758,Titanium,D - Poor,"Plating Solutions,   Copper Plating (Cyanide):    High-Speed Bath 180°F"
12759,Viton®,A - Excellent,"Plating Solutions,   Copper Plating (Cyanide):    High-Speed Bath 180°F"
12760,Acetal (Delrin®),B - Good,"Plating Solutions,   Copper Plating (Cyanide):    Rochelle Salt Bath 150°F"
12761,Aluminum,A - Excellent,"Plating Solutions,   Copper Plating (Cyanide):    Rochelle Salt Bath 150°F"
12762,Buna N (Nitrile),A - Excellent,"Plating Solutions,   Copper Plating (Cyanide):    Rochelle Salt Bath 150°F"
12763,Cast iron,A - Excellent,"Plating Solutions,   Copper Plating (Cyanide):    Rochelle Salt Bath 150°F"
12764,CPVC,D - Poor,"Plating Solutions,   Copper Plating (Cyanide):    Rochelle Salt Bath 150°F"
12765,Epoxy,C - Fair,"Plating Solutions,   Copper Plating (Cyanide):    Rochelle Salt Bath 150°F"
12766,Hastelloy-C®,A - Excellent,"Plating Solutions,   Copper Plating (Cyanide):    Rochelle Salt Bath 150°F"
12767,Neoprene,B - Good,"Plating Solutions,   Copper Plating (Cyanide):    Rochelle Salt Bath 150°F"
12768,NORYL®,A - Excellent,"Plating Solutions,   Copper Plating (Cyanide):    Rochelle Salt Bath 150°F"
12769,Nylon,A - Excellent,"Plating Solutions,   Copper Plating (Cyanide):    Rochelle Salt Bath 150°F"
12770,Polypropylene,A - Excellent,"Plating Solutions,   Copper Plating (Cyanide):    Rochelle Salt Bath 150°F"
12771,Polyurethane,D - Poor,"Plating Solutions,   Copper Plating (Cyanide):    Rochelle Salt Bath 150°F"
12772,PTFE,A - Excellent,"Plating Solutions,   Copper Plating (Cyanide):    Rochelle Salt Bath 150°F"
12773,PVC,D - Poor,"Plating Solutions,   Copper Plating (Cyanide):    Rochelle Salt Bath 150°F"
12774,PVDF (Kynar®),A - Excellent,"Plating Solutions,   Copper Plating (Cyanide):    Rochelle Salt Bath 150°F"
12775,stainless steel - 316,A - Excellent,"Plating Solutions,   Copper Plating (Cyanide):    Rochelle Salt Bath 150°F"
12776,Titanium,D - Poor,"Plating Solutions,   Copper Plating (Cyanide):    Rochelle Salt Bath 150°F"
12777,Viton®,A - Excellent,"Plating Solutions,   Copper Plating (Cyanide):    Rochelle Salt Bath 150°F"
12778,Acetal (Delrin®),D - Poor,"Plating Solutions,   Copper Plating (Misc):    Copper (Electroless)"
12779,Aluminum,A - Excellent,"Plating Solutions,   Copper Plating (Misc):    Copper (Electroless)"
12780,Buna N (Nitrile),D - Poor,"Plating Solutions,   Copper Plating (Misc):    Copper (Electroless)"
12781,CPVC,A - Excellent,"Plating Solutions,   Copper Plating (Misc):    Copper (Electroless)"
12782,Epoxy,B - Good,"Plating Solutions,   Copper Plating (Misc):    Copper (Electroless)"
12783,Neoprene,D - Poor,"Plating Solutions,   Copper Plating (Misc):    Copper (Electroless)"
12784,NORYL®,A - Excellent,"Plating Solutions,   Copper Plating (Misc):    Copper (Electroless)"
12785,Nylon,A - Excellent,"Plating Solutions,   Copper Plating (Misc):    Copper (Electroless)"
12786,Polypropylene,A - Excellent,"Plating Solutions,   Copper Plating (Misc):    Copper (Electroless)"
12787,Polyurethane,D - Poor,"Plating Solutions,   Copper Plating (Misc):    Copper (Electroless)"
12788,PTFE,A - Excellent,"Plating Solutions,   Copper Plating (Misc):    Copper (Electroless)"
12789,PVC,A - Excellent,"Plating Solutions,   Copper Plating (Misc):    Copper (Electroless)"
12790,PVDF (Kynar®),A - Excellent,"Plating Solutions,   Copper Plating (Misc):    Copper (Electroless)"
12791,Titanium,A - Excellent,"Plating Solutions,   Copper Plating (Misc):    Copper (Electroless)"
12792,Tygon®,D - Poor,"Plating Solutions,   Copper Plating (Misc):    Copper (Electroless)"
12793,Viton®,A - Excellent,"Plating Solutions,   Copper Plating (Misc):    Copper (Electroless)"
12794,Acetal (Delrin®),A - Excellent,"Plating Solutions,   Copper Plating (Misc):    Copper Pyrophosphate"
12795,Aluminum,A - Excellent,"Plating Solutions,   Copper Plating (Misc):    Copper Pyrophosphate"
12796,Buna N (Nitrile),A - Excellent,"Plating Solutions,   Copper Plating (Misc):    Copper Pyrophosphate"
12797,Carpenter 20,A - Excellent,"Plating Solutions,   Copper Plating (Misc):    Copper Pyrophosphate"
12798,Cast iron,A - Excellent,"Plating Solutions,   Copper Plating (Misc):    Copper Pyrophosphate"
12799,CPVC,A - Excellent,"Plating Solutions,   Copper Plating (Misc):    Copper Pyrophosphate"
12800,Epoxy,B - Good,"Plating Solutions,   Copper Plating (Misc):    Copper Pyrophosphate"
12801,Hastelloy-C®,A - Excellent,"Plating Solutions,   Copper Plating (Misc):    Copper Pyrophosphate"
12802,Neoprene,A - Excellent,"Plating Solutions,   Copper Plating (Misc):    Copper Pyrophosphate"
12803,NORYL®,A - Excellent,"Plating Solutions,   Copper Plating (Misc):    Copper Pyrophosphate"
12804,Nylon,A - Excellent,"Plating Solutions,   Copper Plating (Misc):    Copper Pyrophosphate"
12805,Polypropylene,A - Excellent,"Plating Solutions,   Copper Plating (Misc):    Copper Pyrophosphate"
12806,Polyurethane,D - Poor,"Plating Solutions,   Copper Plating (Misc):    Copper Pyrophosphate"
12807,PTFE,A - Excellent,"Plating Solutions,   Copper Plating (Misc):    Copper Pyrophosphate"
12808,PVC,A - Excellent,"Plating Solutions,   Copper Plating (Misc):    Copper Pyrophosphate"
12809,PVDF (Kynar®),A - Excellent,"Plating Solutions,   Copper Plating (Misc):    Copper Pyrophosphate"
12810,stainless steel - 316,A - Excellent,"Plating Solutions,   Copper Plating (Misc):    Copper Pyrophosphate"
12811,Titanium,A - Excellent,"Plating Solutions,   Copper Plating (Misc):    Copper Pyrophosphate"
12812,Viton®,A - Excellent,"Plating Solutions,   Copper Plating (Misc):    Copper Pyrophosphate"
12813,Buna N (Nitrile),A - Excellent,"Plating Solutions,   Gold Plating:    Acid 75°F"
12814,CPVC,A - Excellent,"Plating Solutions,   Gold Plating:    Acid 75°F"
12815,Epoxy,A - Excellent,"Plating Solutions,   Gold Plating:    Acid 75°F"
12816,Hastelloy-C®,A - Excellent,"Plating Solutions,   Gold Plating:    Acid 75°F"
12817,Neoprene,A - Excellent,"Plating Solutions,   Gold Plating:    Acid 75°F"
12818,NORYL®,A - Excellent,"Plating Solutions,   Gold Plating:    Acid 75°F"
12819,Nylon,A - Excellent,"Plating Solutions,   Gold Plating:    Acid 75°F"
12820,Polypropylene,A - Excellent,"Plating Solutions,   Gold Plating:    Acid 75°F"
12821,PTFE,A - Excellent,"Plating Solutions,   Gold Plating:    Acid 75°F"
12822,PVC,A - Excellent,"Plating Solutions,   Gold Plating:    Acid 75°F"
12823,stainless steel - 316,C - Fair,"Plating Solutions,   Gold Plating:    Acid 75°F"
12824,Titanium,A - Excellent,"Plating Solutions,   Gold Plating:    Acid 75°F"
12825,Viton®,A - Excellent,"Plating Solutions,   Gold Plating:    Acid 75°F"
12826,Buna N (Nitrile),A - Excellent,"Plating Solutions,   Gold Plating:    Cyanide 150°F"
12827,CPVC,D - Poor,"Plating Solutions,   Gold Plating:    Cyanide 150°F"
12828,Epoxy,D - Poor,"Plating Solutions,   Gold Plating:    Cyanide 150°F"
12829,Hastelloy-C®,A - Excellent,"Plating Solutions,   Gold Plating:    Cyanide 150°F"
12830,Neoprene,A - Excellent,"Plating Solutions,   Gold Plating:    Cyanide 150°F"
12831,NORYL®,A - Excellent,"Plating Solutions,   Gold Plating:    Cyanide 150°F"
12832,Nylon,A - Excellent,"Plating Solutions,   Gold Plating:    Cyanide 150°F"
12833,Polypropylene,A - Excellent,"Plating Solutions,   Gold Plating:    Cyanide 150°F"
12834,PTFE,A - Excellent,"Plating Solutions,   Gold Plating:    Cyanide 150°F"
12835,PVC,D - Poor,"Plating Solutions,   Gold Plating:    Cyanide 150°F"
12836,stainless steel - 316,A - Excellent,"Plating Solutions,   Gold Plating:    Cyanide 150°F"
12837,Titanium,A - Excellent,"Plating Solutions,   Gold Plating:    Cyanide 150°F"
12838,Viton®,A - Excellent,"Plating Solutions,   Gold Plating:    Cyanide 150°F"
12839,Buna N (Nitrile),A - Excellent,"Plating Solutions,   Gold Plating:    Neutral 75°F"
12840,CPVC,A - Excellent,"Plating Solutions,   Gold Plating:    Neutral 75°F"
12841,Epoxy,A - Excellent,"Plating Solutions,   Gold Plating:    Neutral 75°F"
12842,Hastelloy-C®,A - Excellent,"Plating Solutions,   Gold Plating:    Neutral 75°F"
12843,Neoprene,A - Excellent,"Plating Solutions,   Gold Plating:    Neutral 75°F"
12844,NORYL®,A - Excellent,"Plating Solutions,   Gold Plating:    Neutral 75°F"
12845,Nylon,A - Excellent,"Plating Solutions,   Gold Plating:    Neutral 75°F"
12846,Polypropylene,A - Excellent,"Plating Solutions,   Gold Plating:    Neutral 75°F"
12847,PTFE,A - Excellent,"Plating Solutions,   Gold Plating:    Neutral 75°F"
12848,PVC,A - Excellent,"Plating Solutions,   Gold Plating:    Neutral 75°F"
12849,stainless steel - 316,C - Fair,"Plating Solutions,   Gold Plating:    Neutral 75°F"
12850,Titanium,A - Excellent,"Plating Solutions,   Gold Plating:    Neutral 75°F"
12851,Viton®,A - Excellent,"Plating Solutions,   Gold Plating:    Neutral 75°F"
12852,Buna N (Nitrile),A - Excellent,"Plating Solutions,   Indium Sulfamate Plating R.T."
12853,Ceramic Al203,A - Excellent,"Plating Solutions,   Indium Sulfamate Plating R.T."
12854,CPVC,A - Excellent,"Plating Solutions,   Indium Sulfamate Plating R.T."
12855,Epoxy,A - Excellent,"Plating Solutions,   Indium Sulfamate Plating R.T."
12856,Hastelloy-C®,A - Excellent,"Plating Solutions,   Indium Sulfamate Plating R.T."
12857,Neoprene,A - Excellent,"Plating Solutions,   Indium Sulfamate Plating R.T."
12858,NORYL®,A - Excellent,"Plating Solutions,   Indium Sulfamate Plating R.T."
12859,Nylon,D - Poor,"Plating Solutions,   Indium Sulfamate Plating R.T."
12860,Polypropylene,A - Excellent,"Plating Solutions,   Indium Sulfamate Plating R.T."
12861,PTFE,A - Excellent,"Plating Solutions,   Indium Sulfamate Plating R.T."
12862,PVC,A - Excellent,"Plating Solutions,   Indium Sulfamate Plating R.T."
12863,stainless steel - 316,C - Fair,"Plating Solutions,   Indium Sulfamate Plating R.T."
12864,Titanium,A - Excellent,"Plating Solutions,   Indium Sulfamate Plating R.T."
12865,Viton®,A - Excellent,"Plating Solutions,   Indium Sulfamate Plating R.T."
12866,Buna N (Nitrile),A - Excellent,"Plating Solutions,   Iron Plating:    Ferrous Am Sulfate Bath 150°F"
12867,Ceramic Al203,A - Excellent,"Plating Solutions,   Iron Plating:    Ferrous Am Sulfate Bath 150°F"
12868,CPVC,A - Excellent,"Plating Solutions,   Iron Plating:    Ferrous Am Sulfate Bath 150°F"
12869,Epoxy,A - Excellent,"Plating Solutions,   Iron Plating:    Ferrous Am Sulfate Bath 150°F"
12870,Hastelloy-C®,A - Excellent,"Plating Solutions,   Iron Plating:    Ferrous Am Sulfate Bath 150°F"
12871,Neoprene,A - Excellent,"Plating Solutions,   Iron Plating:    Ferrous Am Sulfate Bath 150°F"
12872,NORYL®,A - Excellent,"Plating Solutions,   Iron Plating:    Ferrous Am Sulfate Bath 150°F"
12873,Nylon,D - Poor,"Plating Solutions,   Iron Plating:    Ferrous Am Sulfate Bath 150°F"
12874,Polypropylene,A - Excellent,"Plating Solutions,   Iron Plating:    Ferrous Am Sulfate Bath 150°F"
12875,PTFE,A - Excellent,"Plating Solutions,   Iron Plating:    Ferrous Am Sulfate Bath 150°F"
12876,PVC,A - Excellent,"Plating Solutions,   Iron Plating:    Ferrous Am Sulfate Bath 150°F"
12877,stainless steel - 316,C - Fair,"Plating Solutions,   Iron Plating:    Ferrous Am Sulfate Bath 150°F"
12878,Titanium,A - Excellent,"Plating Solutions,   Iron Plating:    Ferrous Am Sulfate Bath 150°F"
12879,Viton®,A - Excellent,"Plating Solutions,   Iron Plating:    Ferrous Am Sulfate Bath 150°F"
12880,Buna N (Nitrile),B - Good,"Plating Solutions,   Iron Plating:    Ferrous Chloride Bath 190°F"
12881,CPVC,D - Poor,"Plating Solutions,   Iron Plating:    Ferrous Chloride Bath 190°F"
12882,Epoxy,D - Poor,"Plating Solutions,   Iron Plating:    Ferrous Chloride Bath 190°F"
12883,Hastelloy-C®,D - Poor,"Plating Solutions,   Iron Plating:    Ferrous Chloride Bath 190°F"
12884,Neoprene,D - Poor,"Plating Solutions,   Iron Plating:    Ferrous Chloride Bath 190°F"
12885,NORYL®,A - Excellent,"Plating Solutions,   Iron Plating:    Ferrous Chloride Bath 190°F"
12886,Nylon,D - Poor,"Plating Solutions,   Iron Plating:    Ferrous Chloride Bath 190°F"
12887,Polypropylene,C - Fair,"Plating Solutions,   Iron Plating:    Ferrous Chloride Bath 190°F"
12888,PTFE,A - Excellent,"Plating Solutions,   Iron Plating:    Ferrous Chloride Bath 190°F"
12889,PVC,D - Poor,"Plating Solutions,   Iron Plating:    Ferrous Chloride Bath 190°F"
12890,stainless steel - 316,D - Poor,"Plating Solutions,   Iron Plating:    Ferrous Chloride Bath 190°F"
12891,Titanium,A - Excellent,"Plating Solutions,   Iron Plating:    Ferrous Chloride Bath 190°F"
12892,Viton®,A - Excellent,"Plating Solutions,   Iron Plating:    Ferrous Chloride Bath 190°F"
12893,Buna N (Nitrile),A - Excellent,"Plating Solutions,   Iron Plating:    Ferrous Sulfate Bath 150°F"
12894,CPVC,D - Poor,"Plating Solutions,   Iron Plating:    Ferrous Sulfate Bath 150°F"
12895,Epoxy,D - Poor,"Plating Solutions,   Iron Plating:    Ferrous Sulfate Bath 150°F"
12896,Hastelloy-C®,A - Excellent,"Plating Solutions,   Iron Plating:    Ferrous Sulfate Bath 150°F"
12897,Neoprene,B - Good,"Plating Solutions,   Iron Plating:    Ferrous Sulfate Bath 150°F"
12898,NORYL®,A - Excellent,"Plating Solutions,   Iron Plating:    Ferrous Sulfate Bath 150°F"
12899,Nylon,D - Poor,"Plating Solutions,   Iron Plating:    Ferrous Sulfate Bath 150°F"
12900,Polypropylene,A - Excellent,"Plating Solutions,   Iron Plating:    Ferrous Sulfate Bath 150°F"
12901,PTFE,A - Excellent,"Plating Solutions,   Iron Plating:    Ferrous Sulfate Bath 150°F"
12902,PVC,D - Poor,"Plating Solutions,   Iron Plating:    Ferrous Sulfate Bath 150°F"
12903,stainless steel - 316,C - Fair,"Plating Solutions,   Iron Plating:    Ferrous Sulfate Bath 150°F"
12904,Titanium,A - Excellent,"Plating Solutions,   Iron Plating:    Ferrous Sulfate Bath 150°F"
12905,Viton®,A - Excellent,"Plating Solutions,   Iron Plating:    Ferrous Sulfate Bath 150°F"
12906,Buna N (Nitrile),B - Good,"Plating Solutions,   Iron Plating:    Fluoborate Bath 145°F"
12907,CPVC,D - Poor,"Plating Solutions,   Iron Plating:    Fluoborate Bath 145°F"
12908,Epoxy,D - Poor,"Plating Solutions,   Iron Plating:    Fluoborate Bath 145°F"
12909,Hastelloy-C®,B - Good,"Plating Solutions,   Iron Plating:    Fluoborate Bath 145°F"
12910,Neoprene,C - Fair,"Plating Solutions,   Iron Plating:    Fluoborate Bath 145°F"
12911,NORYL®,A - Excellent,"Plating Solutions,   Iron Plating:    Fluoborate Bath 145°F"
12912,Nylon,D - Poor,"Plating Solutions,   Iron Plating:    Fluoborate Bath 145°F"
12913,Polypropylene,A - Excellent,"Plating Solutions,   Iron Plating:    Fluoborate Bath 145°F"
12914,PTFE,A - Excellent,"Plating Solutions,   Iron Plating:    Fluoborate Bath 145°F"
12915,PVC,D - Poor,"Plating Solutions,   Iron Plating:    Fluoborate Bath 145°F"
12916,stainless steel - 316,D - Poor,"Plating Solutions,   Iron Plating:    Fluoborate Bath 145°F"
12917,Titanium,D - Poor,"Plating Solutions,   Iron Plating:    Fluoborate Bath 145°F"
12918,Viton®,A - Excellent,"Plating Solutions,   Iron Plating:    Fluoborate Bath 145°F"
12919,Buna N (Nitrile),A - Excellent,"Plating Solutions,   Iron Plating:    Sulfamate 140°F"
12920,CPVC,A - Excellent,"Plating Solutions,   Iron Plating:    Sulfamate 140°F"
12921,Epoxy,A - Excellent,"Plating Solutions,   Iron Plating:    Sulfamate 140°F"
