Repository: lachlanmonty/ChemicalCompatibilityDatabase

# ChemicalCompatibilityDatabase

## Goal

- Quickly check chemical compatibility of materials
- Combine chemical compatibility databases into a single database

## To Do

- [ ] Add [Sandvik corrosion tables](https://www.materials.sandvik/en/materials-center/corrosion-tables/ "Sandvik corrosion tables")
- [ ] Add the formula for each chemical in the [Cole-Parmer](https://www.coleparmer.com/Chemical-Resistance "Cole-Parmer") database. This should allow for easier lookups with stream table data.
- [ ] Add concentrations
- [ ] Add content of impurities, e.g. Cl-, oxidizing agents etc
- [ ] Add temperature dependent compatibility checks

File: data/cole_data.csv (part 16 of 21)
,material,compatibility,chemical
12922,Hastelloy-C®,B - Good,"Plating Solutions,   Iron Plating:    Sulfamate 140°F"
12923,Neoprene,A - Excellent,"Plating Solutions,   Iron Plating:    Sulfamate 140°F"
12924,NORYL®,A - Excellent,"Plating Solutions,   Iron Plating:    Sulfamate 140°F"
12925,Nylon,D - Poor,"Plating Solutions,   Iron Plating:    Sulfamate 140°F"
12926,Polypropylene,A - Excellent,"Plating Solutions,   Iron Plating:    Sulfamate 140°F"
12927,PTFE,A - Excellent,"Plating Solutions,   Iron Plating:    Sulfamate 140°F"
12928,PVC,A - Excellent,"Plating Solutions,   Iron Plating:    Sulfamate 140°F"
12929,stainless steel - 316,D - Poor,"Plating Solutions,   Iron Plating:    Sulfamate 140°F"
12930,Titanium,A - Excellent,"Plating Solutions,   Iron Plating:    Sulfamate 140°F"
12931,Viton®,A - Excellent,"Plating Solutions,   Iron Plating:    Sulfamate 140°F"
12932,Buna N (Nitrile),B - Good,"Plating Solutions,   Iron Plating:    Sulfate-Chloride Bath 160°F"
12933,CPVC,D - Poor,"Plating Solutions,   Iron Plating:    Sulfate-Chloride Bath 160°F"
12934,Epoxy,D - Poor,"Plating Solutions,   Iron Plating:    Sulfate-Chloride Bath 160°F"
12935,Hastelloy-C®,D - Poor,"Plating Solutions,   Iron Plating:    Sulfate-Chloride Bath 160°F"
12936,Neoprene,C - Fair,"Plating Solutions,   Iron Plating:    Sulfate-Chloride Bath 160°F"
12937,NORYL®,A - Excellent,"Plating Solutions,   Iron Plating:    Sulfate-Chloride Bath 160°F"
12938,Nylon,D - Poor,"Plating Solutions,   Iron Plating:    Sulfate-Chloride Bath 160°F"
12939,Polypropylene,A - Excellent,"Plating Solutions,   Iron Plating:    Sulfate-Chloride Bath 160°F"
12940,PTFE,A - Excellent,"Plating Solutions,   Iron Plating:    Sulfate-Chloride Bath 160°F"
12941,PVC,D - Poor,"Plating Solutions,   Iron Plating:    Sulfate-Chloride Bath 160°F"
12942,stainless steel - 316,D - Poor,"Plating Solutions,   Iron Plating:    Sulfate-Chloride Bath 160°F"
12943,Titanium,A - Excellent,"Plating Solutions,   Iron Plating:    Sulfate-Chloride Bath 160°F"
12944,Viton®,A - Excellent,"Plating Solutions,   Iron Plating:    Sulfate-Chloride Bath 160°F"
12945,Buna N (Nitrile),B - Good,"Plating Solutions,   Lead Fluoborate Plating"
12946,CPVC,D - Poor,"Plating Solutions,   Lead Fluoborate Plating"
12947,Epoxy,D - Poor,"Plating Solutions,   Lead Fluoborate Plating"
12948,Hastelloy-C®,D - Poor,"Plating Solutions,   Lead Fluoborate Plating"
12949,Neoprene,C - Fair,"Plating Solutions,   Lead Fluoborate Plating"
12950,NORYL®,A - Excellent,"Plating Solutions,   Lead Fluoborate Plating"
12951,Nylon,D - Poor,"Plating Solutions,   Lead Fluoborate Plating"
12952,Polypropylene,A - Excellent,"Plating Solutions,   Lead Fluoborate Plating"
12953,PTFE,A - Excellent,"Plating Solutions,   Lead Fluoborate Plating"
12954,PVC,D - Poor,"Plating Solutions,   Lead Fluoborate Plating"
12955,stainless steel - 316,D - Poor,"Plating Solutions,   Lead Fluoborate Plating"
12956,Titanium,A - Excellent,"Plating Solutions,   Lead Fluoborate Plating"
12957,Viton®,A - Excellent,"Plating Solutions,   Lead Fluoborate Plating"
12958,Buna N (Nitrile),D - Poor,"Plating Solutions,   Nickel Plating:    Electroless 200°F"
12959,CPVC,D - Poor,"Plating Solutions,   Nickel Plating:    Electroless 200°F"
12960,Epoxy,B - Good,"Plating Solutions,   Nickel Plating:    Electroless 200°F"
12961,Neoprene,D - Poor,"Plating Solutions,   Nickel Plating:    Electroless 200°F"
12962,NORYL®,D - Poor,"Plating Solutions,   Nickel Plating:    Electroless 200°F"
12963,Nylon,D - Poor,"Plating Solutions,   Nickel Plating:    Electroless 200°F"
12964,Polypropylene,D - Poor,"Plating Solutions,   Nickel Plating:    Electroless 200°F"
12965,PTFE,A - Excellent,"Plating Solutions,   Nickel Plating:    Electroless 200°F"
12966,PVC,D - Poor,"Plating Solutions,   Nickel Plating:    Electroless 200°F"
12967,Viton®,A - Excellent,"Plating Solutions,   Nickel Plating:    Electroless 200°F"
12968,Buna N (Nitrile),B - Good,"Plating Solutions,   Nickel Plating:    Fluoborate 100-170°F"
12969,CPVC,A - Excellent,"Plating Solutions,   Nickel Plating:    Fluoborate 100-170°F"
12970,Epoxy,A - Excellent,"Plating Solutions,   Nickel Plating:    Fluoborate 100-170°F"
12971,Hastelloy-C®,A - Excellent,"Plating Solutions,   Nickel Plating:    Fluoborate 100-170°F"
12972,Neoprene,A - Excellent,"Plating Solutions,   Nickel Plating:    Fluoborate 100-170°F"
12973,NORYL®,A - Excellent,"Plating Solutions,   Nickel Plating:    Fluoborate 100-170°F"
12974,Nylon,D - Poor,"Plating Solutions,   Nickel Plating:    Fluoborate 100-170°F"
12975,Polypropylene,A - Excellent,"Plating Solutions,   Nickel Plating:    Fluoborate 100-170°F"
12976,PTFE,A - Excellent,"Plating Solutions,   Nickel Plating:    Fluoborate 100-170°F"
12977,PVC,A - Excellent,"Plating Solutions,   Nickel Plating:    Fluoborate 100-170°F"
12978,stainless steel - 316,C - Fair,"Plating Solutions,   Nickel Plating:    Fluoborate 100-170°F"
12979,Titanium,D - Poor,"Plating Solutions,   Nickel Plating:    Fluoborate 100-170°F"
12980,Viton®,A - Excellent,"Plating Solutions,   Nickel Plating:    Fluoborate 100-170°F"
12981,Buna N (Nitrile),A - Excellent,"Plating Solutions,   Nickel Plating:    High-Chloride 130-160°F"
12982,CPVC,D - Poor,"Plating Solutions,   Nickel Plating:    High-Chloride 130-160°F"
12983,Epoxy,D - Poor,"Plating Solutions,   Nickel Plating:    High-Chloride 130-160°F"
12984,Hastelloy-C®,A - Excellent,"Plating Solutions,   Nickel Plating:    High-Chloride 130-160°F"
12985,Neoprene,B - Good,"Plating Solutions,   Nickel Plating:    High-Chloride 130-160°F"
12986,NORYL®,A - Excellent,"Plating Solutions,   Nickel Plating:    High-Chloride 130-160°F"
12987,Nylon,D - Poor,"Plating Solutions,   Nickel Plating:    High-Chloride 130-160°F"
12988,Polypropylene,A - Excellent,"Plating Solutions,   Nickel Plating:    High-Chloride 130-160°F"
12989,PTFE,A - Excellent,"Plating Solutions,   Nickel Plating:    High-Chloride 130-160°F"
12990,PVC,D - Poor,"Plating Solutions,   Nickel Plating:    High-Chloride 130-160°F"
12991,stainless steel - 316,C - Fair,"Plating Solutions,   Nickel Plating:    High-Chloride 130-160°F"
12992,Titanium,A - Excellent,"Plating Solutions,   Nickel Plating:    High-Chloride 130-160°F"
12993,Viton®,A - Excellent,"Plating Solutions,   Nickel Plating:    High-Chloride 130-160°F"
12994,Buna N (Nitrile),A - Excellent,"Plating Solutions,   Nickel Plating:    Sulfamate 100-140°F"
12995,CPVC,A - Excellent,"Plating Solutions,   Nickel Plating:    Sulfamate 100-140°F"
12996,Epoxy,A - Excellent,"Plating Solutions,   Nickel Plating:    Sulfamate 100-140°F"
12997,Hastelloy-C®,A - Excellent,"Plating Solutions,   Nickel Plating:    Sulfamate 100-140°F"
12998,Neoprene,A - Excellent,"Plating Solutions,   Nickel Plating:    Sulfamate 100-140°F"
12999,NORYL®,A - Excellent,"Plating Solutions,   Nickel Plating:    Sulfamate 100-140°F"
13000,Nylon,A - Excellent,"Plating Solutions,   Nickel Plating:    Sulfamate 100-140°F"
13001,Polypropylene,A - Excellent,"Plating Solutions,   Nickel Plating:    Sulfamate 100-140°F"
13002,PTFE,A - Excellent,"Plating Solutions,   Nickel Plating:    Sulfamate 100-140°F"
13003,PVC,A - Excellent,"Plating Solutions,   Nickel Plating:    Sulfamate 100-140°F"
13004,stainless steel - 316,C - Fair,"Plating Solutions,   Nickel Plating:    Sulfamate 100-140°F"
13005,Titanium,A - Excellent,"Plating Solutions,   Nickel Plating:    Sulfamate 100-140°F"
13006,Viton®,A - Excellent,"Plating Solutions,   Nickel Plating:    Sulfamate 100-140°F"
13007,Buna N (Nitrile),A - Excellent,"Plating Solutions,   Nickel Plating:    Watts Type 115-160°F"
13008,CPVC,D - Poor,"Plating Solutions,   Nickel Plating:    Watts Type 115-160°F"
13009,Epoxy,D - Poor,"Plating Solutions,   Nickel Plating:    Watts Type 115-160°F"
13010,Hastelloy-C®,A - Excellent,"Plating Solutions,   Nickel Plating:    Watts Type 115-160°F"
13011,Neoprene,A - Excellent,"Plating Solutions,   Nickel Plating:    Watts Type 115-160°F"
13012,NORYL®,A - Excellent,"Plating Solutions,   Nickel Plating:    Watts Type 115-160°F"
13013,Nylon,A - Excellent,"Plating Solutions,   Nickel Plating:    Watts Type 115-160°F"
13014,Polypropylene,A - Excellent,"Plating Solutions,   Nickel Plating:    Watts Type 115-160°F"
13015,PTFE,A - Excellent,"Plating Solutions,   Nickel Plating:    Watts Type 115-160°F"
13016,PVC,D - Poor,"Plating Solutions,   Nickel Plating:    Watts Type 115-160°F"
13017,stainless steel - 316,C - Fair,"Plating Solutions,   Nickel Plating:    Watts Type 115-160°F"
13018,Titanium,A - Excellent,"Plating Solutions,   Nickel Plating:    Watts Type 115-160°F"
13019,Viton®,A - Excellent,"Plating Solutions,   Nickel Plating:    Watts Type 115-160°F"
13020,Buna N (Nitrile),A - Excellent,"Plating Solutions,   Rhodium Plating 120°F"
13021,Ceramic Al203,A - Excellent,"Plating Solutions,   Rhodium Plating 120°F"
13022,CPVC,A - Excellent,"Plating Solutions,   Rhodium Plating 120°F"
13023,EPDM,A - Excellent,"Plating Solutions,   Rhodium Plating 120°F"
13024,Epoxy,A - Excellent,"Plating Solutions,   Rhodium Plating 120°F"
13025,Hastelloy-C®,D - Poor,"Plating Solutions,   Rhodium Plating 120°F"
13026,Neoprene,B - Good,"Plating Solutions,   Rhodium Plating 120°F"
13027,NORYL®,A - Excellent,"Plating Solutions,   Rhodium Plating 120°F"
13028,Nylon,D - Poor,"Plating Solutions,   Rhodium Plating 120°F"
13029,Polypropylene,A - Excellent,"Plating Solutions,   Rhodium Plating 120°F"
13030,PTFE,A - Excellent,"Plating Solutions,   Rhodium Plating 120°F"
13031,PVC,A - Excellent,"Plating Solutions,   Rhodium Plating 120°F"
13032,stainless steel - 316,D - Poor,"Plating Solutions,   Rhodium Plating 120°F"
13033,Titanium,D - Poor,"Plating Solutions,   Rhodium Plating 120°F"
13034,Viton®,A - Excellent,"Plating Solutions,   Rhodium Plating 120°F"
13035,Buna N (Nitrile),A - Excellent,"Plating Solutions,   Silver Plating 80-120°F"
13036,CPVC,A - Excellent,"Plating Solutions,   Silver Plating 80-120°F"
13037,EPDM,A - Excellent,"Plating Solutions,   Silver Plating 80-120°F"
13038,Epoxy,A - Excellent,"Plating Solutions,   Silver Plating 80-120°F"
13039,Hastelloy-C®,A - Excellent,"Plating Solutions,   Silver Plating 80-120°F"
13040,Neoprene,A - Excellent,"Plating Solutions,   Silver Plating 80-120°F"
13041,NORYL®,A - Excellent,"Plating Solutions,   Silver Plating 80-120°F"
13042,Nylon,A - Excellent,"Plating Solutions,   Silver Plating 80-120°F"
13043,Polypropylene,A - Excellent,"Plating Solutions,   Silver Plating 80-120°F"
13044,PTFE,A - Excellent,"Plating Solutions,   Silver Plating 80-120°F"
13045,PVC,A - Excellent,"Plating Solutions,   Silver Plating 80-120°F"
13046,stainless steel - 316,A - Excellent,"Plating Solutions,   Silver Plating 80-120°F"
13047,Titanium,A - Excellent,"Plating Solutions,   Silver Plating 80-120°F"
13048,Viton®,A - Excellent,"Plating Solutions,   Silver Plating 80-120°F"
13049,Buna N (Nitrile),B - Good,"Plating Solutions,   Tin-Fluoborate Plating 100°F"
13050,CPVC,A - Excellent,"Plating Solutions,   Tin-Fluoborate Plating 100°F"
13051,Epoxy,A - Excellent,"Plating Solutions,   Tin-Fluoborate Plating 100°F"
13052,Hastelloy-C®,A - Excellent,"Plating Solutions,   Tin-Fluoborate Plating 100°F"
13053,Neoprene,C - Fair,"Plating Solutions,   Tin-Fluoborate Plating 100°F"
13054,NORYL®,A - Excellent,"Plating Solutions,   Tin-Fluoborate Plating 100°F"
13055,Nylon,D - Poor,"Plating Solutions,   Tin-Fluoborate Plating 100°F"
13056,Polypropylene,A - Excellent,"Plating Solutions,   Tin-Fluoborate Plating 100°F"
13057,PTFE,A - Excellent,"Plating Solutions,   Tin-Fluoborate Plating 100°F"
13058,PVC,A - Excellent,"Plating Solutions,   Tin-Fluoborate Plating 100°F"
13059,stainless steel - 316,C - Fair,"Plating Solutions,   Tin-Fluoborate Plating 100°F"
13060,Titanium,D - Poor,"Plating Solutions,   Tin-Fluoborate Plating 100°F"
13061,Viton®,A - Excellent,"Plating Solutions,   Tin-Fluoborate Plating 100°F"
13062,Buna N (Nitrile),B - Good,"Plating Solutions,   Tin-Lead Plating 100°F"
13063,CPVC,A - Excellent,"Plating Solutions,   Tin-Lead Plating 100°F"
13064,Epoxy,A - Excellent,"Plating Solutions,   Tin-Lead Plating 100°F"
13065,Hastelloy-C®,A - Excellent,"Plating Solutions,   Tin-Lead Plating 100°F"
13066,Neoprene,C - Fair,"Plating Solutions,   Tin-Lead Plating 100°F"
13067,NORYL®,A - Excellent,"Plating Solutions,   Tin-Lead Plating 100°F"
13068,Nylon,D - Poor,"Plating Solutions,   Tin-Lead Plating 100°F"
13069,Polypropylene,A - Excellent,"Plating Solutions,   Tin-Lead Plating 100°F"
13070,PTFE,A - Excellent,"Plating Solutions,   Tin-Lead Plating 100°F"
13071,PVC,A - Excellent,"Plating Solutions,   Tin-Lead Plating 100°F"
13072,stainless steel - 316,C - Fair,"Plating Solutions,   Tin-Lead Plating 100°F"
13073,Titanium,D - Poor,"Plating Solutions,   Tin-Lead Plating 100°F"
13074,Viton®,A - Excellent,"Plating Solutions,   Tin-Lead Plating 100°F"
13075,Buna N (Nitrile),A - Excellent,"Plating Solutions,   Zinc Plating:    Acid Chloride 140°F"
13076,CPVC,A - Excellent,"Plating Solutions,   Zinc Plating:    Acid Chloride 140°F"
13077,Epoxy,A - Excellent,"Plating Solutions,   Zinc Plating:    Acid Chloride 140°F"
13078,Hastelloy-C®,D - Poor,"Plating Solutions,   Zinc Plating:    Acid Chloride 140°F"
13079,Neoprene,A - Excellent,"Plating Solutions,   Zinc Plating:    Acid Chloride 140°F"
13080,NORYL®,A - Excellent,"Plating Solutions,   Zinc Plating:    Acid Chloride 140°F"
13081,Nylon,D - Poor,"Plating Solutions,   Zinc Plating:    Acid Chloride 140°F"
13082,Polypropylene,A - Excellent,"Plating Solutions,   Zinc Plating:    Acid Chloride 140°F"
13083,PTFE,A - Excellent,"Plating Solutions,   Zinc Plating:    Acid Chloride 140°F"
13084,PVC,A - Excellent,"Plating Solutions,   Zinc Plating:    Acid Chloride 140°F"
13085,stainless steel - 316,D - Poor,"Plating Solutions,   Zinc Plating:    Acid Chloride 140°F"
13086,Titanium,A - Excellent,"Plating Solutions,   Zinc Plating:    Acid Chloride 140°F"
13087,Viton®,A - Excellent,"Plating Solutions,   Zinc Plating:    Acid Chloride 140°F"
13088,Buna N (Nitrile),B - Good,"Plating Solutions,   Zinc Plating:    Acid Fluoborate Bath R.T."
13089,CPVC,A - Excellent,"Plating Solutions,   Zinc Plating:    Acid Fluoborate Bath R.T."
13090,Epoxy,A - Excellent,"Plating Solutions,   Zinc Plating:    Acid Fluoborate Bath R.T."
13091,Hastelloy-C®,A - Excellent,"Plating Solutions,   Zinc Plating:    Acid Fluoborate Bath R.T."
13092,Neoprene,C - Fair,"Plating Solutions,   Zinc Plating:    Acid Fluoborate Bath R.T."
13093,NORYL®,A - Excellent,"Plating Solutions,   Zinc Plating:    Acid Fluoborate Bath R.T."
13094,Nylon,D - Poor,"Plating Solutions,   Zinc Plating:    Acid Fluoborate Bath R.T."
13095,Polypropylene,A - Excellent,"Plating Solutions,   Zinc Plating:    Acid Fluoborate Bath R.T."
13096,PTFE,A - Excellent,"Plating Solutions,   Zinc Plating:    Acid Fluoborate Bath R.T."
13097,PVC,A - Excellent,"Plating Solutions,   Zinc Plating:    Acid Fluoborate Bath R.T."
13098,stainless steel - 316,C - Fair,"Plating Solutions,   Zinc Plating:    Acid Fluoborate Bath R.T."
13099,Titanium,D - Poor,"Plating Solutions,   Zinc Plating:    Acid Fluoborate Bath R.T."
13100,Viton®,A - Excellent,"Plating Solutions,   Zinc Plating:    Acid Fluoborate Bath R.T."
13101,Buna N (Nitrile),A - Excellent,"Plating Solutions,   Zinc Plating:    Acid Sulfate Bath 150°F"
13102,CPVC,D - Poor,"Plating Solutions,   Zinc Plating:    Acid Sulfate Bath 150°F"
13103,Epoxy,D - Poor,"Plating Solutions,   Zinc Plating:    Acid Sulfate Bath 150°F"
13104,Hastelloy-C®,A - Excellent,"Plating Solutions,   Zinc Plating:    Acid Sulfate Bath 150°F"
13105,Neoprene,B - Good,"Plating Solutions,   Zinc Plating:    Acid Sulfate Bath 150°F"
13106,NORYL®,A - Excellent,"Plating Solutions,   Zinc Plating:    Acid Sulfate Bath 150°F"
13107,Nylon,D - Poor,"Plating Solutions,   Zinc Plating:    Acid Sulfate Bath 150°F"
13108,Polypropylene,A - Excellent,"Plating Solutions,   Zinc Plating:    Acid Sulfate Bath 150°F"
13109,PTFE,A - Excellent,"Plating Solutions,   Zinc Plating:    Acid Sulfate Bath 150°F"
13110,PVC,D - Poor,"Plating Solutions,   Zinc Plating:    Acid Sulfate Bath 150°F"
13111,stainless steel - 316,C - Fair,"Plating Solutions,   Zinc Plating:    Acid Sulfate Bath 150°F"
13112,Titanium,A - Excellent,"Plating Solutions,   Zinc Plating:    Acid Sulfate Bath 150°F"
13113,Viton®,A - Excellent,"Plating Solutions,   Zinc Plating:    Acid Sulfate Bath 150°F"
13114,Buna N (Nitrile),A - Excellent,"Plating Solutions,   Zinc Plating:    Alkaline Cyanide Bath R.T."
13115,CPVC,A - Excellent,"Plating Solutions,   Zinc Plating:    Alkaline Cyanide Bath R.T."
13116,Epoxy,A - Excellent,"Plating Solutions,   Zinc Plating:    Alkaline Cyanide Bath R.T."
13117,Hastelloy-C®,A - Excellent,"Plating Solutions,   Zinc Plating:    Alkaline Cyanide Bath R.T."
13118,Neoprene,A - Excellent,"Plating Solutions,   Zinc Plating:    Alkaline Cyanide Bath R.T."
13119,NORYL®,A - Excellent,"Plating Solutions,   Zinc Plating:    Alkaline Cyanide Bath R.T."
13120,Nylon,A - Excellent,"Plating Solutions,   Zinc Plating:    Alkaline Cyanide Bath R.T."
13121,Polypropylene,A - Excellent,"Plating Solutions,   Zinc Plating:    Alkaline Cyanide Bath R.T."
13122,PTFE,A - Excellent,"Plating Solutions,   Zinc Plating:    Alkaline Cyanide Bath R.T."
13123,PVC,A - Excellent,"Plating Solutions,   Zinc Plating:    Alkaline Cyanide Bath R.T."
13124,stainless steel - 316,A - Excellent,"Plating Solutions,   Zinc Plating:    Alkaline Cyanide Bath R.T."
13125,Titanium,A - Excellent,"Plating Solutions,   Zinc Plating:    Alkaline Cyanide Bath R.T."
13126,Viton®,A - Excellent,"Plating Solutions,   Zinc Plating:    Alkaline Cyanide Bath R.T."
13127,ABS plastic,A - Excellent,Potash (Potassium Carbonate)
13128,Acetal (Delrin®),B - Good,Potash (Potassium Carbonate)
13129,Aluminum,D - Poor,Potash (Potassium Carbonate)
13130,Bronze,B - Good,Potash (Potassium Carbonate)
13131,Buna N (Nitrile),A - Excellent,Potash (Potassium Carbonate)
13132,Carbon graphite,A - Excellent,Potash (Potassium Carbonate)
13133,Carbon Steel,B - Good,Potash (Potassium Carbonate)
13134,Carpenter 20,B - Good,Potash (Potassium Carbonate)
13135,Cast iron,C - Fair,Potash (Potassium Carbonate)
13136,Ceramic Al203,D - Poor,Potash (Potassium Carbonate)
13137,ChemRaz (FFKM),A - Excellent,Potash (Potassium Carbonate)
13138,Copper,B - Good,Potash (Potassium Carbonate)
13139,CPVC,A - Excellent,Potash (Potassium Carbonate)
13140,EPDM,A1 - Excellent,Potash (Potassium Carbonate)
13141,Epoxy,A - Excellent,Potash (Potassium Carbonate)
13142,Fluorocarbon (FKM),A - Excellent,Potash (Potassium Carbonate)
13143,Hastelloy-C®,B - Good,Potash (Potassium Carbonate)
13144,Hytrel®,D - Poor,Potash (Potassium Carbonate)
13145,Kalrez,A - Excellent,Potash (Potassium Carbonate)
13146,LDPE,A1 - Excellent,Potash (Potassium Carbonate)
13147,Natural rubber,A - Excellent,Potash (Potassium Carbonate)
13148,Neoprene,A - Excellent,Potash (Potassium Carbonate)
13149,NORYL®,A - Excellent,Potash (Potassium Carbonate)
13150,Nylon,A - Excellent,Potash (Potassium Carbonate)
13151,Polyetherether Ketone (PEEK),A - Excellent,Potash (Potassium Carbonate)
13152,Polypropylene,A - Excellent,Potash (Potassium Carbonate)
13153,Polyurethane,D - Poor,Potash (Potassium Carbonate)
13154,PVC,A - Excellent,Potash (Potassium Carbonate)
13155,PVDF (Kynar®),A - Excellent,Potash (Potassium Carbonate)
13156,stainless steel - 304,B - Good,Potash (Potassium Carbonate)
13157,stainless steel - 316,B - Good,Potash (Potassium Carbonate)
13158,Titanium,A - Excellent,Potash (Potassium Carbonate)
13159,Tygon®,B - Good,Potash (Potassium Carbonate)
13160,Viton®,A - Excellent,Potash (Potassium Carbonate)
13161,ABS plastic,A - Excellent,Potassium Bicarbonate
13162,Acetal (Delrin®),C - Fair,Potassium Bicarbonate
13163,Aluminum,D - Poor,Potassium Bicarbonate
13164,Bronze,B - Good,Potassium Bicarbonate
13165,Buna N (Nitrile),A - Excellent,Potassium Bicarbonate
13166,Carbon graphite,A - Excellent,Potassium Bicarbonate
13167,Carbon Steel,B - Good,Potassium Bicarbonate
13168,Carpenter 20,B - Good,Potassium Bicarbonate
13169,Cast iron,A - Excellent,Potassium Bicarbonate
13170,Ceramic Al203,A - Excellent,Potassium Bicarbonate
13171,Ceramic magnet,A - Excellent,Potassium Bicarbonate
13172,ChemRaz (FFKM),A - Excellent,Potassium Bicarbonate
13173,Copper,B - Good,Potassium Bicarbonate
13174,CPVC,A - Excellent,Potassium Bicarbonate
13175,EPDM,A - Excellent,Potassium Bicarbonate
13176,Epoxy,A - Excellent,Potassium Bicarbonate
13177,Fluorocarbon (FKM),A - Excellent,Potassium Bicarbonate
13178,Hastelloy-C®,B - Good,Potassium Bicarbonate
13179,Kalrez,A - Excellent,Potassium Bicarbonate
13180,Kel-F®,A - Excellent,Potassium Bicarbonate
13181,LDPE,A - Excellent,Potassium Bicarbonate
13182,Natural rubber,A - Excellent,Potassium Bicarbonate
13183,Neoprene,A - Excellent,Potassium Bicarbonate
13184,NORYL®,A1 - Excellent,Potassium Bicarbonate
13185,Nylon,A1 - Excellent,Potassium Bicarbonate
13186,Polyetherether Ketone (PEEK),A - Excellent,Potassium Bicarbonate
13187,Polypropylene,A - Excellent,Potassium Bicarbonate
13188,Polyurethane,D - Poor,Potassium Bicarbonate
13189,PPS (Ryton®),A - Excellent,Potassium Bicarbonate
13190,PTFE,A - Excellent,Potassium Bicarbonate
13191,PVC,A - Excellent,Potassium Bicarbonate
13192,PVDF (Kynar®),B - Good,Potassium Bicarbonate
13193,Silicone,A1 - Excellent,Potassium Bicarbonate
13194,stainless steel - 304,B - Good,Potassium Bicarbonate
13195,stainless steel - 316,B - Good,Potassium Bicarbonate
13196,Titanium,A - Excellent,Potassium Bicarbonate
13197,Tygon®,A - Excellent,Potassium Bicarbonate
13198,Viton®,A - Excellent,Potassium Bicarbonate
13199,ABS plastic,A1 - Excellent,Potassium Bromide
13200,Acetal (Delrin®),A - Excellent,Potassium Bromide
13201,Aluminum,C1 - Fair,Potassium Bromide
13202,Bronze,B - Good,Potassium Bromide
13203,Buna N (Nitrile),A - Excellent,Potassium Bromide
13204,Carbon graphite,A - Excellent,Potassium Bromide
13205,Carpenter 20,B - Good,Potassium Bromide
13206,Cast iron,D - Poor,Potassium Bromide
13207,Ceramic Al203,C - Fair,Potassium Bromide
13208,Ceramic magnet,A - Excellent,Potassium Bromide
13209,ChemRaz (FFKM),A - Excellent,Potassium Bromide
13210,Copper,B - Good,Potassium Bromide
13211,CPVC,A - Excellent,Potassium Bromide
13212,EPDM,A1 - Excellent,Potassium Bromide
13213,Epoxy,A - Excellent,Potassium Bromide
13214,Fluorocarbon (FKM),A - Excellent,Potassium Bromide
13215,Hastelloy-C®,B - Good,Potassium Bromide
13216,Kalrez,A - Excellent,Potassium Bromide
13217,Kel-F®,A - Excellent,Potassium Bromide
13218,LDPE,A - Excellent,Potassium Bromide
13219,Natural rubber,A - Excellent,Potassium Bromide
13220,Neoprene,A - Excellent,Potassium Bromide
13221,NORYL®,A1 - Excellent,Potassium Bromide
13222,Nylon,A1 - Excellent,Potassium Bromide
13223,Polycarbonate,A1 - Excellent,Potassium Bromide
13224,Polypropylene,A - Excellent,Potassium Bromide
13225,Polyurethane,D - Poor,Potassium Bromide
13226,PPS (Ryton®),A - Excellent,Potassium Bromide
13227,PTFE,A - Excellent,Potassium Bromide
13228,PVC,A - Excellent,Potassium Bromide
13229,PVDF (Kynar®),A - Excellent,Potassium Bromide
13230,Silicone,A1 - Excellent,Potassium Bromide
13231,stainless steel - 304,B - Good,Potassium Bromide
13232,stainless steel - 316,B - Good,Potassium Bromide
13233,Titanium,A - Excellent,Potassium Bromide
13234,Tygon®,B - Good,Potassium Bromide
13235,Viton®,A - Excellent,Potassium Bromide
13236,ABS plastic,A - Excellent,Potassium Chlorate
13237,Acetal (Delrin®),B - Good,Potassium Chlorate
13238,Aluminum,B - Good,Potassium Chlorate
13239,Bronze,B1 - Good,Potassium Chlorate
13240,Buna N (Nitrile),A1 - Excellent,Potassium Chlorate
13241,Carbon graphite,A2 - Excellent,Potassium Chlorate
13242,Carpenter 20,B - Good,Potassium Chlorate
13243,Cast iron,C - Fair,Potassium Chlorate
13244,Ceramic Al203,B - Good,Potassium Chlorate
13245,ChemRaz (FFKM),A - Excellent,Potassium Chlorate
13246,Copper,B1 - Good,Potassium Chlorate
13247,CPVC,A - Excellent,Potassium Chlorate
13248,EPDM,A1 - Excellent,Potassium Chlorate
13249,Epoxy,A - Excellent,Potassium Chlorate
13250,Fluorocarbon (FKM),A - Excellent,Potassium Chlorate
13251,Hastelloy-C®,B - Good,Potassium Chlorate
13252,Kalrez,A - Excellent,Potassium Chlorate
13253,Kel-F®,A2 - Excellent,Potassium Chlorate
13254,LDPE,A1 - Excellent,Potassium Chlorate
13255,Neoprene,A - Excellent,Potassium Chlorate
13256,NORYL®,A1 - Excellent,Potassium Chlorate
13257,Nylon,C1 - Fair,Potassium Chlorate
13258,Polycarbonate,A1 - Excellent,Potassium Chlorate
13259,Polyetherether Ketone (PEEK),A - Excellent,Potassium Chlorate
13260,Polypropylene,A - Excellent,Potassium Chlorate
13261,Polyurethane,A - Excellent,Potassium Chlorate
13262,PPS (Ryton®),A - Excellent,Potassium Chlorate
13263,PTFE,A - Excellent,Potassium Chlorate
13264,PVC,A - Excellent,Potassium Chlorate
13265,PVDF (Kynar®),A - Excellent,Potassium Chlorate
13266,Silicone,B - Good,Potassium Chlorate
13267,stainless steel - 304,B1 - Good,Potassium Chlorate
13268,stainless steel - 316,B - Good,Potassium Chlorate
13269,Titanium,A - Excellent,Potassium Chlorate
13270,Tygon®,B - Good,Potassium Chlorate
13271,Viton®,A - Excellent,Potassium Chlorate
13272,ABS plastic,A - Excellent,Potassium Chloride
13273,Acetal (Delrin®),A - Excellent,Potassium Chloride
13274,Aluminum,D - Poor,Potassium Chloride
13275,Brass,D - Poor,Potassium Chloride
13276,Bronze,B - Good,Potassium Chloride
13277,Buna N (Nitrile),A1 - Excellent,Potassium Chloride
13278,Carbon graphite,A - Excellent,Potassium Chloride
13279,Carbon Steel,D - Poor,Potassium Chloride
13280,Carpenter 20,A - Excellent,Potassium Chloride
13281,Cast iron,A - Excellent,Potassium Chloride
13282,ChemRaz (FFKM),A - Excellent,Potassium Chloride
13283,Copper,B - Good,Potassium Chloride
13284,CPVC,A - Excellent,Potassium Chloride
13285,EPDM,A1 - Excellent,Potassium Chloride
13286,Epoxy,A - Excellent,Potassium Chloride
13287,Fluorocarbon (FKM),A - Excellent,Potassium Chloride
13288,Hastelloy-C®,A - Excellent,Potassium Chloride
13289,Hypalon®,A - Excellent,Potassium Chloride
13290,Hytrel®,B - Good,Potassium Chloride
13291,Kalrez,A - Excellent,Potassium Chloride
13292,Kel-F®,A - Excellent,Potassium Chloride
13293,LDPE,A1 - Excellent,Potassium Chloride
13294,Natural rubber,A - Excellent,Potassium Chloride
13295,Neoprene,A - Excellent,Potassium Chloride
13296,NORYL®,A1 - Excellent,Potassium Chloride
13297,Nylon,A1 - Excellent,Potassium Chloride
13298,Polycarbonate,A - Excellent,Potassium Chloride
13299,Polyetherether Ketone (PEEK),A - Excellent,Potassium Chloride
13300,Polypropylene,A - Excellent,Potassium Chloride
13301,Polyurethane,A - Excellent,Potassium Chloride
13302,PPS (Ryton®),A - Excellent,Potassium Chloride
13303,PTFE,A - Excellent,Potassium Chloride
13304,PVC,A - Excellent,Potassium Chloride
13305,PVDF (Kynar®),A - Excellent,Potassium Chloride
13306,Silicone,A - Excellent,Potassium Chloride
13307,stainless steel - 304,B1 - Good,Potassium Chloride
13308,stainless steel - 316,A1 - Excellent,Potassium Chloride
13309,Titanium,A - Excellent,Potassium Chloride
13310,Tygon®,A - Excellent,Potassium Chloride
13311,Viton®,A - Excellent,Potassium Chloride
13312,Acetal (Delrin®),C - Fair,Potassium Chromate
13313,Aluminum,B1 - Good,Potassium Chromate
13314,Bronze,B1 - Good,Potassium Chromate
13315,Buna N (Nitrile),A1 - Excellent,Potassium Chromate
13316,Carbon graphite,A - Excellent,Potassium Chromate
13317,Carbon Steel,B - Good,Potassium Chromate
13318,Carpenter 20,B - Good,Potassium Chromate
13319,Cast iron,A - Excellent,Potassium Chromate
13320,Ceramic Al203,B - Good,Potassium Chromate
13321,ChemRaz (FFKM),A - Excellent,Potassium Chromate
13322,CPVC,A - Excellent,Potassium Chromate
13323,EPDM,A2 - Excellent,Potassium Chromate
13324,Epoxy,C - Fair,Potassium Chromate
13325,Fluorocarbon (FKM),A - Excellent,Potassium Chromate
13326,Hastelloy-C®,A - Excellent,Potassium Chromate
13327,Kalrez,A - Excellent,Potassium Chromate
13328,LDPE,A - Excellent,Potassium Chromate
13329,Natural rubber,B - Good,Potassium Chromate
13330,Neoprene,A - Excellent,Potassium Chromate
13331,NORYL®,A2 - Excellent,Potassium Chromate
13332,Nylon,B - Good,Potassium Chromate
13333,Polypropylene,A - Excellent,Potassium Chromate
13334,Polyurethane,B - Good,Potassium Chromate
13335,PTFE,A1 - Excellent,Potassium Chromate
13336,PVC,A - Excellent,Potassium Chromate
13337,PVDF (Kynar®),B - Good,Potassium Chromate
13338,stainless steel - 304,B1 - Good,Potassium Chromate
13339,stainless steel - 316,B1 - Good,Potassium Chromate
13340,Tygon®,B - Good,Potassium Chromate
13341,Viton®,A - Excellent,Potassium Chromate
13342,ABS plastic,A - Excellent,Potassium Cyanide Solutions
13343,Acetal (Delrin®),C - Fair,Potassium Cyanide Solutions
13344,Aluminum,D - Poor,Potassium Cyanide Solutions
13345,Brass,D - Poor,Potassium Cyanide Solutions
13346,Bronze,D - Poor,Potassium Cyanide Solutions
13347,Buna N (Nitrile),A1 - Excellent,Potassium Cyanide Solutions
13348,Carbon graphite,A - Excellent,Potassium Cyanide Solutions
13349,Carbon Steel,B - Good,Potassium Cyanide Solutions
13350,Carpenter 20,B - Good,Potassium Cyanide Solutions
13351,Cast iron,B - Good,Potassium Cyanide Solutions
13352,Ceramic Al203,D - Poor,Potassium Cyanide Solutions
13353,ChemRaz (FFKM),A - Excellent,Potassium Cyanide Solutions
13354,Copper,D - Poor,Potassium Cyanide Solutions
13355,CPVC,A - Excellent,Potassium Cyanide Solutions
13356,EPDM,A1 - Excellent,Potassium Cyanide Solutions
13357,Epoxy,A - Excellent,Potassium Cyanide Solutions
13358,Fluorocarbon (FKM),A - Excellent,Potassium Cyanide Solutions
13359,Hastelloy-C®,B - Good,Potassium Cyanide Solutions
13360,Hypalon®,A - Excellent,Potassium Cyanide Solutions
13361,Hytrel®,B - Good,Potassium Cyanide Solutions
13362,Kalrez,A - Excellent,Potassium Cyanide Solutions
13363,Kel-F®,A - Excellent,Potassium Cyanide Solutions
13364,LDPE,A - Excellent,Potassium Cyanide Solutions
13365,Natural rubber,A - Excellent,Potassium Cyanide Solutions
13366,Neoprene,B - Good,Potassium Cyanide Solutions
13367,NORYL®,A1 - Excellent,Potassium Cyanide Solutions
13368,Nylon,A1 - Excellent,Potassium Cyanide Solutions
13369,Polypropylene,A - Excellent,Potassium Cyanide Solutions
13370,Polyurethane,A - Excellent,Potassium Cyanide Solutions
13371,PPS (Ryton®),A - Excellent,Potassium Cyanide Solutions
13372,PTFE,A - Excellent,Potassium Cyanide Solutions
13373,PVC,A - Excellent,Potassium Cyanide Solutions
13374,PVDF (Kynar®),A - Excellent,Potassium Cyanide Solutions
13375,Silicone,A - Excellent,Potassium Cyanide Solutions
13376,stainless steel - 304,B1 - Good,Potassium Cyanide Solutions
13377,stainless steel - 316,B1 - Good,Potassium Cyanide Solutions
13378,Titanium,A - Excellent,Potassium Cyanide Solutions
13379,Tygon®,A - Excellent,Potassium Cyanide Solutions
13380,Viton®,A - Excellent,Potassium Cyanide Solutions
13381,ABS plastic,B1 - Good,Potassium Dichromate
13382,Acetal (Delrin®),A - Excellent,Potassium Dichromate
13383,Aluminum,B - Good,Potassium Dichromate
13384,Bronze,B1 - Good,Potassium Dichromate
13385,Buna N (Nitrile),A1 - Excellent,Potassium Dichromate
13386,Carbon graphite,A - Excellent,Potassium Dichromate
13387,Carbon Steel,B - Good,Potassium Dichromate
13388,Carpenter 20,B - Good,Potassium Dichromate
13389,Cast iron,A - Excellent,Potassium Dichromate
13390,Ceramic Al203,B - Good,Potassium Dichromate
13391,Ceramic magnet,A - Excellent,Potassium Dichromate
13392,ChemRaz (FFKM),A - Excellent,Potassium Dichromate
13393,Copper,B - Good,Potassium Dichromate
13394,CPVC,A - Excellent,Potassium Dichromate
13395,EPDM,A1 - Excellent,Potassium Dichromate
13396,Epoxy,C - Fair,Potassium Dichromate
13397,Fluorocarbon (FKM),A - Excellent,Potassium Dichromate
13398,Hastelloy-C®,B - Good,Potassium Dichromate
13399,Hypalon®,A - Excellent,Potassium Dichromate
13400,Hytrel®,C - Fair,Potassium Dichromate
13401,Kalrez,A - Excellent,Potassium Dichromate
13402,Kel-F®,A - Excellent,Potassium Dichromate
13403,LDPE,A - Excellent,Potassium Dichromate
13404,Natural rubber,B - Good,Potassium Dichromate
13405,Neoprene,A - Excellent,Potassium Dichromate
13406,NORYL®,A1 - Excellent,Potassium Dichromate
13407,Nylon,B1 - Good,Potassium Dichromate
13408,Polycarbonate,A1 - Excellent,Potassium Dichromate
13409,Polypropylene,A - Excellent,Potassium Dichromate
13410,Polyurethane,B - Good,Potassium Dichromate
13411,PPS (Ryton®),A - Excellent,Potassium Dichromate
13412,PTFE,A - Excellent,Potassium Dichromate
13413,PVC,A - Excellent,Potassium Dichromate
13414,PVDF (Kynar®),A - Excellent,Potassium Dichromate
13415,Silicone,A - Excellent,Potassium Dichromate
13416,stainless steel - 304,B - Good,Potassium Dichromate
13417,stainless steel - 316,B1 - Good,Potassium Dichromate
13418,Titanium,A - Excellent,Potassium Dichromate
13419,Tygon®,C - Fair,Potassium Dichromate
13420,Viton®,A - Excellent,Potassium Dichromate
13421,ABS plastic,B - Good,Potassium Ferricyanide
13422,Acetal (Delrin®),B1 - Good,Potassium Ferricyanide
13423,Aluminum,B2 - Good,Potassium Ferricyanide
13424,Bronze,B2 - Good,Potassium Ferricyanide
13425,Buna N (Nitrile),D - Poor,Potassium Ferricyanide
13426,Carbon graphite,A2 - Excellent,Potassium Ferricyanide
13427,Carbon Steel,D - Poor,Potassium Ferricyanide
13428,Carpenter 20,B - Good,Potassium Ferricyanide
13429,Cast iron,C - Fair,Potassium Ferricyanide
13430,Ceramic Al203,B - Good,Potassium Ferricyanide
13431,Ceramic magnet,A - Excellent,Potassium Ferricyanide
13432,ChemRaz (FFKM),A - Excellent,Potassium Ferricyanide
13433,Copper,B - Good,Potassium Ferricyanide
13434,CPVC,A - Excellent,Potassium Ferricyanide
13435,EPDM,A - Excellent,Potassium Ferricyanide
13436,Epoxy,A1 - Excellent,Potassium Ferricyanide
13437,Fluorocarbon (FKM),A - Excellent,Potassium Ferricyanide
13438,Hastelloy-C®,B2 - Good,Potassium Ferricyanide
13439,Hypalon®,A1 - Excellent,Potassium Ferricyanide
13440,Kalrez,A - Excellent,Potassium Ferricyanide
13441,Kel-F®,A1 - Excellent,Potassium Ferricyanide
13442,LDPE,A2 - Excellent,Potassium Ferricyanide
13443,Natural rubber,B - Good,Potassium Ferricyanide
13444,Neoprene,A1 - Excellent,Potassium Ferricyanide
13445,NORYL®,A2 - Excellent,Potassium Ferricyanide
13446,Nylon,B1 - Good,Potassium Ferricyanide
13447,Polyetherether Ketone (PEEK),A - Excellent,Potassium Ferricyanide
13448,Polypropylene,A2 - Excellent,Potassium Ferricyanide
13449,PTFE,A2 - Excellent,Potassium Ferricyanide
13450,PVC,A - Excellent,Potassium Ferricyanide
13451,PVDF (Kynar®),A2 - Excellent,Potassium Ferricyanide
13452,stainless steel - 304,B1 - Good,Potassium Ferricyanide
13453,stainless steel - 316,B1 - Good,Potassium Ferricyanide
13454,Titanium,A2 - Excellent,Potassium Ferricyanide
13455,Tygon®,B - Good,Potassium Ferricyanide
13456,Viton®,A - Excellent,Potassium Ferricyanide
13457,Aluminum,B1 - Good,Potassium Ferrocyanide
13458,Bronze,B1 - Good,Potassium Ferrocyanide
13459,Buna N (Nitrile),D - Poor,Potassium Ferrocyanide
13460,Carbon graphite,A - Excellent,Potassium Ferrocyanide
13461,Carbon Steel,D - Poor,Potassium Ferrocyanide
13462,Carpenter 20,B - Good,Potassium Ferrocyanide
13463,Cast iron,C - Fair,Potassium Ferrocyanide
13464,Ceramic Al203,B - Good,Potassium Ferrocyanide
13465,Ceramic magnet,A - Excellent,Potassium Ferrocyanide
13466,ChemRaz (FFKM),A - Excellent,Potassium Ferrocyanide
13467,Copper,B - Good,Potassium Ferrocyanide
13468,CPVC,B - Good,Potassium Ferrocyanide
13469,EPDM,A - Excellent,Potassium Ferrocyanide
13470,Epoxy,A - Excellent,Potassium Ferrocyanide
13471,Fluorocarbon (FKM),A - Excellent,Potassium Ferrocyanide
13472,Hastelloy-C®,B - Good,Potassium Ferrocyanide
13473,Kel-F®,A - Excellent,Potassium Ferrocyanide
13474,LDPE,A1 - Excellent,Potassium Ferrocyanide
13475,Natural rubber,A - Excellent,Potassium Ferrocyanide
13476,Neoprene,A - Excellent,Potassium Ferrocyanide
13477,NORYL®,A - Excellent,Potassium Ferrocyanide
13478,Nylon,B1 - Good,Potassium Ferrocyanide
13479,Polyetherether Ketone (PEEK),A - Excellent,Potassium Ferrocyanide
13480,Polypropylene,A - Excellent,Potassium Ferrocyanide
13481,Polyurethane,B - Good,Potassium Ferrocyanide
13482,PTFE,A - Excellent,Potassium Ferrocyanide
13483,PVC,A - Excellent,Potassium Ferrocyanide
13484,PVDF (Kynar®),A - Excellent,Potassium Ferrocyanide
13485,stainless steel - 304,B - Good,Potassium Ferrocyanide
13486,stainless steel - 316,B - Good,Potassium Ferrocyanide
13487,Titanium,A - Excellent,Potassium Ferrocyanide
13488,Tygon®,B - Good,Potassium Ferrocyanide
13489,Viton®,A - Excellent,Potassium Ferrocyanide
13490,ABS plastic,A - Excellent,Potassium Hydroxide (Caustic Potash)
13491,Acetal (Delrin®),A - Excellent,Potassium Hydroxide (Caustic Potash)
13492,Aluminum,D - Poor,Potassium Hydroxide (Caustic Potash)
13493,Brass,D - Poor,Potassium Hydroxide (Caustic Potash)
13494,Bronze,D - Poor,Potassium Hydroxide (Caustic Potash)
13495,Buna N (Nitrile),B1 - Good,Potassium Hydroxide (Caustic Potash)
13496,Carbon graphite,C - Fair,Potassium Hydroxide (Caustic Potash)
13497,Carbon Steel,C - Fair,Potassium Hydroxide (Caustic Potash)
13498,Carpenter 20,B - Good,Potassium Hydroxide (Caustic Potash)
13499,Cast iron,B2 - Good,Potassium Hydroxide (Caustic Potash)
13500,Ceramic Al203,D - Poor,Potassium Hydroxide (Caustic Potash)
13501,Ceramic magnet,A - Excellent,Potassium Hydroxide (Caustic Potash)
13502,ChemRaz (FFKM),C - Fair,Potassium Hydroxide (Caustic Potash)
13503,Copper,B - Good,Potassium Hydroxide (Caustic Potash)
13504,CPVC,A - Excellent,Potassium Hydroxide (Caustic Potash)
13505,EPDM,A2 - Excellent,Potassium Hydroxide (Caustic Potash)
13506,Epoxy,A - Excellent,Potassium Hydroxide (Caustic Potash)
13507,Fluorocarbon (FKM),B - Good,Potassium Hydroxide (Caustic Potash)
13508,Hastelloy-C®,B1 - Good,Potassium Hydroxide (Caustic Potash)
13509,Hypalon®,A - Excellent,Potassium Hydroxide (Caustic Potash)
13510,Hytrel®,D - Poor,Potassium Hydroxide (Caustic Potash)
13511,Kalrez,A - Excellent,Potassium Hydroxide (Caustic Potash)
13512,Kel-F®,B - Good,Potassium Hydroxide (Caustic Potash)
13513,LDPE,A - Excellent,Potassium Hydroxide (Caustic Potash)
13514,Natural rubber,B - Good,Potassium Hydroxide (Caustic Potash)
13515,Neoprene,B - Good,Potassium Hydroxide (Caustic Potash)
13516,NORYL®,A1 - Excellent,Potassium Hydroxide (Caustic Potash)
13517,Nylon,C1 - Fair,Potassium Hydroxide (Caustic Potash)
13518,Polycarbonate,D - Poor,Potassium Hydroxide (Caustic Potash)
13519,Polyetherether Ketone (PEEK),A - Excellent,Potassium Hydroxide (Caustic Potash)
13520,Polypropylene,A - Excellent,Potassium Hydroxide (Caustic Potash)
13521,Polyurethane,D - Poor,Potassium Hydroxide (Caustic Potash)
13522,PPS (Ryton®),A - Excellent,Potassium Hydroxide (Caustic Potash)
13523,PTFE,A - Excellent,Potassium Hydroxide (Caustic Potash)
13524,PVC,A1 - Excellent,Potassium Hydroxide (Caustic Potash)
13525,PVDF (Kynar®),A - Excellent,Potassium Hydroxide (Caustic Potash)
13526,Silicone,C - Fair,Potassium Hydroxide (Caustic Potash)
13527,stainless steel - 304,B - Good,Potassium Hydroxide (Caustic Potash)
13528,stainless steel - 316,A1 - Excellent,Potassium Hydroxide (Caustic Potash)
13529,Titanium,D - Poor,Potassium Hydroxide (Caustic Potash)
13530,Tygon®,B - Good,Potassium Hydroxide (Caustic Potash)
13531,Viton®,B - Good,Potassium Hydroxide (Caustic Potash)
13532,Aluminum,D - Poor,Potassium Hypochlorite
13533,Bronze,D - Poor,Potassium Hypochlorite
13534,Buna N (Nitrile),A1 - Excellent,Potassium Hypochlorite
13535,Carbon Steel,D - Poor,Potassium Hypochlorite
13536,Carpenter 20,B - Good,Potassium Hypochlorite
13537,Cast iron,A - Excellent,Potassium Hypochlorite
13538,Ceramic Al203,D - Poor,Potassium Hypochlorite
13539,ChemRaz (FFKM),A - Excellent,Potassium Hypochlorite
13540,Copper,D - Poor,Potassium Hypochlorite
13541,EPDM,A1 - Excellent,Potassium Hypochlorite
13542,Fluorocarbon (FKM),D - Poor,Potassium Hypochlorite
13543,Hastelloy-C®,B2 - Good,Potassium Hypochlorite
13544,Hypalon®,A1 - Excellent,Potassium Hypochlorite
13545,Kalrez,A - Excellent,Potassium Hypochlorite
13546,LDPE,C1 - Fair,Potassium Hypochlorite
13547,Natural rubber,C1 - Fair,Potassium Hypochlorite
13548,Neoprene,B2 - Good,Potassium Hypochlorite
