Repository: lachlanmonty/ChemicalCompatibilityDatabase

# ChemicalCompatibilityDatabase

## Goal

- Quickly check chemical compatibility of materials
- Combine chemical compatibility databases into a single database

## To Do

- [ ] Add [Sandvik corrosion tables](https://www.materials.sandvik/en/materials-center/corrosion-tables/ "Sandvik corrosion tables")
- [ ] Add the formula for each chemical in the [Cole-Parmer](https://www.coleparmer.com/Chemical-Resistance "Cole-Parmer") database. This should allow for easier lookups with stream table data.
- [ ] Add concentrations
- [ ] Add content of impurities, e.g. Cl-, oxidizing agents etc
- [ ] Add temperature dependent compatibility checks

File: data/cole_data.csv (part 17 of 21)
,material,compatibility,chemical
13549,Nylon,B1 - Good,Potassium Hypochlorite
13550,Polyurethane,B - Good,Potassium Hypochlorite
13551,PPS (Ryton®),A - Excellent,Potassium Hypochlorite
13552,PTFE,A2 - Excellent,Potassium Hypochlorite
13553,PVC,B1 - Good,Potassium Hypochlorite
13554,PVDF (Kynar®),A1 - Excellent,Potassium Hypochlorite
13555,stainless steel - 304,C1 - Fair,Potassium Hypochlorite
13556,stainless steel - 316,B - Good,Potassium Hypochlorite
13557,Titanium,A1 - Excellent,Potassium Hypochlorite
13558,Tygon®,B1 - Good,Potassium Hypochlorite
13559,ABS plastic,B - Good,Potassium Iodide
13560,Aluminum,B1 - Good,Potassium Iodide
13561,Bronze,A1 - Excellent,Potassium Iodide
13562,Buna N (Nitrile),A1 - Excellent,Potassium Iodide
13563,Carbon graphite,A1 - Excellent,Potassium Iodide
13564,Carpenter 20,A - Excellent,Potassium Iodide
13565,Cast iron,A - Excellent,Potassium Iodide
13566,Ceramic Al203,B - Good,Potassium Iodide
13567,ChemRaz (FFKM),A - Excellent,Potassium Iodide
13568,Copper,A1 - Excellent,Potassium Iodide
13569,CPVC,A - Excellent,Potassium Iodide
13570,EPDM,A - Excellent,Potassium Iodide
13571,Fluorocarbon (FKM),A - Excellent,Potassium Iodide
13572,Hastelloy-C®,A2 - Excellent,Potassium Iodide
13573,Hypalon®,A2 - Excellent,Potassium Iodide
13574,Kalrez,A - Excellent,Potassium Iodide
13575,LDPE,B1 - Good,Potassium Iodide
13576,Natural rubber,B - Good,Potassium Iodide
13577,Neoprene,A - Excellent,Potassium Iodide
13578,Nylon,A1 - Excellent,Potassium Iodide
13579,Polypropylene,A2 - Excellent,Potassium Iodide
13580,PPS (Ryton®),A2 - Excellent,Potassium Iodide
13581,PTFE,A2 - Excellent,Potassium Iodide
13582,PVC,A2 - Excellent,Potassium Iodide
13583,PVDF (Kynar®),A2 - Excellent,Potassium Iodide
13584,stainless steel - 304,A1 - Excellent,Potassium Iodide
13585,stainless steel - 316,A1 - Excellent,Potassium Iodide
13586,Titanium,A1 - Excellent,Potassium Iodide
13587,Tygon®,B - Good,Potassium Iodide
13588,Viton®,A - Excellent,Potassium Iodide
13589,ABS plastic,B - Good,Potassium Nitrate
13590,Acetal (Delrin®),A - Excellent,Potassium Nitrate
13591,Aluminum,B - Good,Potassium Nitrate
13592,Brass,B - Good,Potassium Nitrate
13593,Bronze,B1 - Good,Potassium Nitrate
13594,Buna N (Nitrile),A2 - Excellent,Potassium Nitrate
13595,Carbon graphite,A - Excellent,Potassium Nitrate
13596,Carbon Steel,B - Good,Potassium Nitrate
13597,Carpenter 20,B - Good,Potassium Nitrate
13598,Cast iron,A - Excellent,Potassium Nitrate
13599,Ceramic Al203,B - Good,Potassium Nitrate
13600,ChemRaz (FFKM),A - Excellent,Potassium Nitrate
13601,Copper,A - Excellent,Potassium Nitrate
13602,CPVC,A - Excellent,Potassium Nitrate
13603,EPDM,A - Excellent,Potassium Nitrate
13604,Epoxy,A - Excellent,Potassium Nitrate
13605,Fluorocarbon (FKM),A - Excellent,Potassium Nitrate
13606,Hastelloy-C®,B1 - Good,Potassium Nitrate
13607,Hypalon®,A - Excellent,Potassium Nitrate
13608,Hytrel®,B - Good,Potassium Nitrate
13609,Kalrez,A - Excellent,Potassium Nitrate
13610,LDPE,A - Excellent,Potassium Nitrate
13611,Natural rubber,A - Excellent,Potassium Nitrate
13612,Neoprene,A - Excellent,Potassium Nitrate
13613,NORYL®,A1 - Excellent,Potassium Nitrate
13614,Nylon,B1 - Good,Potassium Nitrate
13615,Polycarbonate,A1 - Excellent,Potassium Nitrate
13616,Polyetherether Ketone (PEEK),A - Excellent,Potassium Nitrate
13617,Polypropylene,A - Excellent,Potassium Nitrate
13618,Polyurethane,A - Excellent,Potassium Nitrate
13619,PPS (Ryton®),A - Excellent,Potassium Nitrate
13620,PTFE,A - Excellent,Potassium Nitrate
13621,PVC,A - Excellent,Potassium Nitrate
13622,PVDF (Kynar®),A - Excellent,Potassium Nitrate
13623,Silicone,A - Excellent,Potassium Nitrate
13624,stainless steel - 304,B - Good,Potassium Nitrate
13625,stainless steel - 316,B - Good,Potassium Nitrate
13626,Titanium,A - Excellent,Potassium Nitrate
13627,Tygon®,A - Excellent,Potassium Nitrate
13628,Viton®,A - Excellent,Potassium Nitrate
13629,ABS plastic,B - Good,Potassium Oxalate
13630,Acetal (Delrin®),A - Excellent,Potassium Oxalate
13631,Aluminum,B - Good,Potassium Oxalate
13632,Brass,B - Good,Potassium Oxalate
13633,Bronze,B1 - Good,Potassium Oxalate
13634,Buna N (Nitrile),A2 - Excellent,Potassium Oxalate
13635,Carbon graphite,A - Excellent,Potassium Oxalate
13636,Carbon Steel,B - Good,Potassium Oxalate
13637,Carpenter 20,B - Good,Potassium Oxalate
13638,Cast iron,A - Excellent,Potassium Oxalate
13639,Ceramic Al203,B - Good,Potassium Oxalate
13640,ChemRaz (FFKM),A - Excellent,Potassium Oxalate
13641,Copper,A - Excellent,Potassium Oxalate
13642,CPVC,A - Excellent,Potassium Oxalate
13643,EPDM,A - Excellent,Potassium Oxalate
13644,Epoxy,A - Excellent,Potassium Oxalate
13645,Fluorocarbon (FKM),A - Excellent,Potassium Oxalate
13646,Hastelloy-C®,B1 - Good,Potassium Oxalate
13647,Hypalon®,A - Excellent,Potassium Oxalate
13648,Hytrel®,B - Good,Potassium Oxalate
13649,Kalrez,A - Excellent,Potassium Oxalate
13650,LDPE,A - Excellent,Potassium Oxalate
13651,Natural rubber,A - Excellent,Potassium Oxalate
13652,Neoprene,A - Excellent,Potassium Oxalate
13653,NORYL®,A1 - Excellent,Potassium Oxalate
13654,Nylon,B1 - Good,Potassium Oxalate
13655,Polycarbonate,A1 - Excellent,Potassium Oxalate
13656,Polyetherether Ketone (PEEK),A - Excellent,Potassium Oxalate
13657,Polypropylene,A - Excellent,Potassium Oxalate
13658,Polyurethane,A - Excellent,Potassium Oxalate
13659,PPS (Ryton®),A - Excellent,Potassium Oxalate
13660,PTFE,A - Excellent,Potassium Oxalate
13661,PVC,A - Excellent,Potassium Oxalate
13662,PVDF (Kynar®),A - Excellent,Potassium Oxalate
13663,Silicone,A - Excellent,Potassium Oxalate
13664,stainless steel - 304,B - Good,Potassium Oxalate
13665,stainless steel - 316,B - Good,Potassium Oxalate
13666,Titanium,A - Excellent,Potassium Oxalate
13667,Tygon®,A - Excellent,Potassium Oxalate
13668,Viton®,A - Excellent,Potassium Oxalate
13669,ABS plastic,B1 - Good,Potassium Permanganate
13670,Acetal (Delrin®),A - Excellent,Potassium Permanganate
13671,Aluminum,B1 - Good,Potassium Permanganate
13672,Bronze,A1 - Excellent,Potassium Permanganate
13673,Buna N (Nitrile),C - Fair,Potassium Permanganate
13674,Carbon graphite,B1 - Good,Potassium Permanganate
13675,Carbon Steel,B - Good,Potassium Permanganate
13676,Carpenter 20,B - Good,Potassium Permanganate
13677,Cast iron,A - Excellent,Potassium Permanganate
13678,Ceramic Al203,A - Excellent,Potassium Permanganate
13679,ChemRaz (FFKM),A - Excellent,Potassium Permanganate
13680,Copper,A - Excellent,Potassium Permanganate
13681,CPVC,A1 - Excellent,Potassium Permanganate
13682,EPDM,A - Excellent,Potassium Permanganate
13683,Epoxy,A - Excellent,Potassium Permanganate
13684,Fluorocarbon (FKM),A - Excellent,Potassium Permanganate
13685,Hastelloy-C®,A1 - Excellent,Potassium Permanganate
13686,Hytrel®,D - Poor,Potassium Permanganate
13687,Kalrez,A - Excellent,Potassium Permanganate
13688,LDPE,A - Excellent,Potassium Permanganate
13689,Natural rubber,A1 - Excellent,Potassium Permanganate
13690,Neoprene,A - Excellent,Potassium Permanganate
13691,NORYL®,A - Excellent,Potassium Permanganate
13692,Nylon,D - Poor,Potassium Permanganate
13693,Polycarbonate,A2 - Excellent,Potassium Permanganate
13694,Polyetherether Ketone (PEEK),A - Excellent,Potassium Permanganate
13695,Polypropylene,A1 - Excellent,Potassium Permanganate
13696,Polyurethane,B - Good,Potassium Permanganate
13697,PPS (Ryton®),A - Excellent,Potassium Permanganate
13698,PTFE,A - Excellent,Potassium Permanganate
13699,PVC,A1 - Excellent,Potassium Permanganate
13700,PVDF (Kynar®),A - Excellent,Potassium Permanganate
13701,stainless steel - 304,B1 - Good,Potassium Permanganate
13702,stainless steel - 316,B - Good,Potassium Permanganate
13703,Titanium,A - Excellent,Potassium Permanganate
13704,Tygon®,B - Good,Potassium Permanganate
13705,Viton®,A - Excellent,Potassium Permanganate
13706,ABS plastic,B - Good,Potassium Sulfate
13707,Acetal (Delrin®),B - Good,Potassium Sulfate
13708,Aluminum,C - Fair,Potassium Sulfate
13709,Brass,D - Poor,Potassium Sulfate
13710,Bronze,A1 - Excellent,Potassium Sulfate
13711,Buna N (Nitrile),A2 - Excellent,Potassium Sulfate
13712,Carbon graphite,A - Excellent,Potassium Sulfate
13713,Carbon Steel,B - Good,Potassium Sulfate
13714,Carpenter 20,A - Excellent,Potassium Sulfate
13715,Cast iron,A - Excellent,Potassium Sulfate
13716,Ceramic Al203,A - Excellent,Potassium Sulfate
13717,Ceramic magnet,A - Excellent,Potassium Sulfate
13718,ChemRaz (FFKM),A - Excellent,Potassium Sulfate
13719,Copper,B - Good,Potassium Sulfate
13720,CPVC,A - Excellent,Potassium Sulfate
13721,EPDM,A1 - Excellent,Potassium Sulfate
13722,Epoxy,A - Excellent,Potassium Sulfate
13723,Fluorocarbon (FKM),A - Excellent,Potassium Sulfate
13724,Hastelloy-C®,B1 - Good,Potassium Sulfate
13725,Hypalon®,A - Excellent,Potassium Sulfate
13726,Hytrel®,B - Good,Potassium Sulfate
13727,Kalrez,A - Excellent,Potassium Sulfate
13728,Kel-F®,A1 - Excellent,Potassium Sulfate
13729,LDPE,A2 - Excellent,Potassium Sulfate
13730,Natural rubber,A - Excellent,Potassium Sulfate
13731,Neoprene,A - Excellent,Potassium Sulfate
13732,NORYL®,A - Excellent,Potassium Sulfate
13733,Nylon,A1 - Excellent,Potassium Sulfate
13734,Polycarbonate,A1 - Excellent,Potassium Sulfate
13735,Polyetherether Ketone (PEEK),A - Excellent,Potassium Sulfate
13736,Polypropylene,A - Excellent,Potassium Sulfate
13737,Polyurethane,A - Excellent,Potassium Sulfate
13738,PPS (Ryton®),A - Excellent,Potassium Sulfate
13739,PTFE,A - Excellent,Potassium Sulfate
13740,PVC,A2 - Excellent,Potassium Sulfate
13741,PVDF (Kynar®),A - Excellent,Potassium Sulfate
13742,Silicone,A - Excellent,Potassium Sulfate
13743,stainless steel - 304,B1 - Good,Potassium Sulfate
13744,stainless steel - 316,A - Excellent,Potassium Sulfate
13745,Titanium,A - Excellent,Potassium Sulfate
13746,Tygon®,A - Excellent,Potassium Sulfate
13747,Viton®,A2 - Excellent,Potassium Sulfate
13748,ABS plastic,B - Good,Potassium Sulfide
13749,Aluminum,D - Poor,Potassium Sulfide
13750,Bronze,D - Poor,Potassium Sulfide
13751,Buna N (Nitrile),A - Excellent,Potassium Sulfide
13752,Carbon graphite,A - Excellent,Potassium Sulfide
13753,Carbon Steel,C - Fair,Potassium Sulfide
13754,Carpenter 20,A - Excellent,Potassium Sulfide
13755,Cast iron,B - Good,Potassium Sulfide
13756,Ceramic Al203,A - Excellent,Potassium Sulfide
13757,ChemRaz (FFKM),A - Excellent,Potassium Sulfide
13758,Copper,D - Poor,Potassium Sulfide
13759,CPVC,A2 - Excellent,Potassium Sulfide
13760,EPDM,A - Excellent,Potassium Sulfide
13761,Fluorocarbon (FKM),A - Excellent,Potassium Sulfide
13762,Hypalon®,B - Good,Potassium Sulfide
13763,Kalrez,A - Excellent,Potassium Sulfide
13764,Kel-F®,A - Excellent,Potassium Sulfide
13765,LDPE,A2 - Excellent,Potassium Sulfide
13766,Natural rubber,B - Good,Potassium Sulfide
13767,Neoprene,A - Excellent,Potassium Sulfide
13768,NORYL®,A - Excellent,Potassium Sulfide
13769,Nylon,A - Excellent,Potassium Sulfide
13770,Polyetherether Ketone (PEEK),A - Excellent,Potassium Sulfide
13771,Polypropylene,A - Excellent,Potassium Sulfide
13772,Polyurethane,A - Excellent,Potassium Sulfide
13773,PPS (Ryton®),A - Excellent,Potassium Sulfide
13774,PTFE,A - Excellent,Potassium Sulfide
13775,PVC,A2 - Excellent,Potassium Sulfide
13776,PVDF (Kynar®),A - Excellent,Potassium Sulfide
13777,Silicone,A - Excellent,Potassium Sulfide
13778,stainless steel - 304,B - Good,Potassium Sulfide
13779,stainless steel - 316,B - Good,Potassium Sulfide
13780,Titanium,A - Excellent,Potassium Sulfide
13781,Viton®,A - Excellent,Potassium Sulfide
13782,Acetal (Delrin®),A - Excellent,Propane (liquefied)
13783,Aluminum,A - Excellent,Propane (liquefied)
13784,Brass,A - Excellent,Propane (liquefied)
13785,Bronze,A2 - Excellent,Propane (liquefied)
13786,Buna N (Nitrile),A - Excellent,Propane (liquefied)
13787,Carbon graphite,A - Excellent,Propane (liquefied)
13788,Carbon Steel,B - Good,Propane (liquefied)
13789,Carpenter 20,A - Excellent,Propane (liquefied)
13790,Cast iron,A - Excellent,Propane (liquefied)
13791,ChemRaz (FFKM),A - Excellent,Propane (liquefied)
13792,Copper,A - Excellent,Propane (liquefied)
13793,CPVC,A1 - Excellent,Propane (liquefied)
13794,EPDM,D - Poor,Propane (liquefied)
13795,Epoxy,A - Excellent,Propane (liquefied)
13796,Fluorocarbon (FKM),A - Excellent,Propane (liquefied)
13797,Hastelloy-C®,A - Excellent,Propane (liquefied)
13798,Hytrel®,A - Excellent,Propane (liquefied)
13799,Kalrez,A - Excellent,Propane (liquefied)
13800,Kel-F®,A - Excellent,Propane (liquefied)
13801,LDPE,C1 - Fair,Propane (liquefied)
13802,Natural rubber,D - Poor,Propane (liquefied)
13803,Neoprene,C - Fair,Propane (liquefied)
13804,NORYL®,A1 - Excellent,Propane (liquefied)
13805,Nylon,A1 - Excellent,Propane (liquefied)
13806,Polycarbonate,C1 - Fair,Propane (liquefied)
13807,Polyetherether Ketone (PEEK),A - Excellent,Propane (liquefied)
13808,Polypropylene,A - Excellent,Propane (liquefied)
13809,Polyurethane,C - Fair,Propane (liquefied)
13810,PTFE,A - Excellent,Propane (liquefied)
13811,PVC,A1 - Excellent,Propane (liquefied)
13812,PVDF (Kynar®),A - Excellent,Propane (liquefied)
13813,Silicone,D - Poor,Propane (liquefied)
13814,stainless steel - 304,A - Excellent,Propane (liquefied)
13815,stainless steel - 316,A - Excellent,Propane (liquefied)
13816,Viton®,A - Excellent,Propane (liquefied)
13817,ABS plastic,B - Good,Propylene Glycol
13818,Acetal (Delrin®),B - Good,Propylene Glycol
13819,Aluminum,B - Good,Propylene Glycol
13820,Bronze,A - Excellent,Propylene Glycol
13821,Buna N (Nitrile),A - Excellent,Propylene Glycol
13822,Carbon Steel,B - Good,Propylene Glycol
13823,Carpenter 20,A - Excellent,Propylene Glycol
13824,Cast iron,A - Excellent,Propylene Glycol
13825,Ceramic Al203,A - Excellent,Propylene Glycol
13826,Ceramic magnet,A - Excellent,Propylene Glycol
13827,ChemRaz (FFKM),A - Excellent,Propylene Glycol
13828,Copper,A - Excellent,Propylene Glycol
13829,CPVC,C1 - Fair,Propylene Glycol
13830,EPDM,A - Excellent,Propylene Glycol
13831,Epoxy,B - Good,Propylene Glycol
13832,Fluorocarbon (FKM),A - Excellent,Propylene Glycol
13833,Hastelloy-C®,B - Good,Propylene Glycol
13834,Hypalon®,A - Excellent,Propylene Glycol
13835,Kalrez,A - Excellent,Propylene Glycol
13836,LDPE,B2 - Good,Propylene Glycol
13837,Natural rubber,A - Excellent,Propylene Glycol
13838,Neoprene,C - Fair,Propylene Glycol
13839,Nylon,A - Excellent,Propylene Glycol
13840,Polycarbonate,B1 - Good,Propylene Glycol
13841,Polypropylene,A2 - Excellent,Propylene Glycol
13842,Polyurethane,B - Good,Propylene Glycol
13843,PTFE,A - Excellent,Propylene Glycol
13844,PVC,C1 - Fair,Propylene Glycol
13845,Silicone,A - Excellent,Propylene Glycol
13846,stainless steel - 304,B - Good,Propylene Glycol
13847,stainless steel - 316,B - Good,Propylene Glycol
13848,Titanium,A - Excellent,Propylene Glycol
13849,Viton®,A - Excellent,Propylene Glycol
13850,ABS plastic,B - Good,Propylene
13851,Aluminum,A - Excellent,Propylene
13852,Buna N (Nitrile),D - Poor,Propylene
13853,Carbon graphite,A2 - Excellent,Propylene
13854,Carbon Steel,A - Excellent,Propylene
13855,Carpenter 20,A - Excellent,Propylene
13856,Cast iron,A - Excellent,Propylene
13857,ChemRaz (FFKM),A - Excellent,Propylene
13858,Copper,A - Excellent,Propylene
13859,EPDM,D - Poor,Propylene
13860,Fluorocarbon (FKM),A - Excellent,Propylene
13861,Hypalon®,D - Poor,Propylene
13862,Kalrez,A - Excellent,Propylene
13863,Natural rubber,D - Poor,Propylene
13864,Neoprene,D - Poor,Propylene
13865,Polyurethane,D - Poor,Propylene
13866,PTFE,A2 - Excellent,Propylene
13867,PVC,B1 - Good,Propylene
13868,Silicone,D - Poor,Propylene
13869,stainless steel - 304,B1 - Good,Propylene
13870,stainless steel - 316,A1 - Excellent,Propylene
13871,Tygon®,B1 - Good,Propylene
13872,Viton®,A1 - Excellent,Propylene
13873,Acetal (Delrin®),B - Good,Pyridine
13874,Aluminum,B - Good,Pyridine
13875,Brass,B - Good,Pyridine
13876,Bronze,B - Good,Pyridine
13877,Buna N (Nitrile),D - Poor,Pyridine
13878,Carbon graphite,A - Excellent,Pyridine
13879,Carbon Steel,A - Excellent,Pyridine
13880,Carpenter 20,A - Excellent,Pyridine
13881,Cast iron,A - Excellent,Pyridine
13882,Ceramic Al203,A - Excellent,Pyridine
13883,ChemRaz (FFKM),A - Excellent,Pyridine
13884,Copper,B - Good,Pyridine
13885,CPVC,D - Poor,Pyridine
13886,EPDM,B - Good,Pyridine
13887,Epoxy,A - Excellent,Pyridine
13888,Fluorocarbon (FKM),D - Poor,Pyridine
13889,Hastelloy-C®,B - Good,Pyridine
13890,Hypalon®,D - Poor,Pyridine
13891,Hytrel®,C - Fair,Pyridine
13892,Kalrez,A - Excellent,Pyridine
13893,Kel-F®,A1 - Excellent,Pyridine
13894,LDPE,B1 - Good,Pyridine
13895,Natural rubber,D - Poor,Pyridine
13896,Neoprene,D - Poor,Pyridine
13897,NORYL®,B - Good,Pyridine
13898,Nylon,C1 - Fair,Pyridine
13899,Polycarbonate,D - Poor,Pyridine
13900,Polyetherether Ketone (PEEK),A - Excellent,Pyridine
13901,Polypropylene,A2 - Excellent,Pyridine
13902,Polyurethane,D - Poor,Pyridine
13903,PPS (Ryton®),A - Excellent,Pyridine
13904,PTFE,A - Excellent,Pyridine
13905,PVC,D - Poor,Pyridine
13906,PVDF (Kynar®),D - Poor,Pyridine
13907,Silicone,D - Poor,Pyridine
13908,stainless steel - 304,A - Excellent,Pyridine
13909,stainless steel - 316,A - Excellent,Pyridine
13910,Titanium,B - Good,Pyridine
13911,Tygon®,D - Poor,Pyridine
13912,Viton®,D - Poor,Pyridine
13913,Acetal (Delrin®),D - Poor,Pyrogallic Acid
13914,Aluminum,B - Good,Pyrogallic Acid
13915,Bronze,A - Excellent,Pyrogallic Acid
13916,Carbon graphite,A - Excellent,Pyrogallic Acid
13917,Carbon Steel,B - Good,Pyrogallic Acid
13918,Carpenter 20,B - Good,Pyrogallic Acid
13919,Cast iron,D - Poor,Pyrogallic Acid
13920,ChemRaz (FFKM),A - Excellent,Pyrogallic Acid
13921,Copper,B - Good,Pyrogallic Acid
13922,CPVC,A - Excellent,Pyrogallic Acid
13923,EPDM,B - Good,Pyrogallic Acid
13924,Epoxy,A - Excellent,Pyrogallic Acid
13925,Fluorocarbon (FKM),A - Excellent,Pyrogallic Acid
13926,Hastelloy-C®,B - Good,Pyrogallic Acid
13927,Kalrez,A - Excellent,Pyrogallic Acid
13928,Kel-F®,A - Excellent,Pyrogallic Acid
13929,Neoprene,A - Excellent,Pyrogallic Acid
13930,Polypropylene,A - Excellent,Pyrogallic Acid
13931,Polyurethane,D - Poor,Pyrogallic Acid
13932,PTFE,A - Excellent,Pyrogallic Acid
13933,PVC,A - Excellent,Pyrogallic Acid
13934,PVDF (Kynar®),A - Excellent,Pyrogallic Acid
13935,stainless steel - 304,B2 - Good,Pyrogallic Acid
13936,stainless steel - 316,B - Good,Pyrogallic Acid
13937,Titanium,A - Excellent,Pyrogallic Acid
13938,Viton®,A - Excellent,Pyrogallic Acid
13939,ABS plastic,A - Excellent,Resorcinal
13940,Carbon graphite,A2 - Excellent,Resorcinal
13941,EPDM,B1 - Good,Resorcinal
13942,Fluorocarbon (FKM),A - Excellent,Resorcinal
13943,Hytrel®,D - Poor,Resorcinal
13944,Kalrez,A - Excellent,Resorcinal
13945,LDPE,B2 - Good,Resorcinal
13946,Neoprene,D - Poor,Resorcinal
13947,Nylon,D - Poor,Resorcinal
13948,Polycarbonate,B1 - Good,Resorcinal
13949,Polyetherether Ketone (PEEK),A - Excellent,Resorcinal
13950,Polypropylene,A2 - Excellent,Resorcinal
13951,Polyurethane,D - Poor,Resorcinal
13952,PTFE,A2 - Excellent,Resorcinal
13953,PVC,C - Fair,Resorcinal
13954,Tygon®,C - Fair,Resorcinal
13955,Viton®,A1 - Excellent,Resorcinal
13956,Acetal (Delrin®),B - Good,Rosins
13957,Aluminum,B1 - Good,Rosins
13958,Bronze,B - Good,Rosins
13959,Buna N (Nitrile),A2 - Excellent,Rosins
13960,Carbon graphite,A - Excellent,Rosins
13961,Carbon Steel,C - Fair,Rosins
13962,Carpenter 20,B - Good,Rosins
13963,Cast iron,D - Poor,Rosins
13964,ChemRaz (FFKM),A - Excellent,Rosins
13965,Copper,B - Good,Rosins
13966,CPVC,C1 - Fair,Rosins
13967,Epoxy,A - Excellent,Rosins
13968,Fluorocarbon (FKM),A - Excellent,Rosins
13969,Hypalon®,B - Good,Rosins
13970,Kel-F®,A - Excellent,Rosins
13971,LDPE,B1 - Good,Rosins
13972,Neoprene,A - Excellent,Rosins
13973,Nylon,A1 - Excellent,Rosins
13974,Polypropylene,A2 - Excellent,Rosins
13975,Polyurethane,D - Poor,Rosins
13976,PTFE,A - Excellent,Rosins
13977,PVC,C1 - Fair,Rosins
13978,Silicone,A - Excellent,Rosins
13979,stainless steel - 304,A1 - Excellent,Rosins
13980,stainless steel - 316,A1 - Excellent,Rosins
13981,Viton®,A - Excellent,Rosins
13982,Acetal (Delrin®),A - Excellent,Rum
13983,Bronze,A - Excellent,Rum
13984,Buna N (Nitrile),A - Excellent,Rum
13985,CPVC,A - Excellent,Rum
13986,EPDM,A - Excellent,Rum
13987,Epoxy,A - Excellent,Rum
13988,Fluorocarbon (FKM),A - Excellent,Rum
13989,Hypalon®,A - Excellent,Rum
13990,Natural rubber,A - Excellent,Rum
13991,Neoprene,A - Excellent,Rum
13992,NORYL®,A - Excellent,Rum
13993,Nylon,A - Excellent,Rum
13994,Polypropylene,A - Excellent,Rum
13995,Polyurethane,D - Poor,Rum
13996,PVC,A - Excellent,Rum
13997,Silicone,A - Excellent,Rum
13998,stainless steel - 304,A - Excellent,Rum
13999,stainless steel - 316,A - Excellent,Rum
14000,Viton®,A - Excellent,Rum
14001,Acetal (Delrin®),A - Excellent,Rust Inhibitors
14002,Bronze,A - Excellent,Rust Inhibitors
14003,Buna N (Nitrile),A - Excellent,Rust Inhibitors
14004,Carpenter 20,B - Good,Rust Inhibitors
14005,Cast iron,C - Fair,Rust Inhibitors
14006,Epoxy,A - Excellent,Rust Inhibitors
14007,Fluorocarbon (FKM),A - Excellent,Rust Inhibitors
14008,Neoprene,C - Fair,Rust Inhibitors
14009,Polypropylene,A - Excellent,Rust Inhibitors
14010,Polyurethane,A - Excellent,Rust Inhibitors
14011,stainless steel - 304,A - Excellent,Rust Inhibitors
14012,stainless steel - 316,A - Excellent,Rust Inhibitors
14013,Viton®,A - Excellent,Rust Inhibitors
14014,Acetal (Delrin®),A - Excellent,Salad Dressings
14015,Aluminum,B - Good,Salad Dressings
14016,Buna N (Nitrile),A - Excellent,Salad Dressings
14017,Carpenter 20,B - Good,Salad Dressings
14018,Cast iron,D - Poor,Salad Dressings
14019,Epoxy,A - Excellent,Salad Dressings
14020,NORYL®,A - Excellent,Salad Dressings
14021,Nylon,A - Excellent,Salad Dressings
14022,Polypropylene,A - Excellent,Salad Dressings
14023,stainless steel - 304,A - Excellent,Salad Dressings
14024,stainless steel - 316,A - Excellent,Salad Dressings
14025,Viton®,A - Excellent,Salad Dressings
14026,Acetal (Delrin®),A - Excellent,Salicylic Acid
14027,Aluminum,B - Good,Salicylic Acid
14028,Buna N (Nitrile),A - Excellent,Salicylic Acid
14029,Carpenter 20,B - Good,Salicylic Acid
14030,Cast iron,D - Poor,Salicylic Acid
14031,Epoxy,A - Excellent,Salicylic Acid
14032,NORYL®,A - Excellent,Salicylic Acid
14033,Nylon,A - Excellent,Salicylic Acid
14034,Polypropylene,A - Excellent,Salicylic Acid
14035,stainless steel - 304,A - Excellent,Salicylic Acid
14036,stainless steel - 316,A - Excellent,Salicylic Acid
14037,Viton®,A - Excellent,Salicylic Acid
14038,Aluminum,B1 - Good,Salt Brine (NaCl saturated)
14039,Bronze,B2 - Good,Salt Brine (NaCl saturated)
14040,Buna N (Nitrile),A - Excellent,Salt Brine (NaCl saturated)
14041,Carbon graphite,A2 - Excellent,Salt Brine (NaCl saturated)
14042,Carbon Steel,D - Poor,Salt Brine (NaCl saturated)
14043,Carpenter 20,B - Good,Salt Brine (NaCl saturated)
14044,Cast iron,D - Poor,Salt Brine (NaCl saturated)
14045,ChemRaz (FFKM),B - Good,Salt Brine (NaCl saturated)
14046,Copper,B - Good,Salt Brine (NaCl saturated)
14047,CPVC,A2 - Excellent,Salt Brine (NaCl saturated)
14048,EPDM,A - Excellent,Salt Brine (NaCl saturated)
14049,Epoxy,A - Excellent,Salt Brine (NaCl saturated)
14050,Fluorocarbon (FKM),A - Excellent,Salt Brine (NaCl saturated)
14051,Hastelloy-C®,A2 - Excellent,Salt Brine (NaCl saturated)
14052,Hypalon®,A2 - Excellent,Salt Brine (NaCl saturated)
14053,Hytrel®,A1 - Excellent,Salt Brine (NaCl saturated)
14054,Kalrez,A - Excellent,Salt Brine (NaCl saturated)
14055,LDPE,A - Excellent,Salt Brine (NaCl saturated)
14056,Natural rubber,A - Excellent,Salt Brine (NaCl saturated)
14057,Neoprene,A2 - Excellent,Salt Brine (NaCl saturated)
14058,NORYL®,A - Excellent,Salt Brine (NaCl saturated)
14059,Nylon,A - Excellent,Salt Brine (NaCl saturated)
14060,Polycarbonate,A - Excellent,Salt Brine (NaCl saturated)
14061,Polyetherether Ketone (PEEK),A - Excellent,Salt Brine (NaCl saturated)
14062,Polypropylene,A - Excellent,Salt Brine (NaCl saturated)
14063,Polyurethane,D - Poor,Salt Brine (NaCl saturated)
14064,PPS (Ryton®),A - Excellent,Salt Brine (NaCl saturated)
14065,PTFE,A2 - Excellent,Salt Brine (NaCl saturated)
14066,PVC,A - Excellent,Salt Brine (NaCl saturated)
14067,PVDF (Kynar®),A - Excellent,Salt Brine (NaCl saturated)
14068,Silicone,A1 - Excellent,Salt Brine (NaCl saturated)
14069,stainless steel - 304,B1 - Good,Salt Brine (NaCl saturated)
14070,stainless steel - 316,A2 - Excellent,Salt Brine (NaCl saturated)
14071,Titanium,A2 - Excellent,Salt Brine (NaCl saturated)
14072,Viton®,A2 - Excellent,Salt Brine (NaCl saturated)
14073,Acetal (Delrin®),A - Excellent,Sea Water
14074,Aluminum,B - Good,Sea Water
14075,Brass,D - Poor,Sea Water
14076,Bronze,A - Excellent,Sea Water
14077,Buna N (Nitrile),A2 - Excellent,Sea Water
14078,Carbon graphite,A - Excellent,Sea Water
14079,Carbon Steel,D - Poor,Sea Water
14080,Carpenter 20,A - Excellent,Sea Water
14081,Cast iron,D - Poor,Sea Water
14082,ChemRaz (FFKM),B - Good,Sea Water
14083,Copper,B - Good,Sea Water
14084,CPVC,A - Excellent,Sea Water
14085,EPDM,A2 - Excellent,Sea Water
14086,Epoxy,A - Excellent,Sea Water
14087,Fluorocarbon (FKM),A - Excellent,Sea Water
14088,Hastelloy-C®,A - Excellent,Sea Water
14089,Hypalon®,A - Excellent,Sea Water
14090,Hytrel®,A - Excellent,Sea Water
14091,Kalrez,A - Excellent,Sea Water
14092,Kel-F®,A - Excellent,Sea Water
14093,LDPE,A2 - Excellent,Sea Water
14094,Natural rubber,A1 - Excellent,Sea Water
14095,Neoprene,B2 - Good,Sea Water
14096,NORYL®,A1 - Excellent,Sea Water
14097,Nylon,A2 - Excellent,Sea Water
14098,Polycarbonate,A2 - Excellent,Sea Water
14099,Polyetherether Ketone (PEEK),A - Excellent,Sea Water
14100,Polypropylene,A - Excellent,Sea Water
14101,Polyurethane,D - Poor,Sea Water
14102,PPS (Ryton®),A - Excellent,Sea Water
14103,PTFE,A - Excellent,Sea Water
14104,PVC,A2 - Excellent,Sea Water
14105,PVDF (Kynar®),A - Excellent,Sea Water
14106,Silicone,A1 - Excellent,Sea Water
14107,stainless steel - 304,C - Fair,Sea Water
14108,stainless steel - 316,C - Fair,Sea Water
14109,Titanium,A - Excellent,Sea Water
14110,Viton®,A - Excellent,Sea Water
14111,Acetal (Delrin®),A - Excellent,Shellac (Bleached)
14112,Aluminum,A - Excellent,Shellac (Bleached)
14113,Brass,B - Good,Shellac (Bleached)
14114,Bronze,A - Excellent,Shellac (Bleached)
14115,Buna N (Nitrile),A2 - Excellent,Shellac (Bleached)
14116,Carbon graphite,A - Excellent,Shellac (Bleached)
14117,Carbon Steel,A - Excellent,Shellac (Bleached)
14118,Carpenter 20,A - Excellent,Shellac (Bleached)
14119,Cast iron,A - Excellent,Shellac (Bleached)
14120,Copper,A - Excellent,Shellac (Bleached)
14121,EPDM,A2 - Excellent,Shellac (Bleached)
14122,Epoxy,A - Excellent,Shellac (Bleached)
14123,Fluorocarbon (FKM),A - Excellent,Shellac (Bleached)
14124,Hypalon®,A - Excellent,Shellac (Bleached)
14125,LDPE,A1 - Excellent,Shellac (Bleached)
14126,Natural rubber,A1 - Excellent,Shellac (Bleached)
14127,Neoprene,B2 - Good,Shellac (Bleached)
14128,Nylon,A1 - Excellent,Shellac (Bleached)
14129,Polypropylene,A - Excellent,Shellac (Bleached)
14130,Polyurethane,D - Poor,Shellac (Bleached)
14131,PTFE,A - Excellent,Shellac (Bleached)
14132,stainless steel - 304,A - Excellent,Shellac (Bleached)
14133,stainless steel - 316,A - Excellent,Shellac (Bleached)
14134,Viton®,A - Excellent,Shellac (Bleached)
14135,Acetal (Delrin®),A - Excellent,Shellac (Orange)
14136,Aluminum,A - Excellent,Shellac (Orange)
14137,Brass,B - Good,Shellac (Orange)
14138,Bronze,A - Excellent,Shellac (Orange)
14139,Buna N (Nitrile),A - Excellent,Shellac (Orange)
14140,Carbon graphite,A - Excellent,Shellac (Orange)
14141,Carbon Steel,A - Excellent,Shellac (Orange)
14142,Carpenter 20,A - Excellent,Shellac (Orange)
14143,Cast iron,A - Excellent,Shellac (Orange)
14144,Copper,A - Excellent,Shellac (Orange)
14145,EPDM,A - Excellent,Shellac (Orange)
14146,Epoxy,A - Excellent,Shellac (Orange)
14147,Fluorocarbon (FKM),A - Excellent,Shellac (Orange)
14148,LDPE,A1 - Excellent,Shellac (Orange)
14149,Natural rubber,D - Poor,Shellac (Orange)
14150,Neoprene,D - Poor,Shellac (Orange)
14151,Nylon,A1 - Excellent,Shellac (Orange)
14152,Polypropylene,A - Excellent,Shellac (Orange)
14153,Polyurethane,D - Poor,Shellac (Orange)
14154,PTFE,A - Excellent,Shellac (Orange)
14155,stainless steel - 304,A - Excellent,Shellac (Orange)
14156,stainless steel - 316,A - Excellent,Shellac (Orange)
14157,Viton®,A - Excellent,Shellac (Orange)
14158,ABS plastic,D - Poor,Silicone
14159,Acetal (Delrin®),A - Excellent,Silicone
14160,Aluminum,A - Excellent,Silicone
14161,Buna N (Nitrile),A - Excellent,Silicone
14162,Carbon graphite,A - Excellent,Silicone
14163,Carbon Steel,A - Excellent,Silicone
14164,Carpenter 20,A - Excellent,Silicone
14165,Cast iron,A - Excellent,Silicone
14166,ChemRaz (FFKM),A - Excellent,Silicone
14167,Copper,A - Excellent,Silicone
14168,CPVC,A - Excellent,Silicone
14169,EPDM,A - Excellent,Silicone
14170,Epoxy,A - Excellent,Silicone
14171,Fluorocarbon (FKM),A - Excellent,Silicone
14172,Hypalon®,A - Excellent,Silicone
14173,Hytrel®,A - Excellent,Silicone
14174,Kalrez,A - Excellent,Silicone
14175,Natural rubber,C - Fair,Silicone
14176,Neoprene,A - Excellent,Silicone
14177,NORYL®,A1 - Excellent,Silicone
14178,Nylon,A1 - Excellent,Silicone
14179,Polycarbonate,A2 - Excellent,Silicone
14180,Polyetherether Ketone (PEEK),A - Excellent,Silicone
14181,Polypropylene,A - Excellent,Silicone
14182,Polyurethane,A - Excellent,Silicone
14183,PPS (Ryton®),A1 - Excellent,Silicone
14184,PTFE,A - Excellent,Silicone
14185,PVC,A - Excellent,Silicone
14186,PVDF (Kynar®),A - Excellent,Silicone
14187,Silicone,C - Fair,Silicone
14188,stainless steel - 304,A - Excellent,Silicone
14189,stainless steel - 316,A - Excellent,Silicone
14190,Viton®,A - Excellent,Silicone
14191,Acetal (Delrin®),C - Fair,Silver Bromide
14192,Aluminum,D - Poor,Silver Bromide
14193,Bronze,D - Poor,Silver Bromide
14194,Carbon Steel,D - Poor,Silver Bromide
14195,Carpenter 20,A - Excellent,Silver Bromide
14196,Cast iron,D - Poor,Silver Bromide
14197,Epoxy,A - Excellent,Silver Bromide
14198,Hastelloy-C®,A - Excellent,Silver Bromide
14199,Kel-F®,A - Excellent,Silver Bromide
14200,LDPE,A - Excellent,Silver Bromide
14201,NORYL®,A - Excellent,Silver Bromide
14202,PTFE,A - Excellent,Silver Bromide
14203,stainless steel - 304,D - Poor,Silver Bromide
14204,stainless steel - 316,D - Poor,Silver Bromide
14205,ABS plastic,B - Good,Silver Nitrate
14206,Acetal (Delrin®),A - Excellent,Silver Nitrate
14207,Aluminum,D - Poor,Silver Nitrate
14208,Bronze,B - Good,Silver Nitrate
14209,Buna N (Nitrile),B - Good,Silver Nitrate
14210,Carbon graphite,A - Excellent,Silver Nitrate
14211,Carbon Steel,D - Poor,Silver Nitrate
14212,Carpenter 20,C - Fair,Silver Nitrate
14213,Cast iron,C - Fair,Silver Nitrate
14214,ChemRaz (FFKM),A - Excellent,Silver Nitrate
14215,CPVC,A1 - Excellent,Silver Nitrate
14216,EPDM,A - Excellent,Silver Nitrate
14217,Epoxy,A - Excellent,Silver Nitrate
14218,Fluorocarbon (FKM),A - Excellent,Silver Nitrate
14219,Hastelloy-C®,A - Excellent,Silver Nitrate
14220,Hypalon®,A - Excellent,Silver Nitrate
14221,Kalrez,A - Excellent,Silver Nitrate
14222,Kel-F®,A - Excellent,Silver Nitrate
14223,LDPE,A - Excellent,Silver Nitrate
14224,Natural rubber,A - Excellent,Silver Nitrate
14225,Neoprene,A - Excellent,Silver Nitrate
14226,NORYL®,A - Excellent,Silver Nitrate
14227,Nylon,A1 - Excellent,Silver Nitrate
14228,Polycarbonate,A2 - Excellent,Silver Nitrate
14229,Polyetherether Ketone (PEEK),A - Excellent,Silver Nitrate
14230,Polypropylene,A1 - Excellent,Silver Nitrate
14231,Polyurethane,A - Excellent,Silver Nitrate
14232,PPS (Ryton®),A - Excellent,Silver Nitrate
14233,PTFE,A - Excellent,Silver Nitrate
14234,PVC,A1 - Excellent,Silver Nitrate
14235,PVDF (Kynar®),A - Excellent,Silver Nitrate
14236,Silicone,A - Excellent,Silver Nitrate
14237,stainless steel - 304,B - Good,Silver Nitrate
14238,stainless steel - 316,B - Good,Silver Nitrate
14239,Titanium,A - Excellent,Silver Nitrate
14240,Tygon®,B - Good,Silver Nitrate
14241,Viton®,A - Excellent,Silver Nitrate
14242,ABS plastic,A - Excellent,Soap Solutions
14243,Acetal (Delrin®),A - Excellent,Soap Solutions
14244,Aluminum,C - Fair,Soap Solutions
14245,Brass,B - Good,Soap Solutions
14246,Bronze,B - Good,Soap Solutions
14247,Buna N (Nitrile),A - Excellent,Soap Solutions
14248,Carbon graphite,A - Excellent,Soap Solutions
14249,Carbon Steel,A - Excellent,Soap Solutions
14250,Carpenter 20,A - Excellent,Soap Solutions
14251,Cast iron,A - Excellent,Soap Solutions
14252,Ceramic Al203,A - Excellent,Soap Solutions
14253,Ceramic magnet,A - Excellent,Soap Solutions
14254,ChemRaz (FFKM),B - Good,Soap Solutions
14255,Copper,A - Excellent,Soap Solutions
14256,CPVC,A - Excellent,Soap Solutions
14257,EPDM,A - Excellent,Soap Solutions
14258,Epoxy,A - Excellent,Soap Solutions
14259,Fluorocarbon (FKM),A - Excellent,Soap Solutions
14260,Hastelloy-C®,A - Excellent,Soap Solutions
14261,Hypalon®,A - Excellent,Soap Solutions
14262,Hytrel®,A - Excellent,Soap Solutions
14263,Kalrez,A - Excellent,Soap Solutions
14264,LDPE,D - Poor,Soap Solutions
14265,Natural rubber,B - Good,Soap Solutions
14266,Neoprene,B - Good,Soap Solutions
14267,NORYL®,A1 - Excellent,Soap Solutions
14268,Nylon,A1 - Excellent,Soap Solutions
14269,Polycarbonate,A1 - Excellent,Soap Solutions
14270,Polyetherether Ketone (PEEK),A - Excellent,Soap Solutions
14271,Polypropylene,A - Excellent,Soap Solutions
14272,Polyurethane,A - Excellent,Soap Solutions
14273,PPS (Ryton®),A - Excellent,Soap Solutions
14274,PTFE,A - Excellent,Soap Solutions
14275,PVC,A - Excellent,Soap Solutions
14276,PVDF (Kynar®),A1 - Excellent,Soap Solutions
14277,Silicone,A - Excellent,Soap Solutions
14278,stainless steel - 304,A - Excellent,Soap Solutions
14279,stainless steel - 316,A1 - Excellent,Soap Solutions
14280,Titanium,A - Excellent,Soap Solutions
14281,Tygon®,B - Good,Soap Solutions
14282,Viton®,A - Excellent,Soap Solutions
14283,ABS plastic,B - Good,Soda Ash (see Sodium Carbonate)
14284,Acetal (Delrin®),A - Excellent,Soda Ash (see Sodium Carbonate)
14285,Aluminum,D - Poor,Soda Ash (see Sodium Carbonate)
14286,Bronze,B - Good,Soda Ash (see Sodium Carbonate)
14287,Buna N (Nitrile),A1 - Excellent,Soda Ash (see Sodium Carbonate)
14288,Carbon Steel,B - Good,Soda Ash (see Sodium Carbonate)
14289,Carpenter 20,A - Excellent,Soda Ash (see Sodium Carbonate)
14290,Cast iron,B - Good,Soda Ash (see Sodium Carbonate)
14291,ChemRaz (FFKM),A - Excellent,Soda Ash (see Sodium Carbonate)
14292,CPVC,A - Excellent,Soda Ash (see Sodium Carbonate)
14293,EPDM,A2 - Excellent,Soda Ash (see Sodium Carbonate)
14294,Epoxy,C - Fair,Soda Ash (see Sodium Carbonate)
14295,Fluorocarbon (FKM),A - Excellent,Soda Ash (see Sodium Carbonate)
14296,Hypalon®,A - Excellent,Soda Ash (see Sodium Carbonate)
14297,Hytrel®,B - Good,Soda Ash (see Sodium Carbonate)
14298,Kalrez,A - Excellent,Soda Ash (see Sodium Carbonate)
14299,LDPE,B - Good,Soda Ash (see Sodium Carbonate)
14300,Natural rubber,A - Excellent,Soda Ash (see Sodium Carbonate)
14301,Neoprene,A1 - Excellent,Soda Ash (see Sodium Carbonate)
14302,NORYL®,A - Excellent,Soda Ash (see Sodium Carbonate)
14303,Nylon,B - Good,Soda Ash (see Sodium Carbonate)
14304,Polycarbonate,A - Excellent,Soda Ash (see Sodium Carbonate)
14305,Polyetherether Ketone (PEEK),A - Excellent,Soda Ash (see Sodium Carbonate)
14306,Polypropylene,A - Excellent,Soda Ash (see Sodium Carbonate)
14307,Polyurethane,B - Good,Soda Ash (see Sodium Carbonate)
14308,PPS (Ryton®),A - Excellent,Soda Ash (see Sodium Carbonate)
14309,PTFE,A - Excellent,Soda Ash (see Sodium Carbonate)
14310,PVC,A - Excellent,Soda Ash (see Sodium Carbonate)
14311,PVDF (Kynar®),A - Excellent,Soda Ash (see Sodium Carbonate)
14312,Silicone,A - Excellent,Soda Ash (see Sodium Carbonate)
14313,stainless steel - 304,A - Excellent,Soda Ash (see Sodium Carbonate)
14314,stainless steel - 316,A - Excellent,Soda Ash (see Sodium Carbonate)
14315,Viton®,A - Excellent,Soda Ash (see Sodium Carbonate)
14316,ABS plastic,B - Good,Sodium Acetate
14317,Acetal (Delrin®),B - Good,Sodium Acetate
14318,Aluminum,B - Good,Sodium Acetate
14319,Brass,B - Good,Sodium Acetate
14320,Bronze,B - Good,Sodium Acetate
14321,Buna N (Nitrile),B - Good,Sodium Acetate
14322,Carbon graphite,A - Excellent,Sodium Acetate
14323,Carbon Steel,D - Poor,Sodium Acetate
14324,Carpenter 20,A - Excellent,Sodium Acetate
14325,Cast iron,B - Good,Sodium Acetate
14326,Ceramic Al203,A - Excellent,Sodium Acetate
14327,ChemRaz (FFKM),A - Excellent,Sodium Acetate
14328,Copper,A - Excellent,Sodium Acetate
14329,CPVC,A - Excellent,Sodium Acetate
14330,EPDM,A - Excellent,Sodium Acetate
14331,Epoxy,A - Excellent,Sodium Acetate
14332,Fluorocarbon (FKM),D - Poor,Sodium Acetate
14333,Hastelloy-C®,A - Excellent,Sodium Acetate
14334,Kalrez,A - Excellent,Sodium Acetate
14335,Kel-F®,A - Excellent,Sodium Acetate
14336,LDPE,A - Excellent,Sodium Acetate
14337,Natural rubber,A - Excellent,Sodium Acetate
14338,Neoprene,B - Good,Sodium Acetate
14339,NORYL®,A1 - Excellent,Sodium Acetate
14340,Nylon,B1 - Good,Sodium Acetate
14341,Polycarbonate,A1 - Excellent,Sodium Acetate
14342,Polyetherether Ketone (PEEK),A - Excellent,Sodium Acetate
14343,Polypropylene,A - Excellent,Sodium Acetate
14344,Polyurethane,D - Poor,Sodium Acetate
14345,PPS (Ryton®),A - Excellent,Sodium Acetate
14346,PTFE,A - Excellent,Sodium Acetate
14347,PVC,B1 - Good,Sodium Acetate
14348,PVDF (Kynar®),A - Excellent,Sodium Acetate
14349,Silicone,D - Poor,Sodium Acetate
14350,stainless steel - 304,B - Good,Sodium Acetate
14351,stainless steel - 316,B1 - Good,Sodium Acetate
14352,Titanium,A - Excellent,Sodium Acetate
14353,Viton®,D - Poor,Sodium Acetate
14354,Acetal (Delrin®),B - Good,Sodium Aluminate
14355,Bronze,A - Excellent,Sodium Aluminate
14356,Buna N (Nitrile),A - Excellent,Sodium Aluminate
14357,Carbon graphite,A - Excellent,Sodium Aluminate
14358,Carbon Steel,A - Excellent,Sodium Aluminate
14359,Carpenter 20,B - Good,Sodium Aluminate
14360,Cast iron,A - Excellent,Sodium Aluminate
14361,ChemRaz (FFKM),A - Excellent,Sodium Aluminate
14362,EPDM,A - Excellent,Sodium Aluminate
14363,Epoxy,A - Excellent,Sodium Aluminate
14364,Fluorocarbon (FKM),A - Excellent,Sodium Aluminate
14365,Hastelloy-C®,B - Good,Sodium Aluminate
14366,Hypalon®,A - Excellent,Sodium Aluminate
14367,Kalrez,A - Excellent,Sodium Aluminate
14368,Natural rubber,B - Good,Sodium Aluminate
14369,Neoprene,A - Excellent,Sodium Aluminate
14370,NORYL®,A - Excellent,Sodium Aluminate
14371,Nylon,A1 - Excellent,Sodium Aluminate
14372,PPS (Ryton®),A - Excellent,Sodium Aluminate
14373,PTFE,A - Excellent,Sodium Aluminate
14374,stainless steel - 304,A - Excellent,Sodium Aluminate
14375,stainless steel - 316,A - Excellent,Sodium Aluminate
14376,Titanium,A - Excellent,Sodium Aluminate
14377,Viton®,A - Excellent,Sodium Aluminate
14378,ABS plastic,A - Excellent,Sodium Benzoate
14379,Aluminum,A1 - Excellent,Sodium Benzoate
14380,Bronze,A - Excellent,Sodium Benzoate
14381,Buna N (Nitrile),B - Good,Sodium Benzoate
14382,Carbon graphite,A2 - Excellent,Sodium Benzoate
14383,CPVC,A2 - Excellent,Sodium Benzoate
14384,EPDM,A - Excellent,Sodium Benzoate
14385,Epoxy,A2 - Excellent,Sodium Benzoate
14386,Fluorocarbon (FKM),A - Excellent,Sodium Benzoate
14387,Hastelloy-C®,A1 - Excellent,Sodium Benzoate
14388,Hypalon®,B - Good,Sodium Benzoate
14389,Kalrez,A - Excellent,Sodium Benzoate
14390,LDPE,A2 - Excellent,Sodium Benzoate
14391,Natural rubber,A - Excellent,Sodium Benzoate
14392,Neoprene,A1 - Excellent,Sodium Benzoate
14393,Nylon,B1 - Good,Sodium Benzoate
14394,Polycarbonate,A2 - Excellent,Sodium Benzoate
14395,Polyetherether Ketone (PEEK),A - Excellent,Sodium Benzoate
14396,Polypropylene,A2 - Excellent,Sodium Benzoate
14397,PTFE,A2 - Excellent,Sodium Benzoate
14398,PVC,B1 - Good,Sodium Benzoate
14399,PVDF (Kynar®),A2 - Excellent,Sodium Benzoate
14400,Titanium,A1 - Excellent,Sodium Benzoate
14401,Tygon®,B1 - Good,Sodium Benzoate
14402,Viton®,A1 - Excellent,Sodium Benzoate
14403,ABS plastic,A - Excellent,Sodium Bicarbonate
14404,Acetal (Delrin®),A - Excellent,Sodium Bicarbonate
14405,Aluminum,D - Poor,Sodium Bicarbonate
14406,Brass,D - Poor,Sodium Bicarbonate
14407,Bronze,A - Excellent,Sodium Bicarbonate
14408,Buna N (Nitrile),A1 - Excellent,Sodium Bicarbonate
