Repository: lachlanmonty/ChemicalCompatibilityDatabase

# ChemicalCompatibilityDatabase

## Goal

- Quickly check chemical compatibility of materials
- Combine chemical compatibility databases into a single database

## To Do

- [ ] Add [Sandvik corrosion tables](https://www.materials.sandvik/en/materials-center/corrosion-tables/ "Sandvik corrosion tables")
- [ ] Add the formula for each chemical in the [Cole-Parmer](https://www.coleparmer.com/Chemical-Resistance "Cole-Parmer") database. This should allow for easier lookups with stream table data.
- [ ] Add concentrations
- [ ] Add content of impurities, e.g. Cl-, oxidizing agents etc
- [ ] Add temperature dependent compatibility checks

File: data/cole_data.csv (part 18 of 21)
,material,compatibility,chemical
14409,Carbon graphite,A - Excellent,Sodium Bicarbonate
14410,Carbon Steel,C - Fair,Sodium Bicarbonate
14411,Carpenter 20,A - Excellent,Sodium Bicarbonate
14412,Cast iron,C - Fair,Sodium Bicarbonate
14413,Ceramic Al203,A - Excellent,Sodium Bicarbonate
14414,Ceramic magnet,A - Excellent,Sodium Bicarbonate
14415,ChemRaz (FFKM),A - Excellent,Sodium Bicarbonate
14416,Copper,B - Good,Sodium Bicarbonate
14417,CPVC,A2 - Excellent,Sodium Bicarbonate
14418,EPDM,A2 - Excellent,Sodium Bicarbonate
14419,Epoxy,A - Excellent,Sodium Bicarbonate
14420,Fluorocarbon (FKM),A - Excellent,Sodium Bicarbonate
14421,Hastelloy-C®,B1 - Good,Sodium Bicarbonate
14422,Hypalon®,A - Excellent,Sodium Bicarbonate
14423,Kalrez,A - Excellent,Sodium Bicarbonate
14424,Kel-F®,A - Excellent,Sodium Bicarbonate
14425,LDPE,A2 - Excellent,Sodium Bicarbonate
14426,Natural rubber,A - Excellent,Sodium Bicarbonate
14427,Neoprene,A - Excellent,Sodium Bicarbonate
14428,NORYL®,A - Excellent,Sodium Bicarbonate
14429,Nylon,A - Excellent,Sodium Bicarbonate
14430,Polycarbonate,A2 - Excellent,Sodium Bicarbonate
14431,Polyetherether Ketone (PEEK),A - Excellent,Sodium Bicarbonate
14432,Polypropylene,A - Excellent,Sodium Bicarbonate
14433,Polyurethane,A - Excellent,Sodium Bicarbonate
14434,PPS (Ryton®),A - Excellent,Sodium Bicarbonate
14435,PTFE,A - Excellent,Sodium Bicarbonate
14436,PVC,A2 - Excellent,Sodium Bicarbonate
14437,PVDF (Kynar®),A - Excellent,Sodium Bicarbonate
14438,Silicone,A - Excellent,Sodium Bicarbonate
14439,stainless steel - 304,A - Excellent,Sodium Bicarbonate
14440,stainless steel - 316,A1 - Excellent,Sodium Bicarbonate
14441,Titanium,A2 - Excellent,Sodium Bicarbonate
14442,Tygon®,B - Good,Sodium Bicarbonate
14443,Viton®,A - Excellent,Sodium Bicarbonate
14444,ABS plastic,A - Excellent,Sodium Bisulfate
14445,Acetal (Delrin®),B - Good,Sodium Bisulfate
14446,Aluminum,D - Poor,Sodium Bisulfate
14447,Brass,D - Poor,Sodium Bisulfate
14448,Bronze,A2 - Excellent,Sodium Bisulfate
14449,Buna N (Nitrile),B2 - Good,Sodium Bisulfate
14450,Carbon graphite,A - Excellent,Sodium Bisulfate
14451,Carbon Steel,C - Fair,Sodium Bisulfate
14452,Carpenter 20,C - Fair,Sodium Bisulfate
14453,Cast iron,D - Poor,Sodium Bisulfate
14454,Ceramic Al203,A - Excellent,Sodium Bisulfate
14455,ChemRaz (FFKM),A - Excellent,Sodium Bisulfate
14456,Copper,B - Good,Sodium Bisulfate
14457,CPVC,A2 - Excellent,Sodium Bisulfate
14458,EPDM,A2 - Excellent,Sodium Bisulfate
14459,Epoxy,A - Excellent,Sodium Bisulfate
14460,Fluorocarbon (FKM),A - Excellent,Sodium Bisulfate
14461,Hastelloy-C®,B2 - Good,Sodium Bisulfate
14462,Hypalon®,A - Excellent,Sodium Bisulfate
14463,Hytrel®,C - Fair,Sodium Bisulfate
14464,Kalrez,A - Excellent,Sodium Bisulfate
14465,Kel-F®,A2 - Excellent,Sodium Bisulfate
14466,LDPE,A2 - Excellent,Sodium Bisulfate
14467,Natural rubber,A - Excellent,Sodium Bisulfate
14468,Neoprene,A - Excellent,Sodium Bisulfate
14469,NORYL®,A1 - Excellent,Sodium Bisulfate
14470,Nylon,A1 - Excellent,Sodium Bisulfate
14471,Polycarbonate,A1 - Excellent,Sodium Bisulfate
14472,Polyetherether Ketone (PEEK),A - Excellent,Sodium Bisulfate
14473,Polypropylene,A - Excellent,Sodium Bisulfate
14474,Polyurethane,A - Excellent,Sodium Bisulfate
14475,PPS (Ryton®),A - Excellent,Sodium Bisulfate
14476,PTFE,A - Excellent,Sodium Bisulfate
14477,PVC,A2 - Excellent,Sodium Bisulfate
14478,PVDF (Kynar®),A - Excellent,Sodium Bisulfate
14479,Silicone,A - Excellent,Sodium Bisulfate
14480,stainless steel - 304,D - Poor,Sodium Bisulfate
14481,stainless steel - 316,C - Fair,Sodium Bisulfate
14482,Titanium,A - Excellent,Sodium Bisulfate
14483,Tygon®,B - Good,Sodium Bisulfate
14484,Viton®,A - Excellent,Sodium Bisulfate
14485,ABS plastic,A - Excellent,Sodium Bisulfite
14486,Acetal (Delrin®),C - Fair,Sodium Bisulfite
14487,Aluminum,D - Poor,Sodium Bisulfite
14488,Bronze,B1 - Good,Sodium Bisulfite
14489,Buna N (Nitrile),A2 - Excellent,Sodium Bisulfite
14490,Carbon graphite,A - Excellent,Sodium Bisulfite
14491,Carbon Steel,D - Poor,Sodium Bisulfite
14492,Carpenter 20,B - Good,Sodium Bisulfite
14493,Cast iron,D - Poor,Sodium Bisulfite
14494,Ceramic Al203,A - Excellent,Sodium Bisulfite
14495,ChemRaz (FFKM),A - Excellent,Sodium Bisulfite
14496,Copper,B - Good,Sodium Bisulfite
14497,CPVC,A2 - Excellent,Sodium Bisulfite
14498,EPDM,A2 - Excellent,Sodium Bisulfite
14499,Epoxy,A - Excellent,Sodium Bisulfite
14500,Fluorocarbon (FKM),A - Excellent,Sodium Bisulfite
14501,Hastelloy-C®,B - Good,Sodium Bisulfite
14502,Hypalon®,A - Excellent,Sodium Bisulfite
14503,Hytrel®,B - Good,Sodium Bisulfite
14504,Kalrez,A - Excellent,Sodium Bisulfite
14505,LDPE,A2 - Excellent,Sodium Bisulfite
14506,Natural rubber,A - Excellent,Sodium Bisulfite
14507,Neoprene,A - Excellent,Sodium Bisulfite
14508,NORYL®,A1 - Excellent,Sodium Bisulfite
14509,Nylon,C1 - Fair,Sodium Bisulfite
14510,Polycarbonate,A1 - Excellent,Sodium Bisulfite
14511,Polyetherether Ketone (PEEK),A - Excellent,Sodium Bisulfite
14512,Polypropylene,A - Excellent,Sodium Bisulfite
14513,Polyurethane,A - Excellent,Sodium Bisulfite
14514,PPS (Ryton®),A - Excellent,Sodium Bisulfite
14515,PTFE,A - Excellent,Sodium Bisulfite
14516,PVC,A2 - Excellent,Sodium Bisulfite
14517,PVDF (Kynar®),A - Excellent,Sodium Bisulfite
14518,Silicone,A - Excellent,Sodium Bisulfite
14519,stainless steel - 304,B1 - Good,Sodium Bisulfite
14520,stainless steel - 316,B1 - Good,Sodium Bisulfite
14521,Titanium,A - Excellent,Sodium Bisulfite
14522,Tygon®,B - Good,Sodium Bisulfite
14523,Viton®,A - Excellent,Sodium Bisulfite
14524,ABS plastic,A - Excellent,Sodium Borate (Borax)
14525,Aluminum,C - Fair,Sodium Borate (Borax)
14526,Bronze,A - Excellent,Sodium Borate (Borax)
14527,Buna N (Nitrile),A1 - Excellent,Sodium Borate (Borax)
14528,Carbon graphite,A - Excellent,Sodium Borate (Borax)
14529,Carbon Steel,A - Excellent,Sodium Borate (Borax)
14530,Carpenter 20,A - Excellent,Sodium Borate (Borax)
14531,Ceramic Al203,A - Excellent,Sodium Borate (Borax)
14532,Ceramic magnet,A - Excellent,Sodium Borate (Borax)
14533,ChemRaz (FFKM),A - Excellent,Sodium Borate (Borax)
14534,Copper,B - Good,Sodium Borate (Borax)
14535,CPVC,A2 - Excellent,Sodium Borate (Borax)
14536,EPDM,A - Excellent,Sodium Borate (Borax)
14537,Epoxy,A - Excellent,Sodium Borate (Borax)
14538,Fluorocarbon (FKM),A - Excellent,Sodium Borate (Borax)
14539,Hastelloy-C®,A - Excellent,Sodium Borate (Borax)
14540,Hypalon®,A - Excellent,Sodium Borate (Borax)
14541,Hytrel®,B - Good,Sodium Borate (Borax)
14542,Kalrez,A - Excellent,Sodium Borate (Borax)
14543,LDPE,A2 - Excellent,Sodium Borate (Borax)
14544,Natural rubber,A - Excellent,Sodium Borate (Borax)
14545,Neoprene,A - Excellent,Sodium Borate (Borax)
14546,NORYL®,A1 - Excellent,Sodium Borate (Borax)
14547,Nylon,A1 - Excellent,Sodium Borate (Borax)
14548,Polycarbonate,A1 - Excellent,Sodium Borate (Borax)
14549,Polyetherether Ketone (PEEK),A - Excellent,Sodium Borate (Borax)
14550,Polypropylene,A2 - Excellent,Sodium Borate (Borax)
14551,Polyurethane,B - Good,Sodium Borate (Borax)
14552,PPS (Ryton®),A - Excellent,Sodium Borate (Borax)
14553,PTFE,A - Excellent,Sodium Borate (Borax)
14554,PVC,A2 - Excellent,Sodium Borate (Borax)
14555,PVDF (Kynar®),A - Excellent,Sodium Borate (Borax)
14556,Silicone,A - Excellent,Sodium Borate (Borax)
14557,stainless steel - 304,B2 - Good,Sodium Borate (Borax)
14558,stainless steel - 316,B - Good,Sodium Borate (Borax)
14559,Titanium,B - Good,Sodium Borate (Borax)
14560,Viton®,A - Excellent,Sodium Borate (Borax)
14561,ABS plastic,B - Good,Sodium Bromide
14562,Acetal (Delrin®),A - Excellent,Sodium Bromide
14563,Aluminum,D - Poor,Sodium Bromide
14564,Bronze,A - Excellent,Sodium Bromide
14565,Carbon graphite,A2 - Excellent,Sodium Bromide
14566,Carbon Steel,D - Poor,Sodium Bromide
14567,Carpenter 20,B - Good,Sodium Bromide
14568,Cast iron,C - Fair,Sodium Bromide
14569,Copper,D - Poor,Sodium Bromide
14570,CPVC,A2 - Excellent,Sodium Bromide
14571,EPDM,A - Excellent,Sodium Bromide
14572,Epoxy,A - Excellent,Sodium Bromide
14573,Fluorocarbon (FKM),A - Excellent,Sodium Bromide
14574,Hypalon®,B - Good,Sodium Bromide
14575,Kalrez,A - Excellent,Sodium Bromide
14576,Kel-F®,A1 - Excellent,Sodium Bromide
14577,LDPE,A2 - Excellent,Sodium Bromide
14578,Natural rubber,A1 - Excellent,Sodium Bromide
14579,Neoprene,A1 - Excellent,Sodium Bromide
14580,NORYL®,A2 - Excellent,Sodium Bromide
14581,Nylon,B1 - Good,Sodium Bromide
14582,PTFE,A2 - Excellent,Sodium Bromide
14583,PVC,B2 - Good,Sodium Bromide
14584,PVDF (Kynar®),A2 - Excellent,Sodium Bromide
14585,stainless steel - 304,C - Fair,Sodium Bromide
14586,stainless steel - 316,C - Fair,Sodium Bromide
14587,Titanium,A1 - Excellent,Sodium Bromide
14588,Tygon®,B2 - Good,Sodium Bromide
14589,Viton®,A1 - Excellent,Sodium Bromide
14590,ABS plastic,B - Good,Sodium Carbonate
14591,Acetal (Delrin®),A1 - Excellent,Sodium Carbonate
14592,Aluminum,D - Poor,Sodium Carbonate
14593,Brass,B - Good,Sodium Carbonate
14594,Bronze,A2 - Excellent,Sodium Carbonate
14595,Buna N (Nitrile),A - Excellent,Sodium Carbonate
14596,Carbon graphite,A - Excellent,Sodium Carbonate
14597,Carbon Steel,B - Good,Sodium Carbonate
14598,Carpenter 20,B - Good,Sodium Carbonate
14599,Cast iron,B - Good,Sodium Carbonate
14600,Ceramic Al203,A - Excellent,Sodium Carbonate
14601,Ceramic magnet,A - Excellent,Sodium Carbonate
14602,ChemRaz (FFKM),A - Excellent,Sodium Carbonate
14603,Copper,A - Excellent,Sodium Carbonate
14604,CPVC,A2 - Excellent,Sodium Carbonate
14605,EPDM,A2 - Excellent,Sodium Carbonate
14606,Epoxy,C1 - Fair,Sodium Carbonate
14607,Fluorocarbon (FKM),A - Excellent,Sodium Carbonate
14608,Hastelloy-C®,A - Excellent,Sodium Carbonate
14609,Hypalon®,A - Excellent,Sodium Carbonate
14610,Kalrez,A - Excellent,Sodium Carbonate
14611,Kel-F®,A - Excellent,Sodium Carbonate
14612,LDPE,B2 - Good,Sodium Carbonate
14613,Natural rubber,A - Excellent,Sodium Carbonate
14614,Neoprene,A - Excellent,Sodium Carbonate
14615,NORYL®,A - Excellent,Sodium Carbonate
14616,Nylon,B1 - Good,Sodium Carbonate
14617,Polycarbonate,A2 - Excellent,Sodium Carbonate
14618,Polyetherether Ketone (PEEK),A - Excellent,Sodium Carbonate
14619,Polypropylene,A - Excellent,Sodium Carbonate
14620,Polyurethane,B - Good,Sodium Carbonate
14621,PPS (Ryton®),A - Excellent,Sodium Carbonate
14622,PTFE,A - Excellent,Sodium Carbonate
14623,PVC,A2 - Excellent,Sodium Carbonate
14624,PVDF (Kynar®),A - Excellent,Sodium Carbonate
14625,Silicone,A - Excellent,Sodium Carbonate
14626,stainless steel - 304,A - Excellent,Sodium Carbonate
14627,stainless steel - 316,A - Excellent,Sodium Carbonate
14628,Titanium,A1 - Excellent,Sodium Carbonate
14629,Tygon®,B - Good,Sodium Carbonate
14630,Viton®,A - Excellent,Sodium Carbonate
14631,ABS plastic,A - Excellent,Sodium Chlorate
14632,Acetal (Delrin®),A - Excellent,Sodium Chlorate
14633,Aluminum,C1 - Fair,Sodium Chlorate
14634,Bronze,B1 - Good,Sodium Chlorate
14635,Buna N (Nitrile),B - Good,Sodium Chlorate
14636,Carbon graphite,C - Fair,Sodium Chlorate
14637,Carpenter 20,B - Good,Sodium Chlorate
14638,Ceramic Al203,A - Excellent,Sodium Chlorate
14639,Copper,B - Good,Sodium Chlorate
14640,CPVC,A1 - Excellent,Sodium Chlorate
14641,EPDM,A - Excellent,Sodium Chlorate
14642,Epoxy,A - Excellent,Sodium Chlorate
14643,Fluorocarbon (FKM),A - Excellent,Sodium Chlorate
14644,Hastelloy-C®,B1 - Good,Sodium Chlorate
14645,Hypalon®,A - Excellent,Sodium Chlorate
14646,Kalrez,A - Excellent,Sodium Chlorate
14647,LDPE,B2 - Good,Sodium Chlorate
14648,Natural rubber,A - Excellent,Sodium Chlorate
14649,Neoprene,A - Excellent,Sodium Chlorate
14650,NORYL®,A1 - Excellent,Sodium Chlorate
14651,Nylon,D - Poor,Sodium Chlorate
14652,Polycarbonate,A1 - Excellent,Sodium Chlorate
14653,Polyetherether Ketone (PEEK),A - Excellent,Sodium Chlorate
14654,Polypropylene,A - Excellent,Sodium Chlorate
14655,Polyurethane,B - Good,Sodium Chlorate
14656,PPS (Ryton®),A - Excellent,Sodium Chlorate
14657,PTFE,A - Excellent,Sodium Chlorate
14658,PVC,A1 - Excellent,Sodium Chlorate
14659,PVDF (Kynar®),A - Excellent,Sodium Chlorate
14660,Silicone,C - Fair,Sodium Chlorate
14661,stainless steel - 304,A - Excellent,Sodium Chlorate
14662,stainless steel - 316,B1 - Good,Sodium Chlorate
14663,Titanium,A - Excellent,Sodium Chlorate
14664,Tygon®,B - Good,Sodium Chlorate
14665,Viton®,A - Excellent,Sodium Chlorate
14666,ABS plastic,A - Excellent,Sodium Chloride
14667,Acetal (Delrin®),A1 - Excellent,Sodium Chloride
14668,Aluminum,C - Fair,Sodium Chloride
14669,Brass,D - Poor,Sodium Chloride
14670,Bronze,B - Good,Sodium Chloride
14671,Buna N (Nitrile),A - Excellent,Sodium Chloride
14672,Carbon graphite,A - Excellent,Sodium Chloride
14673,Carbon Steel,D - Poor,Sodium Chloride
14674,Carpenter 20,B - Good,Sodium Chloride
14675,Cast iron,D - Poor,Sodium Chloride
14676,Ceramic Al203,A - Excellent,Sodium Chloride
14677,Ceramic magnet,A - Excellent,Sodium Chloride
14678,ChemRaz (FFKM),A - Excellent,Sodium Chloride
14679,Copper,B - Good,Sodium Chloride
14680,CPVC,A2 - Excellent,Sodium Chloride
14681,EPDM,A - Excellent,Sodium Chloride
14682,Epoxy,A - Excellent,Sodium Chloride
14683,Fluorocarbon (FKM),A - Excellent,Sodium Chloride
14684,Hastelloy-C®,A - Excellent,Sodium Chloride
14685,Hypalon®,A - Excellent,Sodium Chloride
14686,Hytrel®,A - Excellent,Sodium Chloride
14687,Kalrez,A - Excellent,Sodium Chloride
14688,Kel-F®,A - Excellent,Sodium Chloride
14689,LDPE,A2 - Excellent,Sodium Chloride
14690,Natural rubber,A - Excellent,Sodium Chloride
14691,Neoprene,A - Excellent,Sodium Chloride
14692,NORYL®,A - Excellent,Sodium Chloride
14693,Nylon,A1 - Excellent,Sodium Chloride
14694,Polycarbonate,A2 - Excellent,Sodium Chloride
14695,Polyetherether Ketone (PEEK),A - Excellent,Sodium Chloride
14696,Polypropylene,A - Excellent,Sodium Chloride
14697,Polyurethane,A - Excellent,Sodium Chloride
14698,PPS (Ryton®),A - Excellent,Sodium Chloride
14699,PTFE,A - Excellent,Sodium Chloride
14700,PVC,A2 - Excellent,Sodium Chloride
14701,PVDF (Kynar®),A - Excellent,Sodium Chloride
14702,Silicone,A - Excellent,Sodium Chloride
14703,stainless steel - 304,B - Good,Sodium Chloride
14704,stainless steel - 316,B - Good,Sodium Chloride
14705,Titanium,A - Excellent,Sodium Chloride
14706,Tygon®,B - Good,Sodium Chloride
14707,Viton®,A - Excellent,Sodium Chloride
14708,Acetal (Delrin®),D - Poor,Sodium Chromate
14709,Aluminum,B - Good,Sodium Chromate
14710,Bronze,B - Good,Sodium Chromate
14711,Buna N (Nitrile),A - Excellent,Sodium Chromate
14712,Carbon graphite,A - Excellent,Sodium Chromate
14713,Carbon Steel,B - Good,Sodium Chromate
14714,Carpenter 20,B - Good,Sodium Chromate
14715,Cast iron,A - Excellent,Sodium Chromate
14716,Copper,B - Good,Sodium Chromate
14717,Epoxy,C - Fair,Sodium Chromate
14718,Fluorocarbon (FKM),A - Excellent,Sodium Chromate
14719,Hastelloy-C®,A - Excellent,Sodium Chromate
14720,Hypalon®,C - Fair,Sodium Chromate
14721,Kalrez,A - Excellent,Sodium Chromate
14722,Kel-F®,A - Excellent,Sodium Chromate
14723,Natural rubber,B - Good,Sodium Chromate
14724,Neoprene,A - Excellent,Sodium Chromate
14725,NORYL®,A - Excellent,Sodium Chromate
14726,Nylon,C - Fair,Sodium Chromate
14727,Polycarbonate,A2 - Excellent,Sodium Chromate
14728,Polyetherether Ketone (PEEK),A - Excellent,Sodium Chromate
14729,PPS (Ryton®),A - Excellent,Sodium Chromate
14730,PTFE,A - Excellent,Sodium Chromate
14731,PVDF (Kynar®),A - Excellent,Sodium Chromate
14732,stainless steel - 304,B1 - Good,Sodium Chromate
14733,stainless steel - 316,B - Good,Sodium Chromate
14734,Viton®,A - Excellent,Sodium Chromate
14735,ABS plastic,A - Excellent,Sodium Cyanide
14736,Acetal (Delrin®),A - Excellent,Sodium Cyanide
14737,Aluminum,D - Poor,Sodium Cyanide
14738,Brass,D - Poor,Sodium Cyanide
14739,Bronze,D - Poor,Sodium Cyanide
14740,Buna N (Nitrile),A - Excellent,Sodium Cyanide
14741,Carbon graphite,A - Excellent,Sodium Cyanide
14742,Carbon Steel,B - Good,Sodium Cyanide
14743,Carpenter 20,A - Excellent,Sodium Cyanide
14744,Cast iron,A - Excellent,Sodium Cyanide
14745,Ceramic Al203,A - Excellent,Sodium Cyanide
14746,Ceramic magnet,A - Excellent,Sodium Cyanide
14747,ChemRaz (FFKM),A - Excellent,Sodium Cyanide
14748,Copper,D - Poor,Sodium Cyanide
14749,CPVC,A2 - Excellent,Sodium Cyanide
14750,EPDM,A2 - Excellent,Sodium Cyanide
14751,Epoxy,A - Excellent,Sodium Cyanide
14752,Fluorocarbon (FKM),A - Excellent,Sodium Cyanide
14753,Hastelloy-C®,A - Excellent,Sodium Cyanide
14754,Hypalon®,A - Excellent,Sodium Cyanide
14755,Hytrel®,B - Good,Sodium Cyanide
14756,Kalrez,A - Excellent,Sodium Cyanide
14757,Kel-F®,A - Excellent,Sodium Cyanide
14758,LDPE,A2 - Excellent,Sodium Cyanide
14759,Natural rubber,A - Excellent,Sodium Cyanide
14760,Neoprene,A1 - Excellent,Sodium Cyanide
14761,NORYL®,A1 - Excellent,Sodium Cyanide
14762,Nylon,A1 - Excellent,Sodium Cyanide
14763,Polyetherether Ketone (PEEK),A - Excellent,Sodium Cyanide
14764,Polypropylene,A - Excellent,Sodium Cyanide
14765,Polyurethane,B - Good,Sodium Cyanide
14766,PPS (Ryton®),A - Excellent,Sodium Cyanide
14767,PTFE,A - Excellent,Sodium Cyanide
14768,PVC,A2 - Excellent,Sodium Cyanide
14769,PVDF (Kynar®),A - Excellent,Sodium Cyanide
14770,Silicone,A - Excellent,Sodium Cyanide
14771,stainless steel - 304,A1 - Excellent,Sodium Cyanide
14772,stainless steel - 316,B1 - Good,Sodium Cyanide
14773,Titanium,A - Excellent,Sodium Cyanide
14774,Viton®,A2 - Excellent,Sodium Cyanide
14775,Acetal (Delrin®),A - Excellent,Sodium Ferrocyanide
14776,Aluminum,A - Excellent,Sodium Ferrocyanide
14777,Buna N (Nitrile),A - Excellent,Sodium Ferrocyanide
14778,Carbon graphite,A - Excellent,Sodium Ferrocyanide
14779,Ceramic Al203,A - Excellent,Sodium Ferrocyanide
14780,ChemRaz (FFKM),A - Excellent,Sodium Ferrocyanide
14781,Copper,D - Poor,Sodium Ferrocyanide
14782,CPVC,A - Excellent,Sodium Ferrocyanide
14783,EPDM,A - Excellent,Sodium Ferrocyanide
14784,Epoxy,A - Excellent,Sodium Ferrocyanide
14785,Fluorocarbon (FKM),A - Excellent,Sodium Ferrocyanide
14786,Hastelloy-C®,A - Excellent,Sodium Ferrocyanide
14787,Hypalon®,B - Good,Sodium Ferrocyanide
14788,Kalrez,A - Excellent,Sodium Ferrocyanide
14789,LDPE,A - Excellent,Sodium Ferrocyanide
14790,Natural rubber,B - Good,Sodium Ferrocyanide
14791,Neoprene,A - Excellent,Sodium Ferrocyanide
14792,NORYL®,A - Excellent,Sodium Ferrocyanide
14793,Polyetherether Ketone (PEEK),A - Excellent,Sodium Ferrocyanide
14794,Polypropylene,A - Excellent,Sodium Ferrocyanide
14795,Polyurethane,B - Good,Sodium Ferrocyanide
14796,PTFE,A - Excellent,Sodium Ferrocyanide
14797,PVC,A - Excellent,Sodium Ferrocyanide
14798,PVDF (Kynar®),A - Excellent,Sodium Ferrocyanide
14799,stainless steel - 304,B - Good,Sodium Ferrocyanide
14800,stainless steel - 316,B - Good,Sodium Ferrocyanide
14801,Tygon®,A - Excellent,Sodium Ferrocyanide
14802,Viton®,A - Excellent,Sodium Ferrocyanide
14803,Acetal (Delrin®),A - Excellent,Sodium Fluoride
14804,Aluminum,A - Excellent,Sodium Fluoride
14805,Buna N (Nitrile),A - Excellent,Sodium Fluoride
14806,Carbon graphite,A - Excellent,Sodium Fluoride
14807,Ceramic Al203,A - Excellent,Sodium Fluoride
14808,ChemRaz (FFKM),A - Excellent,Sodium Fluoride
14809,Copper,D - Poor,Sodium Fluoride
14810,CPVC,A - Excellent,Sodium Fluoride
14811,EPDM,A - Excellent,Sodium Fluoride
14812,Epoxy,A - Excellent,Sodium Fluoride
14813,Fluorocarbon (FKM),A - Excellent,Sodium Fluoride
14814,Hastelloy-C®,A - Excellent,Sodium Fluoride
14815,Hypalon®,B - Good,Sodium Fluoride
14816,Kalrez,A - Excellent,Sodium Fluoride
14817,LDPE,A - Excellent,Sodium Fluoride
14818,Natural rubber,B - Good,Sodium Fluoride
14819,Neoprene,A - Excellent,Sodium Fluoride
14820,NORYL®,A - Excellent,Sodium Fluoride
14821,Polyetherether Ketone (PEEK),A - Excellent,Sodium Fluoride
14822,Polypropylene,A - Excellent,Sodium Fluoride
14823,Polyurethane,B - Good,Sodium Fluoride
14824,PTFE,A - Excellent,Sodium Fluoride
14825,PVC,A - Excellent,Sodium Fluoride
14826,PVDF (Kynar®),A - Excellent,Sodium Fluoride
14827,stainless steel - 304,B - Good,Sodium Fluoride
14828,stainless steel - 316,B - Good,Sodium Fluoride
14829,Tygon®,A - Excellent,Sodium Fluoride
14830,Viton®,A - Excellent,Sodium Fluoride
14831,Aluminum,A - Excellent,Sodium Hydrosulfite
14832,Buna N (Nitrile),C - Fair,Sodium Hydrosulfite
14833,Carpenter 20,C - Fair,Sodium Hydrosulfite
14834,ChemRaz (FFKM),A - Excellent,Sodium Hydrosulfite
14835,CPVC,C - Fair,Sodium Hydrosulfite
14836,EPDM,B - Good,Sodium Hydrosulfite
14837,Fluorocarbon (FKM),B - Good,Sodium Hydrosulfite
14838,Hastelloy-C®,A - Excellent,Sodium Hydrosulfite
14839,Hypalon®,B - Good,Sodium Hydrosulfite
14840,Kalrez,A - Excellent,Sodium Hydrosulfite
14841,Natural rubber,C - Fair,Sodium Hydrosulfite
14842,Neoprene,B - Good,Sodium Hydrosulfite
14843,Nylon,A - Excellent,Sodium Hydrosulfite
14844,Polyetherether Ketone (PEEK),A - Excellent,Sodium Hydrosulfite
14845,Polyurethane,B - Good,Sodium Hydrosulfite
14846,PTFE,A - Excellent,Sodium Hydrosulfite
14847,PVC,C - Fair,Sodium Hydrosulfite
14848,Silicone,C - Fair,Sodium Hydrosulfite
14849,Tygon®,A - Excellent,Sodium Hydrosulfite
14850,Viton®,A - Excellent,Sodium Hydrosulfite
14851,ABS plastic,B - Good,Sodium Hydroxide (20%)
14852,Acetal (Delrin®),A - Excellent,Sodium Hydroxide (20%)
14853,Aluminum,D - Poor,Sodium Hydroxide (20%)
14854,Brass,B - Good,Sodium Hydroxide (20%)
14855,Bronze,B - Good,Sodium Hydroxide (20%)
14856,Buna N (Nitrile),A - Excellent,Sodium Hydroxide (20%)
14857,Carbon graphite,A2 - Excellent,Sodium Hydroxide (20%)
14858,Carbon Steel,D - Poor,Sodium Hydroxide (20%)
14859,Carpenter 20,A2 - Excellent,Sodium Hydroxide (20%)
14860,Cast iron,A2 - Excellent,Sodium Hydroxide (20%)
14861,Ceramic Al203,A - Excellent,Sodium Hydroxide (20%)
14862,ChemRaz (FFKM),C - Fair,Sodium Hydroxide (20%)
14863,Copper,A2 - Excellent,Sodium Hydroxide (20%)
14864,CPVC,A - Excellent,Sodium Hydroxide (20%)
14865,EPDM,B - Good,Sodium Hydroxide (20%)
14866,Epoxy,A2 - Excellent,Sodium Hydroxide (20%)
14867,Fluorocarbon (FKM),D - Poor,Sodium Hydroxide (20%)
14868,Hastelloy-C®,B - Good,Sodium Hydroxide (20%)
14869,Hypalon®,A - Excellent,Sodium Hydroxide (20%)
14870,Hytrel®,B - Good,Sodium Hydroxide (20%)
14871,Kalrez,A - Excellent,Sodium Hydroxide (20%)
14872,Kel-F®,A - Excellent,Sodium Hydroxide (20%)
14873,LDPE,D - Poor,Sodium Hydroxide (20%)
14874,Natural rubber,A1 - Excellent,Sodium Hydroxide (20%)
14875,Neoprene,B2 - Good,Sodium Hydroxide (20%)
14876,NORYL®,A - Excellent,Sodium Hydroxide (20%)
14877,Nylon,A - Excellent,Sodium Hydroxide (20%)
14878,Polycarbonate,A2 - Excellent,Sodium Hydroxide (20%)
14879,Polyetherether Ketone (PEEK),A - Excellent,Sodium Hydroxide (20%)
14880,Polypropylene,A - Excellent,Sodium Hydroxide (20%)
14881,Polyurethane,B - Good,Sodium Hydroxide (20%)
14882,PPS (Ryton®),A - Excellent,Sodium Hydroxide (20%)
14883,PTFE,A - Excellent,Sodium Hydroxide (20%)
14884,PVC,A - Excellent,Sodium Hydroxide (20%)
14885,PVDF (Kynar®),A - Excellent,Sodium Hydroxide (20%)
14886,Silicone,A2 - Excellent,Sodium Hydroxide (20%)
14887,stainless steel - 304,B - Good,Sodium Hydroxide (20%)
14888,stainless steel - 316,B2 - Good,Sodium Hydroxide (20%)
14889,Titanium,A1 - Excellent,Sodium Hydroxide (20%)
14890,Tygon®,A1 - Excellent,Sodium Hydroxide (20%)
14891,Viton®,C - Fair,Sodium Hydroxide (20%)
14892,ABS plastic,A - Excellent,Sodium Hydroxide (50%)
14893,Acetal (Delrin®),A - Excellent,Sodium Hydroxide (50%)
14894,Aluminum,D - Poor,Sodium Hydroxide (50%)
14895,Brass,D - Poor,Sodium Hydroxide (50%)
14896,Bronze,C - Fair,Sodium Hydroxide (50%)
14897,Buna N (Nitrile),A1 - Excellent,Sodium Hydroxide (50%)
14898,Carbon Steel,D - Poor,Sodium Hydroxide (50%)
14899,Carpenter 20,B2 - Good,Sodium Hydroxide (50%)
14900,Cast iron,D - Poor,Sodium Hydroxide (50%)
14901,Ceramic Al203,A - Excellent,Sodium Hydroxide (50%)
14902,ChemRaz (FFKM),C - Fair,Sodium Hydroxide (50%)
14903,Copper,B - Good,Sodium Hydroxide (50%)
14904,CPVC,A - Excellent,Sodium Hydroxide (50%)
14905,EPDM,B1 - Good,Sodium Hydroxide (50%)
14906,Epoxy,A - Excellent,Sodium Hydroxide (50%)
14907,Fluorocarbon (FKM),D - Poor,Sodium Hydroxide (50%)
14908,Hastelloy-C®,C - Fair,Sodium Hydroxide (50%)
14909,Hypalon®,A - Excellent,Sodium Hydroxide (50%)
14910,Hytrel®,C - Fair,Sodium Hydroxide (50%)
14911,Kalrez,A - Excellent,Sodium Hydroxide (50%)
14912,Kel-F®,B - Good,Sodium Hydroxide (50%)
14913,LDPE,D - Poor,Sodium Hydroxide (50%)
14914,Natural rubber,A1 - Excellent,Sodium Hydroxide (50%)
14915,Neoprene,B2 - Good,Sodium Hydroxide (50%)
14916,NORYL®,A - Excellent,Sodium Hydroxide (50%)
14917,Nylon,A - Excellent,Sodium Hydroxide (50%)
14918,Polycarbonate,D - Poor,Sodium Hydroxide (50%)
14919,Polyetherether Ketone (PEEK),A - Excellent,Sodium Hydroxide (50%)
14920,Polypropylene,A - Excellent,Sodium Hydroxide (50%)
14921,Polyurethane,B - Good,Sodium Hydroxide (50%)
14922,PPS (Ryton®),A - Excellent,Sodium Hydroxide (50%)
14923,PTFE,A - Excellent,Sodium Hydroxide (50%)
14924,PVC,A - Excellent,Sodium Hydroxide (50%)
14925,PVDF (Kynar®),A - Excellent,Sodium Hydroxide (50%)
14926,Silicone,A1 - Excellent,Sodium Hydroxide (50%)
14927,stainless steel - 304,B - Good,Sodium Hydroxide (50%)
14928,stainless steel - 316,B1 - Good,Sodium Hydroxide (50%)
14929,Titanium,B - Good,Sodium Hydroxide (50%)
14930,Tygon®,A1 - Excellent,Sodium Hydroxide (50%)
14931,Viton®,D - Poor,Sodium Hydroxide (50%)
14932,ABS plastic,A - Excellent,Sodium Hydroxide (80%)
14933,Acetal (Delrin®),D - Poor,Sodium Hydroxide (80%)
14934,Aluminum,D - Poor,Sodium Hydroxide (80%)
14935,Brass,D - Poor,Sodium Hydroxide (80%)
14936,Bronze,C - Fair,Sodium Hydroxide (80%)
14937,Buna N (Nitrile),D - Poor,Sodium Hydroxide (80%)
14938,Carbon graphite,A2 - Excellent,Sodium Hydroxide (80%)
14939,Carbon Steel,D - Poor,Sodium Hydroxide (80%)
14940,Carpenter 20,D - Poor,Sodium Hydroxide (80%)
14941,Cast iron,D - Poor,Sodium Hydroxide (80%)
14942,Ceramic Al203,A - Excellent,Sodium Hydroxide (80%)
14943,Ceramic magnet,C - Fair,Sodium Hydroxide (80%)
14944,ChemRaz (FFKM),C - Fair,Sodium Hydroxide (80%)
14945,Copper,D - Poor,Sodium Hydroxide (80%)
14946,CPVC,A - Excellent,Sodium Hydroxide (80%)
14947,EPDM,B1 - Good,Sodium Hydroxide (80%)
14948,Epoxy,A1 - Excellent,Sodium Hydroxide (80%)
14949,Fluorocarbon (FKM),D - Poor,Sodium Hydroxide (80%)
14950,Hastelloy-C®,A1 - Excellent,Sodium Hydroxide (80%)
14951,Hypalon®,A2 - Excellent,Sodium Hydroxide (80%)
14952,Kalrez,A - Excellent,Sodium Hydroxide (80%)
14953,Kel-F®,A - Excellent,Sodium Hydroxide (80%)
14954,LDPE,D - Poor,Sodium Hydroxide (80%)
14955,Natural rubber,A1 - Excellent,Sodium Hydroxide (80%)
14956,Neoprene,B1 - Good,Sodium Hydroxide (80%)
14957,NORYL®,A - Excellent,Sodium Hydroxide (80%)
14958,Nylon,C - Fair,Sodium Hydroxide (80%)
14959,Polycarbonate,D - Poor,Sodium Hydroxide (80%)
14960,Polyetherether Ketone (PEEK),A - Excellent,Sodium Hydroxide (80%)
14961,Polypropylene,A - Excellent,Sodium Hydroxide (80%)
14962,Polyurethane,B - Good,Sodium Hydroxide (80%)
14963,PPS (Ryton®),A - Excellent,Sodium Hydroxide (80%)
14964,PTFE,A1 - Excellent,Sodium Hydroxide (80%)
14965,PVC,A - Excellent,Sodium Hydroxide (80%)
14966,PVDF (Kynar®),A - Excellent,Sodium Hydroxide (80%)
14967,Silicone,A1 - Excellent,Sodium Hydroxide (80%)
14968,stainless steel - 304,C - Fair,Sodium Hydroxide (80%)
14969,stainless steel - 316,B1 - Good,Sodium Hydroxide (80%)
14970,Titanium,D - Poor,Sodium Hydroxide (80%)
14971,Tygon®,A1 - Excellent,Sodium Hydroxide (80%)
14972,Viton®,D - Poor,Sodium Hydroxide (80%)
14973,ABS plastic,B - Good,Sodium Hypochlorite (<20%)
14974,Acetal (Delrin®),D - Poor,Sodium Hypochlorite (<20%)
14975,Aluminum,D - Poor,Sodium Hypochlorite (<20%)
14976,Brass,D - Poor,Sodium Hypochlorite (<20%)
14977,Bronze,C - Fair,Sodium Hypochlorite (<20%)
14978,Buna N (Nitrile),B - Good,Sodium Hypochlorite (<20%)
14979,Carbon graphite,B - Good,Sodium Hypochlorite (<20%)
14980,Carbon Steel,D - Poor,Sodium Hypochlorite (<20%)
14981,Carpenter 20,D - Poor,Sodium Hypochlorite (<20%)
14982,Cast iron,D - Poor,Sodium Hypochlorite (<20%)
14983,Ceramic Al203,A - Excellent,Sodium Hypochlorite (<20%)
14984,Ceramic magnet,A - Excellent,Sodium Hypochlorite (<20%)
14985,CPVC,A - Excellent,Sodium Hypochlorite (<20%)
14986,EPDM,B - Good,Sodium Hypochlorite (<20%)
14987,Epoxy,C - Fair,Sodium Hypochlorite (<20%)
14988,Fluorocarbon (FKM),A - Excellent,Sodium Hypochlorite (<20%)
14989,Hastelloy-C®,A - Excellent,Sodium Hypochlorite (<20%)
14990,Hypalon®,A - Excellent,Sodium Hypochlorite (<20%)
14991,Hytrel®,A - Excellent,Sodium Hypochlorite (<20%)
14992,Kalrez,A - Excellent,Sodium Hypochlorite (<20%)
14993,Kel-F®,A - Excellent,Sodium Hypochlorite (<20%)
14994,LDPE,A - Excellent,Sodium Hypochlorite (<20%)
14995,Natural rubber,C - Fair,Sodium Hypochlorite (<20%)
14996,Neoprene,C - Fair,Sodium Hypochlorite (<20%)
14997,NORYL®,A - Excellent,Sodium Hypochlorite (<20%)
14998,Nylon,D - Poor,Sodium Hypochlorite (<20%)
14999,Polycarbonate,C - Fair,Sodium Hypochlorite (<20%)
15000,Polyetherether Ketone (PEEK),B - Good,Sodium Hypochlorite (<20%)
15001,Polypropylene,A - Excellent,Sodium Hypochlorite (<20%)
15002,Polyurethane,D - Poor,Sodium Hypochlorite (<20%)
15003,PPS (Ryton®),A - Excellent,Sodium Hypochlorite (<20%)
15004,PTFE,A - Excellent,Sodium Hypochlorite (<20%)
15005,PVC,A - Excellent,Sodium Hypochlorite (<20%)
15006,PVDF (Kynar®),A - Excellent,Sodium Hypochlorite (<20%)
15007,Silicone,B - Good,Sodium Hypochlorite (<20%)
15008,stainless steel - 304,C - Fair,Sodium Hypochlorite (<20%)
15009,stainless steel - 316,C - Fair,Sodium Hypochlorite (<20%)
15010,Titanium,C - Fair,Sodium Hypochlorite (<20%)
15011,Tygon®,C - Fair,Sodium Hypochlorite (<20%)
15012,Viton®,A1 - Excellent,Sodium Hypochlorite (<20%)
15013,Acetal (Delrin®),D - Poor,Sodium Hypochlorite (100%)
15014,Aluminum,D - Poor,Sodium Hypochlorite (100%)
15015,Brass,D - Poor,Sodium Hypochlorite (100%)
15016,Bronze,C - Fair,Sodium Hypochlorite (100%)
15017,Buna N (Nitrile),D - Poor,Sodium Hypochlorite (100%)
15018,Carbon graphite,C - Fair,Sodium Hypochlorite (100%)
15019,Carbon Steel,D - Poor,Sodium Hypochlorite (100%)
15020,Carpenter 20,D - Poor,Sodium Hypochlorite (100%)
15021,Cast iron,D - Poor,Sodium Hypochlorite (100%)
15022,Ceramic Al203,A - Excellent,Sodium Hypochlorite (100%)
15023,Ceramic magnet,A - Excellent,Sodium Hypochlorite (100%)
15024,ChemRaz (FFKM),A - Excellent,Sodium Hypochlorite (100%)
15025,CPVC,C2 - Fair,Sodium Hypochlorite (100%)
15026,EPDM,B1 - Good,Sodium Hypochlorite (100%)
15027,Epoxy,D - Poor,Sodium Hypochlorite (100%)
15028,Fluorocarbon (FKM),A - Excellent,Sodium Hypochlorite (100%)
15029,Hastelloy-C®,B - Good,Sodium Hypochlorite (100%)
15030,Hypalon®,B - Good,Sodium Hypochlorite (100%)
15031,Hytrel®,D - Poor,Sodium Hypochlorite (100%)
15032,Kalrez,A - Excellent,Sodium Hypochlorite (100%)
15033,Kel-F®,A - Excellent,Sodium Hypochlorite (100%)
15034,LDPE,B2 - Good,Sodium Hypochlorite (100%)
15035,Natural rubber,C - Fair,Sodium Hypochlorite (100%)
15036,Neoprene,C - Fair,Sodium Hypochlorite (100%)
15037,NORYL®,A - Excellent,Sodium Hypochlorite (100%)
15038,Nylon,D - Poor,Sodium Hypochlorite (100%)
15039,Polyetherether Ketone (PEEK),B - Good,Sodium Hypochlorite (100%)
15040,Polypropylene,B - Good,Sodium Hypochlorite (100%)
15041,Polyurethane,D - Poor,Sodium Hypochlorite (100%)
15042,PPS (Ryton®),A - Excellent,Sodium Hypochlorite (100%)
15043,PTFE,A - Excellent,Sodium Hypochlorite (100%)
15044,PVC,B - Good,Sodium Hypochlorite (100%)
15045,PVDF (Kynar®),A - Excellent,Sodium Hypochlorite (100%)
15046,Silicone,B - Good,Sodium Hypochlorite (100%)
15047,stainless steel - 304,D - Poor,Sodium Hypochlorite (100%)
15048,stainless steel - 316,D - Poor,Sodium Hypochlorite (100%)
15049,Titanium,C - Fair,Sodium Hypochlorite (100%)
15050,Viton®,A1 - Excellent,Sodium Hypochlorite (100%)
15051,Aluminum,D - Poor,Sodium Hyposulfate
15052,Carpenter 20,D - Poor,Sodium Hyposulfate
15053,Cast iron,D - Poor,Sodium Hyposulfate
15054,Epoxy,C - Fair,Sodium Hyposulfate
15055,Natural rubber,C - Fair,Sodium Hyposulfate
15056,Neoprene,C - Fair,Sodium Hyposulfate
15057,PTFE,A - Excellent,Sodium Hyposulfate
15058,stainless steel - 304,A - Excellent,Sodium Hyposulfate
15059,stainless steel - 316,A - Excellent,Sodium Hyposulfate
15060,Acetal (Delrin®),B - Good,Sodium Metaphosphate
15061,Aluminum,C - Fair,Sodium Metaphosphate
15062,Brass,D - Poor,Sodium Metaphosphate
15063,Bronze,A - Excellent,Sodium Metaphosphate
15064,Buna N (Nitrile),A - Excellent,Sodium Metaphosphate
15065,Carbon graphite,A - Excellent,Sodium Metaphosphate
15066,Carbon Steel,D - Poor,Sodium Metaphosphate
15067,Carpenter 20,A - Excellent,Sodium Metaphosphate
15068,Cast iron,C - Fair,Sodium Metaphosphate
15069,ChemRaz (FFKM),A - Excellent,Sodium Metaphosphate
15070,Copper,B - Good,Sodium Metaphosphate
15071,CPVC,A1 - Excellent,Sodium Metaphosphate
15072,EPDM,A - Excellent,Sodium Metaphosphate
15073,Epoxy,A - Excellent,Sodium Metaphosphate
15074,Fluorocarbon (FKM),A - Excellent,Sodium Metaphosphate
15075,Hypalon®,B - Good,Sodium Metaphosphate
15076,Kalrez,A - Excellent,Sodium Metaphosphate
15077,LDPE,A1 - Excellent,Sodium Metaphosphate
15078,Natural rubber,A - Excellent,Sodium Metaphosphate
15079,Neoprene,B - Good,Sodium Metaphosphate
15080,Nylon,A1 - Excellent,Sodium Metaphosphate
15081,Polyetherether Ketone (PEEK),A - Excellent,Sodium Metaphosphate
15082,Polypropylene,A1 - Excellent,Sodium Metaphosphate
15083,Polyurethane,B - Good,Sodium Metaphosphate
15084,PTFE,A - Excellent,Sodium Metaphosphate
15085,PVC,A - Excellent,Sodium Metaphosphate
15086,PVDF (Kynar®),A - Excellent,Sodium Metaphosphate
15087,Silicone,A - Excellent,Sodium Metaphosphate
15088,stainless steel - 304,A - Excellent,Sodium Metaphosphate
15089,stainless steel - 316,A - Excellent,Sodium Metaphosphate
15090,Viton®,A - Excellent,Sodium Metaphosphate
15091,Acetal (Delrin®),D - Poor,Sodium Metasilicate
15092,Aluminum,D - Poor,Sodium Metasilicate
15093,Bronze,A - Excellent,Sodium Metasilicate
15094,Buna N (Nitrile),A - Excellent,Sodium Metasilicate
15095,Carbon Steel,B - Good,Sodium Metasilicate
15096,Carpenter 20,B - Good,Sodium Metasilicate
15097,Cast iron,A1 - Excellent,Sodium Metasilicate
15098,ChemRaz (FFKM),A - Excellent,Sodium Metasilicate
15099,Copper,B - Good,Sodium Metasilicate
15100,CPVC,A - Excellent,Sodium Metasilicate
15101,EPDM,A1 - Excellent,Sodium Metasilicate
15102,Epoxy,A - Excellent,Sodium Metasilicate
15103,Fluorocarbon (FKM),A - Excellent,Sodium Metasilicate
15104,Hastelloy-C®,A - Excellent,Sodium Metasilicate
15105,Hypalon®,B - Good,Sodium Metasilicate
15106,Kalrez,A - Excellent,Sodium Metasilicate
15107,Natural rubber,A - Excellent,Sodium Metasilicate
15108,Neoprene,A - Excellent,Sodium Metasilicate
15109,Polyetherether Ketone (PEEK),A - Excellent,Sodium Metasilicate
15110,Polypropylene,A - Excellent,Sodium Metasilicate
15111,Polyurethane,B - Good,Sodium Metasilicate
15112,PTFE,A - Excellent,Sodium Metasilicate
15113,PVC,A - Excellent,Sodium Metasilicate
15114,stainless steel - 304,A - Excellent,Sodium Metasilicate
15115,stainless steel - 316,A - Excellent,Sodium Metasilicate
15116,Viton®,A - Excellent,Sodium Metasilicate
15117,Acetal (Delrin®),A - Excellent,Sodium Nitrate
15118,Aluminum,B - Good,Sodium Nitrate
15119,Bronze,B - Good,Sodium Nitrate
15120,Buna N (Nitrile),A1 - Excellent,Sodium Nitrate
15121,Carbon graphite,C - Fair,Sodium Nitrate
15122,Carbon Steel,B - Good,Sodium Nitrate
15123,Carpenter 20,C - Fair,Sodium Nitrate
15124,Cast iron,B - Good,Sodium Nitrate
15125,Ceramic Al203,A - Excellent,Sodium Nitrate
15126,Ceramic magnet,A - Excellent,Sodium Nitrate
15127,ChemRaz (FFKM),A - Excellent,Sodium Nitrate
15128,Copper,D - Poor,Sodium Nitrate
15129,CPVC,A - Excellent,Sodium Nitrate
15130,EPDM,A - Excellent,Sodium Nitrate
15131,Epoxy,A - Excellent,Sodium Nitrate
15132,Fluorocarbon (FKM),A - Excellent,Sodium Nitrate
15133,Hastelloy-C®,B - Good,Sodium Nitrate
15134,Hypalon®,A - Excellent,Sodium Nitrate
15135,Kalrez,A - Excellent,Sodium Nitrate
15136,Kel-F®,A - Excellent,Sodium Nitrate
15137,LDPE,A2 - Excellent,Sodium Nitrate
15138,Natural rubber,B - Good,Sodium Nitrate
15139,Neoprene,B - Good,Sodium Nitrate
15140,NORYL®,A1 - Excellent,Sodium Nitrate
15141,Nylon,A1 - Excellent,Sodium Nitrate
15142,Polyetherether Ketone (PEEK),A - Excellent,Sodium Nitrate
15143,Polypropylene,A - Excellent,Sodium Nitrate
15144,Polyurethane,B - Good,Sodium Nitrate
15145,PPS (Ryton®),A - Excellent,Sodium Nitrate
15146,PTFE,A - Excellent,Sodium Nitrate
15147,PVC,A2 - Excellent,Sodium Nitrate
15148,PVDF (Kynar®),A - Excellent,Sodium Nitrate
15149,Silicone,D - Poor,Sodium Nitrate
15150,stainless steel - 304,B1 - Good,Sodium Nitrate
15151,stainless steel - 316,B1 - Good,Sodium Nitrate
15152,Titanium,A - Excellent,Sodium Nitrate
15153,Tygon®,B - Good,Sodium Nitrate
15154,Viton®,A - Excellent,Sodium Nitrate
15155,Acetal (Delrin®),B - Good,Sodium Perborate
15156,Aluminum,C - Fair,Sodium Perborate
15157,Brass,D - Poor,Sodium Perborate
15158,Bronze,B - Good,Sodium Perborate
15159,Buna N (Nitrile),B - Good,Sodium Perborate
15160,Carbon graphite,C - Fair,Sodium Perborate
15161,Carbon Steel,C - Fair,Sodium Perborate
15162,Carpenter 20,D - Poor,Sodium Perborate
15163,Cast iron,C - Fair,Sodium Perborate
15164,ChemRaz (FFKM),A - Excellent,Sodium Perborate
15165,Copper,B - Good,Sodium Perborate
15166,CPVC,A1 - Excellent,Sodium Perborate
15167,EPDM,A - Excellent,Sodium Perborate
15168,Epoxy,B - Good,Sodium Perborate
15169,Fluorocarbon (FKM),A - Excellent,Sodium Perborate
15170,Hastelloy-C®,B - Good,Sodium Perborate
15171,Hypalon®,B - Good,Sodium Perborate
15172,Kalrez,A - Excellent,Sodium Perborate
15173,Kel-F®,A - Excellent,Sodium Perborate
15174,LDPE,A1 - Excellent,Sodium Perborate
15175,Natural rubber,B - Good,Sodium Perborate
15176,Neoprene,B - Good,Sodium Perborate
15177,NORYL®,A - Excellent,Sodium Perborate
15178,Nylon,B1 - Good,Sodium Perborate
15179,Polyetherether Ketone (PEEK),A - Excellent,Sodium Perborate
15180,Polypropylene,A - Excellent,Sodium Perborate
15181,Polyurethane,B - Good,Sodium Perborate
15182,PTFE,A - Excellent,Sodium Perborate
15183,PVC,A2 - Excellent,Sodium Perborate
15184,Silicone,B - Good,Sodium Perborate
15185,stainless steel - 304,B - Good,Sodium Perborate
15186,stainless steel - 316,B - Good,Sodium Perborate
15187,Viton®,A - Excellent,Sodium Perborate
15188,Acetal (Delrin®),D - Poor,Sodium Peroxide
15189,Aluminum,C - Fair,Sodium Peroxide
15190,Brass,D - Poor,Sodium Peroxide
15191,Bronze,A - Excellent,Sodium Peroxide
15192,Buna N (Nitrile),B - Good,Sodium Peroxide
15193,Carbon graphite,A - Excellent,Sodium Peroxide
15194,Carbon Steel,C - Fair,Sodium Peroxide
15195,Carpenter 20,D - Poor,Sodium Peroxide
15196,Cast iron,C - Fair,Sodium Peroxide
15197,ChemRaz (FFKM),A - Excellent,Sodium Peroxide
15198,Copper,B - Good,Sodium Peroxide
15199,CPVC,A2 - Excellent,Sodium Peroxide
15200,EPDM,A - Excellent,Sodium Peroxide
15201,Epoxy,C - Fair,Sodium Peroxide
15202,Fluorocarbon (FKM),A - Excellent,Sodium Peroxide
15203,Hastelloy-C®,B - Good,Sodium Peroxide
15204,Hypalon®,B - Good,Sodium Peroxide
15205,Kalrez,A - Excellent,Sodium Peroxide
15206,Kel-F®,A - Excellent,Sodium Peroxide
15207,LDPE,A - Excellent,Sodium Peroxide
15208,Natural rubber,B - Good,Sodium Peroxide
15209,Neoprene,B1 - Good,Sodium Peroxide
15210,Nylon,A1 - Excellent,Sodium Peroxide
15211,Polycarbonate,A2 - Excellent,Sodium Peroxide
15212,Polyetherether Ketone (PEEK),A - Excellent,Sodium Peroxide
15213,Polypropylene,B - Good,Sodium Peroxide
15214,Polyurethane,D - Poor,Sodium Peroxide
15215,PTFE,A - Excellent,Sodium Peroxide
15216,PVC,B2 - Good,Sodium Peroxide
15217,PVDF (Kynar®),A - Excellent,Sodium Peroxide
15218,Silicone,D - Poor,Sodium Peroxide
15219,stainless steel - 304,A - Excellent,Sodium Peroxide
15220,stainless steel - 316,A - Excellent,Sodium Peroxide
15221,Viton®,A - Excellent,Sodium Peroxide
15222,Acetal (Delrin®),B - Good,Sodium Polyphosphate
15223,Aluminum,D - Poor,Sodium Polyphosphate
15224,Brass,D - Poor,Sodium Polyphosphate
15225,Bronze,B - Good,Sodium Polyphosphate
15226,Buna N (Nitrile),A - Excellent,Sodium Polyphosphate
15227,Carbon graphite,A - Excellent,Sodium Polyphosphate
