Repository: lachlanmonty/ChemicalCompatibilityDatabase

# ChemicalCompatibilityDatabase

## Goal

- Quickly check chemical compatibility of materials
- Combine chemical compatibility databases into a single database

## To Do

- [ ] Add [Sandvik corrosion tables](https://www.materials.sandvik/en/materials-center/corrosion-tables/ "Sandvik corrosion tables")
- [ ] Add the formula for each chemical in the [Cole-Parmer](https://www.coleparmer.com/Chemical-Resistance "Cole-Parmer") database. This should allow for easier lookups with stream table data.
- [ ] Add concentrations
- [ ] Add content of impurities, e.g. Cl-, oxidizing agents etc
- [ ] Add temperature dependent compatibility checks

File: data/cole_data.csv (part 19 of 21)
,material,compatibility,chemical
15228,Carbon Steel,C - Fair,Sodium Polyphosphate
15229,Carpenter 20,C - Fair,Sodium Polyphosphate
15230,Cast iron,D - Poor,Sodium Polyphosphate
15231,Copper,A - Excellent,Sodium Polyphosphate
15232,CPVC,A1 - Excellent,Sodium Polyphosphate
15233,EPDM,A - Excellent,Sodium Polyphosphate
15234,Epoxy,A - Excellent,Sodium Polyphosphate
15235,Fluorocarbon (FKM),A - Excellent,Sodium Polyphosphate
15236,Hastelloy-C®,A - Excellent,Sodium Polyphosphate
15237,Hypalon®,B - Good,Sodium Polyphosphate
15238,Kel-F®,A - Excellent,Sodium Polyphosphate
15239,LDPE,A - Excellent,Sodium Polyphosphate
15240,Natural rubber,C - Fair,Sodium Polyphosphate
15241,Neoprene,B - Good,Sodium Polyphosphate
15242,NORYL®,A1 - Excellent,Sodium Polyphosphate
15243,Nylon,A1 - Excellent,Sodium Polyphosphate
15244,Polyetherether Ketone (PEEK),A - Excellent,Sodium Polyphosphate
15245,Polypropylene,A - Excellent,Sodium Polyphosphate
15246,PTFE,A - Excellent,Sodium Polyphosphate
15247,PVC,A1 - Excellent,Sodium Polyphosphate
15248,PVDF (Kynar®),A - Excellent,Sodium Polyphosphate
15249,Silicone,D - Poor,Sodium Polyphosphate
15250,stainless steel - 304,B - Good,Sodium Polyphosphate
15251,stainless steel - 316,B - Good,Sodium Polyphosphate
15252,Titanium,A - Excellent,Sodium Polyphosphate
15253,Viton®,A - Excellent,Sodium Polyphosphate
15254,Acetal (Delrin®),C - Fair,Sodium Silicate
15255,Aluminum,A - Excellent,Sodium Silicate
15256,Brass,D - Poor,Sodium Silicate
15257,Bronze,B - Good,Sodium Silicate
15258,Buna N (Nitrile),A - Excellent,Sodium Silicate
15259,Carbon graphite,A - Excellent,Sodium Silicate
15260,Carbon Steel,A - Excellent,Sodium Silicate
15261,Carpenter 20,A - Excellent,Sodium Silicate
15262,Cast iron,B - Good,Sodium Silicate
15263,Ceramic Al203,A - Excellent,Sodium Silicate
15264,ChemRaz (FFKM),A - Excellent,Sodium Silicate
15265,Copper,B - Good,Sodium Silicate
15266,CPVC,A2 - Excellent,Sodium Silicate
15267,EPDM,A - Excellent,Sodium Silicate
15268,Epoxy,A - Excellent,Sodium Silicate
15269,Fluorocarbon (FKM),A - Excellent,Sodium Silicate
15270,Hastelloy-C®,B - Good,Sodium Silicate
15271,Hypalon®,A - Excellent,Sodium Silicate
15272,Kalrez,A - Excellent,Sodium Silicate
15273,Kel-F®,A - Excellent,Sodium Silicate
15274,LDPE,A2 - Excellent,Sodium Silicate
15275,Natural rubber,A - Excellent,Sodium Silicate
15276,Neoprene,A - Excellent,Sodium Silicate
15277,NORYL®,A1 - Excellent,Sodium Silicate
15278,Nylon,A1 - Excellent,Sodium Silicate
15279,Polyetherether Ketone (PEEK),A - Excellent,Sodium Silicate
15280,Polypropylene,A - Excellent,Sodium Silicate
15281,Polyurethane,B - Good,Sodium Silicate
15282,PPS (Ryton®),A - Excellent,Sodium Silicate
15283,PTFE,A - Excellent,Sodium Silicate
15284,PVC,A2 - Excellent,Sodium Silicate
15285,PVDF (Kynar®),A - Excellent,Sodium Silicate
15286,Silicone,A - Excellent,Sodium Silicate
15287,stainless steel - 304,A - Excellent,Sodium Silicate
15288,stainless steel - 316,B - Good,Sodium Silicate
15289,Titanium,A - Excellent,Sodium Silicate
15290,Tygon®,B - Good,Sodium Silicate
15291,Viton®,A - Excellent,Sodium Silicate
15292,Acetal (Delrin®),B - Good,Sodium Sulfate
15293,Aluminum,A - Excellent,Sodium Sulfate
15294,Brass,B - Good,Sodium Sulfate
15295,Bronze,B - Good,Sodium Sulfate
15296,Buna N (Nitrile),A - Excellent,Sodium Sulfate
15297,Carbon graphite,A - Excellent,Sodium Sulfate
15298,Carbon Steel,B - Good,Sodium Sulfate
15299,Carpenter 20,C - Fair,Sodium Sulfate
15300,Cast iron,B - Good,Sodium Sulfate
15301,Ceramic Al203,A - Excellent,Sodium Sulfate
15302,ChemRaz (FFKM),A - Excellent,Sodium Sulfate
15303,Copper,B - Good,Sodium Sulfate
15304,CPVC,A2 - Excellent,Sodium Sulfate
15305,EPDM,A - Excellent,Sodium Sulfate
15306,Epoxy,A - Excellent,Sodium Sulfate
15307,Fluorocarbon (FKM),A - Excellent,Sodium Sulfate
15308,Hastelloy-C®,B - Good,Sodium Sulfate
15309,Hypalon®,A - Excellent,Sodium Sulfate
15310,Kalrez,A - Excellent,Sodium Sulfate
15311,Kel-F®,A - Excellent,Sodium Sulfate
15312,LDPE,A2 - Excellent,Sodium Sulfate
15313,Natural rubber,B - Good,Sodium Sulfate
15314,Neoprene,A - Excellent,Sodium Sulfate
15315,NORYL®,A - Excellent,Sodium Sulfate
15316,Nylon,A - Excellent,Sodium Sulfate
15317,Polycarbonate,A2 - Excellent,Sodium Sulfate
15318,Polyetherether Ketone (PEEK),A - Excellent,Sodium Sulfate
15319,Polypropylene,A - Excellent,Sodium Sulfate
15320,Polyurethane,A - Excellent,Sodium Sulfate
15321,PPS (Ryton®),A - Excellent,Sodium Sulfate
15322,PTFE,A - Excellent,Sodium Sulfate
15323,PVC,A2 - Excellent,Sodium Sulfate
15324,PVDF (Kynar®),A - Excellent,Sodium Sulfate
15325,Silicone,A - Excellent,Sodium Sulfate
15326,stainless steel - 304,B - Good,Sodium Sulfate
15327,stainless steel - 316,B1 - Good,Sodium Sulfate
15328,Titanium,A - Excellent,Sodium Sulfate
15329,Viton®,A - Excellent,Sodium Sulfate
15330,Acetal (Delrin®),B - Good,Sodium Sulfide
15331,Aluminum,D - Poor,Sodium Sulfide
15332,Brass,D - Poor,Sodium Sulfide
15333,Bronze,B1 - Good,Sodium Sulfide
15334,Buna N (Nitrile),A - Excellent,Sodium Sulfide
15335,Carbon graphite,A - Excellent,Sodium Sulfide
15336,Carbon Steel,B - Good,Sodium Sulfide
15337,Carpenter 20,D - Poor,Sodium Sulfide
15338,Cast iron,C - Fair,Sodium Sulfide
15339,Ceramic Al203,A - Excellent,Sodium Sulfide
15340,ChemRaz (FFKM),A - Excellent,Sodium Sulfide
15341,Copper,D - Poor,Sodium Sulfide
15342,CPVC,A2 - Excellent,Sodium Sulfide
15343,EPDM,A2 - Excellent,Sodium Sulfide
15344,Epoxy,A - Excellent,Sodium Sulfide
15345,Fluorocarbon (FKM),A - Excellent,Sodium Sulfide
15346,Hastelloy-C®,B1 - Good,Sodium Sulfide
15347,Hypalon®,A - Excellent,Sodium Sulfide
15348,Kalrez,A - Excellent,Sodium Sulfide
15349,Kel-F®,A1 - Excellent,Sodium Sulfide
15350,LDPE,A2 - Excellent,Sodium Sulfide
15351,Natural rubber,B - Good,Sodium Sulfide
15352,Neoprene,A - Excellent,Sodium Sulfide
15353,NORYL®,A - Excellent,Sodium Sulfide
15354,Nylon,A1 - Excellent,Sodium Sulfide
15355,Polycarbonate,D - Poor,Sodium Sulfide
15356,Polyetherether Ketone (PEEK),A - Excellent,Sodium Sulfide
15357,Polypropylene,A - Excellent,Sodium Sulfide
15358,Polyurethane,A - Excellent,Sodium Sulfide
15359,PPS (Ryton®),A - Excellent,Sodium Sulfide
15360,PTFE,A - Excellent,Sodium Sulfide
15361,PVC,A2 - Excellent,Sodium Sulfide
15362,PVDF (Kynar®),A - Excellent,Sodium Sulfide
15363,Silicone,A - Excellent,Sodium Sulfide
15364,stainless steel - 304,B - Good,Sodium Sulfide
15365,stainless steel - 316,D - Poor,Sodium Sulfide
15366,Titanium,A - Excellent,Sodium Sulfide
15367,Tygon®,B - Good,Sodium Sulfide
15368,Viton®,A2 - Excellent,Sodium Sulfide
15369,Aluminum,C1 - Fair,Sodium Sulfite
15370,Brass,D - Poor,Sodium Sulfite
15371,Bronze,B - Good,Sodium Sulfite
15372,Buna N (Nitrile),A - Excellent,Sodium Sulfite
15373,Carbon graphite,A - Excellent,Sodium Sulfite
15374,Carbon Steel,C - Fair,Sodium Sulfite
15375,Carpenter 20,C - Fair,Sodium Sulfite
15376,Cast iron,A1 - Excellent,Sodium Sulfite
15377,ChemRaz (FFKM),A - Excellent,Sodium Sulfite
15378,Copper,D - Poor,Sodium Sulfite
15379,CPVC,A2 - Excellent,Sodium Sulfite
15380,EPDM,A - Excellent,Sodium Sulfite
15381,Epoxy,A - Excellent,Sodium Sulfite
15382,Fluorocarbon (FKM),A - Excellent,Sodium Sulfite
15383,Hastelloy-C®,B - Good,Sodium Sulfite
15384,Hypalon®,A - Excellent,Sodium Sulfite
15385,Kalrez,A - Excellent,Sodium Sulfite
15386,Kel-F®,A - Excellent,Sodium Sulfite
15387,LDPE,B1 - Good,Sodium Sulfite
15388,Natural rubber,B - Good,Sodium Sulfite
15389,Neoprene,A - Excellent,Sodium Sulfite
15390,NORYL®,A - Excellent,Sodium Sulfite
15391,Nylon,D - Poor,Sodium Sulfite
15392,Polyetherether Ketone (PEEK),A - Excellent,Sodium Sulfite
15393,Polypropylene,A2 - Excellent,Sodium Sulfite
15394,Polyurethane,A - Excellent,Sodium Sulfite
15395,PTFE,A - Excellent,Sodium Sulfite
15396,PVC,A2 - Excellent,Sodium Sulfite
15397,PVDF (Kynar®),A - Excellent,Sodium Sulfite
15398,Silicone,A - Excellent,Sodium Sulfite
15399,stainless steel - 304,B - Good,Sodium Sulfite
15400,stainless steel - 316,A - Excellent,Sodium Sulfite
15401,Titanium,A - Excellent,Sodium Sulfite
15402,Tygon®,A - Excellent,Sodium Sulfite
15403,Viton®,A2 - Excellent,Sodium Sulfite
15404,Acetal (Delrin®),B - Good,Sodium Tetraborate
15405,Aluminum,C - Fair,Sodium Tetraborate
15406,Bronze,A - Excellent,Sodium Tetraborate
15407,Buna N (Nitrile),A - Excellent,Sodium Tetraborate
15408,Carbon graphite,A - Excellent,Sodium Tetraborate
15409,Carbon Steel,A - Excellent,Sodium Tetraborate
15410,ChemRaz (FFKM),A - Excellent,Sodium Tetraborate
15411,Copper,B - Good,Sodium Tetraborate
15412,CPVC,A - Excellent,Sodium Tetraborate
15413,EPDM,A - Excellent,Sodium Tetraborate
15414,Epoxy,A - Excellent,Sodium Tetraborate
15415,Fluorocarbon (FKM),A - Excellent,Sodium Tetraborate
15416,Hypalon®,A - Excellent,Sodium Tetraborate
15417,Kalrez,A - Excellent,Sodium Tetraborate
15418,LDPE,A2 - Excellent,Sodium Tetraborate
15419,Natural rubber,A - Excellent,Sodium Tetraborate
15420,Neoprene,B - Good,Sodium Tetraborate
15421,NORYL®,A - Excellent,Sodium Tetraborate
15422,Nylon,A - Excellent,Sodium Tetraborate
15423,Polyetherether Ketone (PEEK),A - Excellent,Sodium Tetraborate
15424,Polyurethane,B - Good,Sodium Tetraborate
15425,PTFE,A - Excellent,Sodium Tetraborate
15426,PVC,A2 - Excellent,Sodium Tetraborate
15427,Silicone,A - Excellent,Sodium Tetraborate
15428,stainless steel - 304,A2 - Excellent,Sodium Tetraborate
15429,stainless steel - 316,A - Excellent,Sodium Tetraborate
15430,Viton®,A - Excellent,Sodium Tetraborate
15431,Acetal (Delrin®),C1 - Fair,Sodium Thiosulfate (hypo)
15432,Aluminum,A - Excellent,Sodium Thiosulfate (hypo)
15433,Brass,D - Poor,Sodium Thiosulfate (hypo)
15434,Bronze,A2 - Excellent,Sodium Thiosulfate (hypo)
15435,Buna N (Nitrile),B - Good,Sodium Thiosulfate (hypo)
15436,Carbon graphite,A - Excellent,Sodium Thiosulfate (hypo)
15437,Carbon Steel,D - Poor,Sodium Thiosulfate (hypo)
15438,Carpenter 20,D - Poor,Sodium Thiosulfate (hypo)
15439,Cast iron,C - Fair,Sodium Thiosulfate (hypo)
15440,Copper,D - Poor,Sodium Thiosulfate (hypo)
15441,CPVC,A2 - Excellent,Sodium Thiosulfate (hypo)
15442,EPDM,A2 - Excellent,Sodium Thiosulfate (hypo)
15443,Epoxy,A - Excellent,Sodium Thiosulfate (hypo)
15444,Hastelloy-C®,A2 - Excellent,Sodium Thiosulfate (hypo)
15445,Hypalon®,A - Excellent,Sodium Thiosulfate (hypo)
15446,Kel-F®,A - Excellent,Sodium Thiosulfate (hypo)
15447,LDPE,A1 - Excellent,Sodium Thiosulfate (hypo)
15448,Natural rubber,B - Good,Sodium Thiosulfate (hypo)
15449,Neoprene,A2 - Excellent,Sodium Thiosulfate (hypo)
15450,NORYL®,A - Excellent,Sodium Thiosulfate (hypo)
15451,Nylon,B - Good,Sodium Thiosulfate (hypo)
15452,Polycarbonate,D - Poor,Sodium Thiosulfate (hypo)
15453,Polyetherether Ketone (PEEK),A - Excellent,Sodium Thiosulfate (hypo)
15454,Polypropylene,A2 - Excellent,Sodium Thiosulfate (hypo)
15455,PPS (Ryton®),A - Excellent,Sodium Thiosulfate (hypo)
15456,PTFE,A - Excellent,Sodium Thiosulfate (hypo)
15457,PVC,A2 - Excellent,Sodium Thiosulfate (hypo)
15458,PVDF (Kynar®),A - Excellent,Sodium Thiosulfate (hypo)
15459,Silicone,A - Excellent,Sodium Thiosulfate (hypo)
15460,stainless steel - 304,A2 - Excellent,Sodium Thiosulfate (hypo)
15461,stainless steel - 316,B - Good,Sodium Thiosulfate (hypo)
15462,Titanium,A - Excellent,Sodium Thiosulfate (hypo)
15463,Viton®,A - Excellent,Sodium Thiosulfate (hypo)
15464,Acetal (Delrin®),A - Excellent,Sorghum
15465,Bronze,A - Excellent,Sorghum
15466,Buna N (Nitrile),A - Excellent,Sorghum
15467,Carpenter 20,D - Poor,Sorghum
15468,Cast iron,A - Excellent,Sorghum
15469,Epoxy,A - Excellent,Sorghum
15470,Fluorocarbon (FKM),A - Excellent,Sorghum
15471,Natural rubber,A - Excellent,Sorghum
15472,Neoprene,A - Excellent,Sorghum
15473,Nylon,A - Excellent,Sorghum
15474,stainless steel - 304,A - Excellent,Sorghum
15475,stainless steel - 316,A - Excellent,Sorghum
15476,Viton®,A - Excellent,Sorghum
15477,Acetal (Delrin®),A - Excellent,Soy Sauce
15478,Aluminum,A - Excellent,Soy Sauce
15479,Bronze,A - Excellent,Soy Sauce
15480,Buna N (Nitrile),A - Excellent,Soy Sauce
15481,Carpenter 20,A - Excellent,Soy Sauce
15482,Cast iron,D - Poor,Soy Sauce
15483,Epoxy,A - Excellent,Soy Sauce
15484,Fluorocarbon (FKM),A - Excellent,Soy Sauce
15485,Neoprene,A - Excellent,Soy Sauce
15486,NORYL®,A - Excellent,Soy Sauce
15487,Nylon,A - Excellent,Soy Sauce
15488,stainless steel - 304,A - Excellent,Soy Sauce
15489,stainless steel - 316,A - Excellent,Soy Sauce
15490,Viton®,A - Excellent,Soy Sauce
15491,Acetal (Delrin®),C - Fair,Stannic Chloride
15492,Aluminum,D - Poor,Stannic Chloride
15493,Bronze,A - Excellent,Stannic Chloride
15494,Buna N (Nitrile),A - Excellent,Stannic Chloride
15495,Carbon graphite,A - Excellent,Stannic Chloride
15496,Carbon Steel,D - Poor,Stannic Chloride
15497,Carpenter 20,D - Poor,Stannic Chloride
15498,Cast iron,D - Poor,Stannic Chloride
15499,Ceramic Al203,A - Excellent,Stannic Chloride
15500,ChemRaz (FFKM),B - Good,Stannic Chloride
15501,CPVC,A2 - Excellent,Stannic Chloride
15502,EPDM,A - Excellent,Stannic Chloride
15503,Epoxy,A - Excellent,Stannic Chloride
15504,Fluorocarbon (FKM),A - Excellent,Stannic Chloride
15505,Hastelloy-C®,B - Good,Stannic Chloride
15506,Hypalon®,C1 - Fair,Stannic Chloride
15507,Kalrez,A - Excellent,Stannic Chloride
15508,Kel-F®,A - Excellent,Stannic Chloride
15509,LDPE,A2 - Excellent,Stannic Chloride
15510,Natural rubber,A - Excellent,Stannic Chloride
15511,Neoprene,C1 - Fair,Stannic Chloride
15512,NORYL®,A1 - Excellent,Stannic Chloride
15513,Nylon,B1 - Good,Stannic Chloride
15514,Polycarbonate,A1 - Excellent,Stannic Chloride
15515,Polyetherether Ketone (PEEK),A - Excellent,Stannic Chloride
15516,Polypropylene,A - Excellent,Stannic Chloride
15517,Polyurethane,B - Good,Stannic Chloride
15518,PPS (Ryton®),A - Excellent,Stannic Chloride
15519,PTFE,A - Excellent,Stannic Chloride
15520,PVC,A2 - Excellent,Stannic Chloride
15521,PVDF (Kynar®),A - Excellent,Stannic Chloride
15522,Silicone,B - Good,Stannic Chloride
15523,stainless steel - 304,D - Poor,Stannic Chloride
15524,stainless steel - 316,D - Poor,Stannic Chloride
15525,Titanium,A - Excellent,Stannic Chloride
15526,Viton®,A - Excellent,Stannic Chloride
15527,Acetal (Delrin®),C - Fair,Stannic Fluoborate
15528,Buna N (Nitrile),A - Excellent,Stannic Fluoborate
15529,Carpenter 20,D - Poor,Stannic Fluoborate
15530,Cast iron,D - Poor,Stannic Fluoborate
15531,Epoxy,A - Excellent,Stannic Fluoborate
15532,Fluorocarbon (FKM),A - Excellent,Stannic Fluoborate
15533,Neoprene,A - Excellent,Stannic Fluoborate
15534,NORYL®,A - Excellent,Stannic Fluoborate
15535,stainless steel - 316,A - Excellent,Stannic Fluoborate
15536,Viton®,A - Excellent,Stannic Fluoborate
15537,Aluminum,D - Poor,Stannous Chloride
15538,Bronze,A1 - Excellent,Stannous Chloride
15539,Buna N (Nitrile),A - Excellent,Stannous Chloride
15540,Carbon Steel,D - Poor,Stannous Chloride
15541,Carpenter 20,D - Poor,Stannous Chloride
15542,Ceramic Al203,A - Excellent,Stannous Chloride
15543,ChemRaz (FFKM),A - Excellent,Stannous Chloride
15544,CPVC,A2 - Excellent,Stannous Chloride
15545,EPDM,C - Fair,Stannous Chloride
15546,Epoxy,A - Excellent,Stannous Chloride
15547,Fluorocarbon (FKM),A - Excellent,Stannous Chloride
15548,Hastelloy-C®,B - Good,Stannous Chloride
15549,Hypalon®,A1 - Excellent,Stannous Chloride
15550,Hytrel®,C - Fair,Stannous Chloride
15551,Kalrez,A - Excellent,Stannous Chloride
15552,Kel-F®,A - Excellent,Stannous Chloride
15553,LDPE,B2 - Good,Stannous Chloride
15554,Natural rubber,A - Excellent,Stannous Chloride
15555,Neoprene,A1 - Excellent,Stannous Chloride
15556,NORYL®,A2 - Excellent,Stannous Chloride
15557,Nylon,C1 - Fair,Stannous Chloride
15558,Polyetherether Ketone (PEEK),A - Excellent,Stannous Chloride
15559,Polypropylene,A - Excellent,Stannous Chloride
15560,Polyurethane,C - Fair,Stannous Chloride
15561,PPS (Ryton®),A1 - Excellent,Stannous Chloride
15562,PTFE,A - Excellent,Stannous Chloride
15563,PVC,A1 - Excellent,Stannous Chloride
15564,PVDF (Kynar®),A - Excellent,Stannous Chloride
15565,Silicone,B - Good,Stannous Chloride
15566,stainless steel - 304,C2 - Fair,Stannous Chloride
15567,stainless steel - 316,A2 - Excellent,Stannous Chloride
15568,Titanium,A - Excellent,Stannous Chloride
15569,Tygon®,A - Excellent,Stannous Chloride
15570,Viton®,A - Excellent,Stannous Chloride
15571,Acetal (Delrin®),A - Excellent,Starch
15572,Aluminum,A - Excellent,Starch
15573,Buna N (Nitrile),A - Excellent,Starch
15574,Carbon graphite,A - Excellent,Starch
15575,Carbon Steel,A - Excellent,Starch
15576,Carpenter 20,A - Excellent,Starch
15577,Cast iron,C - Fair,Starch
15578,Ceramic Al203,A - Excellent,Starch
15579,Ceramic magnet,A - Excellent,Starch
15580,CPVC,A - Excellent,Starch
15581,EPDM,A - Excellent,Starch
15582,Epoxy,A - Excellent,Starch
15583,Fluorocarbon (FKM),A - Excellent,Starch
15584,Hypalon®,A - Excellent,Starch
15585,Kel-F®,A - Excellent,Starch
15586,LDPE,B - Good,Starch
15587,Natural rubber,A - Excellent,Starch
15588,Neoprene,A - Excellent,Starch
15589,NORYL®,A2 - Excellent,Starch
15590,Nylon,A1 - Excellent,Starch
15591,Polyetherether Ketone (PEEK),A - Excellent,Starch
15592,Polypropylene,A2 - Excellent,Starch
15593,Polyurethane,A - Excellent,Starch
15594,PTFE,A - Excellent,Starch
15595,PVC,A - Excellent,Starch
15596,stainless steel - 304,A - Excellent,Starch
15597,stainless steel - 316,A - Excellent,Starch
15598,Viton®,A - Excellent,Starch
15599,Acetal (Delrin®),A - Excellent,Stearic Acid
15600,Aluminum,B - Good,Stearic Acid
15601,Brass,D - Poor,Stearic Acid
15602,Bronze,B - Good,Stearic Acid
15603,Buna N (Nitrile),B - Good,Stearic Acid
15604,Carbon graphite,A - Excellent,Stearic Acid
15605,Carbon Steel,D - Poor,Stearic Acid
15606,Carpenter 20,C - Fair,Stearic Acid
15607,Cast iron,C - Fair,Stearic Acid
15608,ChemRaz (FFKM),A - Excellent,Stearic Acid
15609,Copper,D - Poor,Stearic Acid
15610,CPVC,B2 - Good,Stearic Acid
15611,EPDM,B - Good,Stearic Acid
15612,Epoxy,B - Good,Stearic Acid
15613,Fluorocarbon (FKM),A - Excellent,Stearic Acid
15614,Hastelloy-C®,B - Good,Stearic Acid
15615,Hypalon®,C - Fair,Stearic Acid
15616,Hytrel®,C - Fair,Stearic Acid
15617,Kalrez,A - Excellent,Stearic Acid
15618,LDPE,B1 - Good,Stearic Acid
15619,Neoprene,B1 - Good,Stearic Acid
15620,NORYL®,A - Excellent,Stearic Acid
15621,Nylon,A2 - Excellent,Stearic Acid
15622,Polycarbonate,A1 - Excellent,Stearic Acid
15623,Polyetherether Ketone (PEEK),A - Excellent,Stearic Acid
15624,Polypropylene,A2 - Excellent,Stearic Acid
15625,Polyurethane,A - Excellent,Stearic Acid
15626,PTFE,A - Excellent,Stearic Acid
15627,PVC,B2 - Good,Stearic Acid
15628,PVDF (Kynar®),A - Excellent,Stearic Acid
15629,Silicone,B - Good,Stearic Acid
15630,stainless steel - 304,B - Good,Stearic Acid
15631,stainless steel - 316,A - Excellent,Stearic Acid
15632,Titanium,A - Excellent,Stearic Acid
15633,Tygon®,B - Good,Stearic Acid
15634,Viton®,A1 - Excellent,Stearic Acid
15635,ABS plastic,B - Good,Stoddard Solvent
15636,Acetal (Delrin®),A - Excellent,Stoddard Solvent
15637,Aluminum,A - Excellent,Stoddard Solvent
15638,Bronze,A - Excellent,Stoddard Solvent
15639,Buna N (Nitrile),A - Excellent,Stoddard Solvent
15640,Carbon graphite,A - Excellent,Stoddard Solvent
15641,Carbon Steel,A - Excellent,Stoddard Solvent
15642,Carpenter 20,A - Excellent,Stoddard Solvent
15643,Cast iron,A - Excellent,Stoddard Solvent
15644,ChemRaz (FFKM),A - Excellent,Stoddard Solvent
15645,Copper,A - Excellent,Stoddard Solvent
15646,CPVC,C1 - Fair,Stoddard Solvent
15647,EPDM,D - Poor,Stoddard Solvent
15648,Epoxy,A - Excellent,Stoddard Solvent
15649,Fluorocarbon (FKM),A - Excellent,Stoddard Solvent
15650,Hastelloy-C®,A - Excellent,Stoddard Solvent
15651,Kalrez,A - Excellent,Stoddard Solvent
15652,Kel-F®,A - Excellent,Stoddard Solvent
15653,LDPE,C2 - Fair,Stoddard Solvent
15654,Natural rubber,D - Poor,Stoddard Solvent
15655,Neoprene,C1 - Fair,Stoddard Solvent
15656,NORYL®,D - Poor,Stoddard Solvent
15657,Nylon,A - Excellent,Stoddard Solvent
15658,Polycarbonate,A2 - Excellent,Stoddard Solvent
15659,Polyetherether Ketone (PEEK),A - Excellent,Stoddard Solvent
15660,Polypropylene,C - Fair,Stoddard Solvent
15661,Polyurethane,B - Good,Stoddard Solvent
15662,PPS (Ryton®),A - Excellent,Stoddard Solvent
15663,PTFE,A - Excellent,Stoddard Solvent
15664,PVC,C1 - Fair,Stoddard Solvent
15665,PVDF (Kynar®),A - Excellent,Stoddard Solvent
15666,Silicone,D - Poor,Stoddard Solvent
15667,stainless steel - 304,A - Excellent,Stoddard Solvent
15668,stainless steel - 316,A - Excellent,Stoddard Solvent
15669,Titanium,A - Excellent,Stoddard Solvent
15670,Tygon®,C - Fair,Stoddard Solvent
15671,Viton®,A - Excellent,Stoddard Solvent
15672,Acetal (Delrin®),A - Excellent,Styrene
15673,Aluminum,A - Excellent,Styrene
15674,Brass,A - Excellent,Styrene
15675,Bronze,A - Excellent,Styrene
15676,Buna N (Nitrile),D - Poor,Styrene
15677,Carbon graphite,A - Excellent,Styrene
15678,Carbon Steel,C - Fair,Styrene
15679,Carpenter 20,A - Excellent,Styrene
15680,Cast iron,A - Excellent,Styrene
15681,ChemRaz (FFKM),A - Excellent,Styrene
15682,Copper,B - Good,Styrene
15683,CPVC,D - Poor,Styrene
15684,EPDM,D - Poor,Styrene
15685,Epoxy,A - Excellent,Styrene
15686,Fluorocarbon (FKM),B - Good,Styrene
15687,Hastelloy-C®,D - Poor,Styrene
15688,Hypalon®,D - Poor,Styrene
15689,Hytrel®,D - Poor,Styrene
15690,Kalrez,A - Excellent,Styrene
15691,Natural rubber,D - Poor,Styrene
15692,Neoprene,D - Poor,Styrene
15693,NORYL®,A - Excellent,Styrene
15694,Nylon,A1 - Excellent,Styrene
15695,Polycarbonate,D - Poor,Styrene
15696,Polyetherether Ketone (PEEK),A - Excellent,Styrene
15697,Polyurethane,D - Poor,Styrene
15698,PTFE,A - Excellent,Styrene
15699,PVC,D - Poor,Styrene
15700,Silicone,D - Poor,Styrene
15701,stainless steel - 304,A - Excellent,Styrene
15702,stainless steel - 316,A - Excellent,Styrene
15703,Viton®,B - Good,Styrene
15704,ABS plastic,B - Good,Sugar (Liquids)
15705,Acetal (Delrin®),A - Excellent,Sugar (Liquids)
15706,Aluminum,A - Excellent,Sugar (Liquids)
15707,Bronze,A - Excellent,Sugar (Liquids)
15708,Buna N (Nitrile),A - Excellent,Sugar (Liquids)
15709,Carbon graphite,A - Excellent,Sugar (Liquids)
15710,Carbon Steel,A - Excellent,Sugar (Liquids)
15711,Carpenter 20,A - Excellent,Sugar (Liquids)
15712,Copper,A - Excellent,Sugar (Liquids)
15713,EPDM,A - Excellent,Sugar (Liquids)
15714,Epoxy,A - Excellent,Sugar (Liquids)
15715,Fluorocarbon (FKM),A - Excellent,Sugar (Liquids)
15716,Hastelloy-C®,A - Excellent,Sugar (Liquids)
15717,Hypalon®,A - Excellent,Sugar (Liquids)
15718,Natural rubber,A - Excellent,Sugar (Liquids)
15719,Neoprene,A - Excellent,Sugar (Liquids)
15720,NORYL®,A2 - Excellent,Sugar (Liquids)
15721,Nylon,A1 - Excellent,Sugar (Liquids)
15722,Polypropylene,A - Excellent,Sugar (Liquids)
15723,Polyurethane,D - Poor,Sugar (Liquids)
15724,PTFE,A - Excellent,Sugar (Liquids)
15725,Silicone,A - Excellent,Sugar (Liquids)
15726,stainless steel - 304,A - Excellent,Sugar (Liquids)
15727,stainless steel - 316,A - Excellent,Sugar (Liquids)
15728,Tygon®,B - Good,Sugar (Liquids)
15729,Viton®,A - Excellent,Sugar (Liquids)
15730,Acetal (Delrin®),D - Poor,Sulfate (Liquors)
15731,Aluminum,D - Poor,Sulfate (Liquors)
15732,Bronze,B - Good,Sulfate (Liquors)
15733,Buna N (Nitrile),A2 - Excellent,Sulfate (Liquors)
15734,Carbon graphite,A - Excellent,Sulfate (Liquors)
15735,Carbon Steel,D - Poor,Sulfate (Liquors)
15736,Carpenter 20,D - Poor,Sulfate (Liquors)
15737,Cast iron,C - Fair,Sulfate (Liquors)
15738,ChemRaz (FFKM),A - Excellent,Sulfate (Liquors)
15739,Copper,D - Poor,Sulfate (Liquors)
15740,CPVC,B - Good,Sulfate (Liquors)
15741,EPDM,A - Excellent,Sulfate (Liquors)
15742,Epoxy,A - Excellent,Sulfate (Liquors)
15743,Fluorocarbon (FKM),A - Excellent,Sulfate (Liquors)
15744,Hastelloy-C®,B - Good,Sulfate (Liquors)
15745,Hypalon®,B - Good,Sulfate (Liquors)
15746,Kalrez,A - Excellent,Sulfate (Liquors)
15747,LDPE,A2 - Excellent,Sulfate (Liquors)
15748,Natural rubber,B - Good,Sulfate (Liquors)
15749,Neoprene,B - Good,Sulfate (Liquors)
15750,Nylon,B1 - Good,Sulfate (Liquors)
15751,Polypropylene,A - Excellent,Sulfate (Liquors)
15752,Polyurethane,D - Poor,Sulfate (Liquors)
15753,PTFE,A - Excellent,Sulfate (Liquors)
15754,PVC,B - Good,Sulfate (Liquors)
15755,PVDF (Kynar®),A - Excellent,Sulfate (Liquors)
15756,Silicone,B - Good,Sulfate (Liquors)
15757,stainless steel - 304,B - Good,Sulfate (Liquors)
15758,stainless steel - 316,B - Good,Sulfate (Liquors)
15759,Viton®,A1 - Excellent,Sulfate (Liquors)
15760,Acetal (Delrin®),D - Poor,Sulfur Chloride
15761,Aluminum,D - Poor,Sulfur Chloride
15762,Brass,D - Poor,Sulfur Chloride
15763,Bronze,B - Good,Sulfur Chloride
15764,Buna N (Nitrile),D - Poor,Sulfur Chloride
15765,Carbon graphite,D - Poor,Sulfur Chloride
15766,Carbon Steel,D - Poor,Sulfur Chloride
15767,Carpenter 20,D - Poor,Sulfur Chloride
15768,Cast iron,D - Poor,Sulfur Chloride
15769,ChemRaz (FFKM),A - Excellent,Sulfur Chloride
15770,Copper,B - Good,Sulfur Chloride
15771,CPVC,C1 - Fair,Sulfur Chloride
15772,EPDM,D - Poor,Sulfur Chloride
15773,Epoxy,C - Fair,Sulfur Chloride
15774,Fluorocarbon (FKM),A - Excellent,Sulfur Chloride
15775,Hastelloy-C®,A - Excellent,Sulfur Chloride
15776,Kalrez,A - Excellent,Sulfur Chloride
15777,Kel-F®,A - Excellent,Sulfur Chloride
15778,LDPE,C1 - Fair,Sulfur Chloride
15779,Natural rubber,D - Poor,Sulfur Chloride
15780,Neoprene,D - Poor,Sulfur Chloride
15781,NORYL®,A - Excellent,Sulfur Chloride
15782,Nylon,A1 - Excellent,Sulfur Chloride
15783,Polyetherether Ketone (PEEK),A - Excellent,Sulfur Chloride
15784,Polypropylene,C1 - Fair,Sulfur Chloride
15785,Polyurethane,C - Fair,Sulfur Chloride
15786,PTFE,A - Excellent,Sulfur Chloride
15787,PVC,C1 - Fair,Sulfur Chloride
15788,PVDF (Kynar®),A1 - Excellent,Sulfur Chloride
15789,Silicone,C - Fair,Sulfur Chloride
15790,stainless steel - 304,D - Poor,Sulfur Chloride
15791,stainless steel - 316,D - Poor,Sulfur Chloride
15792,Titanium,D - Poor,Sulfur Chloride
15793,Tygon®,C - Fair,Sulfur Chloride
15794,Viton®,A - Excellent,Sulfur Chloride
15795,Acetal (Delrin®),B - Good,Sulfur Dioxide (dry)
15796,Aluminum,B - Good,Sulfur Dioxide (dry)
15797,Brass,D - Poor,Sulfur Dioxide (dry)
15798,Bronze,B - Good,Sulfur Dioxide (dry)
15799,Buna N (Nitrile),D - Poor,Sulfur Dioxide (dry)
15800,Carbon graphite,A - Excellent,Sulfur Dioxide (dry)
15801,Carbon Steel,A - Excellent,Sulfur Dioxide (dry)
15802,Carpenter 20,A - Excellent,Sulfur Dioxide (dry)
15803,Cast iron,A - Excellent,Sulfur Dioxide (dry)
15804,ChemRaz (FFKM),A - Excellent,Sulfur Dioxide (dry)
15805,Copper,A - Excellent,Sulfur Dioxide (dry)
15806,CPVC,A2 - Excellent,Sulfur Dioxide (dry)
15807,EPDM,A2 - Excellent,Sulfur Dioxide (dry)
15808,Epoxy,A1 - Excellent,Sulfur Dioxide (dry)
15809,Fluorocarbon (FKM),A - Excellent,Sulfur Dioxide (dry)
15810,Hastelloy-C®,B - Good,Sulfur Dioxide (dry)
15811,Hytrel®,C - Fair,Sulfur Dioxide (dry)
15812,Kalrez,A - Excellent,Sulfur Dioxide (dry)
15813,Kel-F®,A - Excellent,Sulfur Dioxide (dry)
15814,LDPE,A1 - Excellent,Sulfur Dioxide (dry)
15815,Natural rubber,C - Fair,Sulfur Dioxide (dry)
15816,Neoprene,D - Poor,Sulfur Dioxide (dry)
15817,NORYL®,A - Excellent,Sulfur Dioxide (dry)
15818,Nylon,B1 - Good,Sulfur Dioxide (dry)
15819,Polycarbonate,A1 - Excellent,Sulfur Dioxide (dry)
15820,Polyetherether Ketone (PEEK),A - Excellent,Sulfur Dioxide (dry)
15821,Polypropylene,A1 - Excellent,Sulfur Dioxide (dry)
15822,Polyurethane,C - Fair,Sulfur Dioxide (dry)
15823,PPS (Ryton®),A - Excellent,Sulfur Dioxide (dry)
15824,PTFE,A - Excellent,Sulfur Dioxide (dry)
15825,PVC,A2 - Excellent,Sulfur Dioxide (dry)
15826,PVDF (Kynar®),A - Excellent,Sulfur Dioxide (dry)
15827,Silicone,B - Good,Sulfur Dioxide (dry)
15828,stainless steel - 304,D - Poor,Sulfur Dioxide (dry)
15829,stainless steel - 316,A - Excellent,Sulfur Dioxide (dry)
15830,Titanium,A - Excellent,Sulfur Dioxide (dry)
15831,Tygon®,C - Fair,Sulfur Dioxide (dry)
15832,Viton®,A - Excellent,Sulfur Dioxide (dry)
15833,ABS plastic,D - Poor,Sulfur Dioxide
15834,Acetal (Delrin®),B - Good,Sulfur Dioxide
15835,Aluminum,B - Good,Sulfur Dioxide
15836,Brass,D - Poor,Sulfur Dioxide
15837,Bronze,B - Good,Sulfur Dioxide
15838,Buna N (Nitrile),D - Poor,Sulfur Dioxide
15839,Carbon graphite,A - Excellent,Sulfur Dioxide
15840,Carbon Steel,D - Poor,Sulfur Dioxide
15841,Carpenter 20,B - Good,Sulfur Dioxide
15842,ChemRaz (FFKM),A - Excellent,Sulfur Dioxide
15843,Copper,B - Good,Sulfur Dioxide
15844,CPVC,A2 - Excellent,Sulfur Dioxide
15845,EPDM,A2 - Excellent,Sulfur Dioxide
15846,Epoxy,A1 - Excellent,Sulfur Dioxide
15847,Fluorocarbon (FKM),A - Excellent,Sulfur Dioxide
15848,Hastelloy-C®,C - Fair,Sulfur Dioxide
15849,Hypalon®,C - Fair,Sulfur Dioxide
15850,Hytrel®,C - Fair,Sulfur Dioxide
15851,Kalrez,A - Excellent,Sulfur Dioxide
15852,Kel-F®,A - Excellent,Sulfur Dioxide
15853,LDPE,B1 - Good,Sulfur Dioxide
15854,Neoprene,B - Good,Sulfur Dioxide
15855,NORYL®,A - Excellent,Sulfur Dioxide
15856,Nylon,C1 - Fair,Sulfur Dioxide
15857,Polyetherether Ketone (PEEK),A - Excellent,Sulfur Dioxide
15858,Polypropylene,A1 - Excellent,Sulfur Dioxide
15859,Polyurethane,D - Poor,Sulfur Dioxide
15860,PPS (Ryton®),A - Excellent,Sulfur Dioxide
15861,PTFE,A - Excellent,Sulfur Dioxide
15862,PVC,A1 - Excellent,Sulfur Dioxide
15863,PVDF (Kynar®),A - Excellent,Sulfur Dioxide
15864,Silicone,B - Good,Sulfur Dioxide
15865,stainless steel - 304,D - Poor,Sulfur Dioxide
15866,stainless steel - 316,A1 - Excellent,Sulfur Dioxide
15867,Titanium,A - Excellent,Sulfur Dioxide
15868,Tygon®,C - Fair,Sulfur Dioxide
15869,Viton®,A - Excellent,Sulfur Dioxide
15870,Acetal (Delrin®),B - Good,Sulfur Hexafluoride
15871,Aluminum,B - Good,Sulfur Hexafluoride
15872,Brass,D - Poor,Sulfur Hexafluoride
15873,Bronze,B - Good,Sulfur Hexafluoride
15874,Buna N (Nitrile),D - Poor,Sulfur Hexafluoride
15875,Carbon graphite,A - Excellent,Sulfur Hexafluoride
15876,Carbon Steel,A - Excellent,Sulfur Hexafluoride
15877,Carpenter 20,A - Excellent,Sulfur Hexafluoride
15878,Cast iron,A - Excellent,Sulfur Hexafluoride
15879,ChemRaz (FFKM),A - Excellent,Sulfur Hexafluoride
15880,Copper,A - Excellent,Sulfur Hexafluoride
15881,CPVC,A2 - Excellent,Sulfur Hexafluoride
15882,EPDM,A2 - Excellent,Sulfur Hexafluoride
15883,Epoxy,A1 - Excellent,Sulfur Hexafluoride
15884,Fluorocarbon (FKM),A - Excellent,Sulfur Hexafluoride
15885,Hastelloy-C®,B - Good,Sulfur Hexafluoride
15886,Hytrel®,C - Fair,Sulfur Hexafluoride
15887,Kalrez,A - Excellent,Sulfur Hexafluoride
15888,Kel-F®,A - Excellent,Sulfur Hexafluoride
15889,LDPE,A1 - Excellent,Sulfur Hexafluoride
15890,Natural rubber,C - Fair,Sulfur Hexafluoride
15891,Neoprene,D - Poor,Sulfur Hexafluoride
15892,NORYL®,A - Excellent,Sulfur Hexafluoride
15893,Nylon,B1 - Good,Sulfur Hexafluoride
15894,Polycarbonate,A1 - Excellent,Sulfur Hexafluoride
15895,Polyetherether Ketone (PEEK),A - Excellent,Sulfur Hexafluoride
15896,Polypropylene,A1 - Excellent,Sulfur Hexafluoride
15897,Polyurethane,C - Fair,Sulfur Hexafluoride
15898,PPS (Ryton®),A - Excellent,Sulfur Hexafluoride
15899,PTFE,A - Excellent,Sulfur Hexafluoride
15900,PVC,A2 - Excellent,Sulfur Hexafluoride
15901,PVDF (Kynar®),A - Excellent,Sulfur Hexafluoride
15902,Silicone,B - Good,Sulfur Hexafluoride
15903,stainless steel - 304,D - Poor,Sulfur Hexafluoride
15904,stainless steel - 316,A - Excellent,Sulfur Hexafluoride
15905,Titanium,A - Excellent,Sulfur Hexafluoride
15906,Tygon®,C - Fair,Sulfur Hexafluoride
15907,Viton®,A - Excellent,Sulfur Hexafluoride
15908,Aluminum,A - Excellent,Sulfur Trioxide (dry)
15909,Brass,D - Poor,Sulfur Trioxide (dry)
15910,Bronze,C - Fair,Sulfur Trioxide (dry)
15911,Buna N (Nitrile),D - Poor,Sulfur Trioxide (dry)
15912,Carbon graphite,B - Good,Sulfur Trioxide (dry)
15913,Carbon Steel,C - Fair,Sulfur Trioxide (dry)
15914,Carpenter 20,A - Excellent,Sulfur Trioxide (dry)
15915,Cast iron,B - Good,Sulfur Trioxide (dry)
15916,ChemRaz (FFKM),B - Good,Sulfur Trioxide (dry)
15917,CPVC,A - Excellent,Sulfur Trioxide (dry)
15918,EPDM,C2 - Fair,Sulfur Trioxide (dry)
15919,Epoxy,A - Excellent,Sulfur Trioxide (dry)
15920,Fluorocarbon (FKM),A - Excellent,Sulfur Trioxide (dry)
15921,Hypalon®,D - Poor,Sulfur Trioxide (dry)
15922,Kalrez,A - Excellent,Sulfur Trioxide (dry)
15923,Natural rubber,C - Fair,Sulfur Trioxide (dry)
15924,Neoprene,D - Poor,Sulfur Trioxide (dry)
15925,NORYL®,D - Poor,Sulfur Trioxide (dry)
15926,Nylon,D - Poor,Sulfur Trioxide (dry)
15927,Polyetherether Ketone (PEEK),A - Excellent,Sulfur Trioxide (dry)
15928,Polypropylene,C - Fair,Sulfur Trioxide (dry)
15929,Polyurethane,D - Poor,Sulfur Trioxide (dry)
15930,PTFE,A - Excellent,Sulfur Trioxide (dry)
15931,PVC,A - Excellent,Sulfur Trioxide (dry)
15932,Silicone,B - Good,Sulfur Trioxide (dry)
15933,stainless steel - 304,A - Excellent,Sulfur Trioxide (dry)
15934,stainless steel - 316,C - Fair,Sulfur Trioxide (dry)
15935,Tygon®,A - Excellent,Sulfur Trioxide (dry)
15936,Viton®,A - Excellent,Sulfur Trioxide (dry)
15937,Buna N (Nitrile),B - Good,Sulfur Trioxide
15938,ChemRaz (FFKM),B - Good,Sulfur Trioxide
15939,EPDM,B - Good,Sulfur Trioxide
15940,Fluorocarbon (FKM),D - Poor,Sulfur Trioxide
15941,Hypalon®,B - Good,Sulfur Trioxide
15942,Kalrez,B - Good,Sulfur Trioxide
15943,LDPE,B - Good,Sulfur Trioxide
15944,Natural rubber,D - Poor,Sulfur Trioxide
15945,Neoprene,A - Excellent,Sulfur Trioxide
15946,Nylon,B - Good,Sulfur Trioxide
15947,Polyetherether Ketone (PEEK),A - Excellent,Sulfur Trioxide
15948,Polyurethane,B - Good,Sulfur Trioxide
15949,PVC,B - Good,Sulfur Trioxide
15950,Silicone,B - Good,Sulfur Trioxide
15951,Acetal (Delrin®),D - Poor,Sulfuric Acid (<10%)
15952,Aluminum,A - Excellent,Sulfuric Acid (<10%)
15953,Brass,A - Excellent,Sulfuric Acid (<10%)
15954,Bronze,B - Good,Sulfuric Acid (<10%)
15955,Buna N (Nitrile),D - Poor,Sulfuric Acid (<10%)
15956,Carbon graphite,D - Poor,Sulfuric Acid (<10%)
15957,Carbon Steel,A - Excellent,Sulfuric Acid (<10%)
15958,Carpenter 20,B - Good,Sulfuric Acid (<10%)
15959,Cast iron,A - Excellent,Sulfuric Acid (<10%)
15960,ChemRaz (FFKM),B - Good,Sulfuric Acid (<10%)
15961,Copper,B - Good,Sulfuric Acid (<10%)
15962,CPVC,A - Excellent,Sulfuric Acid (<10%)
15963,EPDM,C1 - Fair,Sulfuric Acid (<10%)
15964,Epoxy,A - Excellent,Sulfuric Acid (<10%)
15965,Fluorocarbon (FKM),A - Excellent,Sulfuric Acid (<10%)
15966,Hastelloy-C®,B - Good,Sulfuric Acid (<10%)
15967,LDPE,C1 - Fair,Sulfuric Acid (<10%)
15968,Neoprene,D - Poor,Sulfuric Acid (<10%)
15969,NORYL®,D - Poor,Sulfuric Acid (<10%)
15970,Nylon,A1 - Excellent,Sulfuric Acid (<10%)
15971,Polyetherether Ketone (PEEK),A - Excellent,Sulfuric Acid (<10%)
15972,Polypropylene,D - Poor,Sulfuric Acid (<10%)
15973,Polyurethane,B - Good,Sulfuric Acid (<10%)
15974,PTFE,A - Excellent,Sulfuric Acid (<10%)
15975,PVC,A1 - Excellent,Sulfuric Acid (<10%)
15976,PVDF (Kynar®),C1 - Fair,Sulfuric Acid (<10%)
15977,Silicone,B - Good,Sulfuric Acid (<10%)
15978,stainless steel - 304,D - Poor,Sulfuric Acid (<10%)
15979,stainless steel - 316,A - Excellent,Sulfuric Acid (<10%)
15980,Titanium,D - Poor,Sulfuric Acid (<10%)
15981,Tygon®,B - Good,Sulfuric Acid (<10%)
15982,Viton®,A - Excellent,Sulfuric Acid (<10%)
15983,ABS plastic,B - Good,Sulfuric Acid (10-75%)
15984,Acetal (Delrin®),D - Poor,Sulfuric Acid (10-75%)
15985,Aluminum,D - Poor,Sulfuric Acid (10-75%)
15986,Bronze,B - Good,Sulfuric Acid (10-75%)
15987,Buna N (Nitrile),A1 - Excellent,Sulfuric Acid (10-75%)
15988,Carbon graphite,A1 - Excellent,Sulfuric Acid (10-75%)
15989,Carbon Steel,D - Poor,Sulfuric Acid (10-75%)
15990,Carpenter 20,D - Poor,Sulfuric Acid (10-75%)
15991,Cast iron,C - Fair,Sulfuric Acid (10-75%)
15992,Ceramic Al203,A - Excellent,Sulfuric Acid (10-75%)
15993,ChemRaz (FFKM),A - Excellent,Sulfuric Acid (10-75%)
15994,CPVC,A - Excellent,Sulfuric Acid (10-75%)
15995,EPDM,A - Excellent,Sulfuric Acid (10-75%)
15996,Epoxy,A1 - Excellent,Sulfuric Acid (10-75%)
15997,Fluorocarbon (FKM),A - Excellent,Sulfuric Acid (10-75%)
15998,Hastelloy-C®,B1 - Good,Sulfuric Acid (10-75%)
15999,Hypalon®,A - Excellent,Sulfuric Acid (10-75%)
16000,Hytrel®,A - Excellent,Sulfuric Acid (10-75%)
16001,Kalrez,A - Excellent,Sulfuric Acid (10-75%)
16002,Kel-F®,A - Excellent,Sulfuric Acid (10-75%)
16003,LDPE,A1 - Excellent,Sulfuric Acid (10-75%)
16004,Natural rubber,A1 - Excellent,Sulfuric Acid (10-75%)
16005,Neoprene,B2 - Good,Sulfuric Acid (10-75%)
16006,NORYL®,A - Excellent,Sulfuric Acid (10-75%)
16007,Nylon,C1 - Fair,Sulfuric Acid (10-75%)
16008,Polycarbonate,A1 - Excellent,Sulfuric Acid (10-75%)
16009,Polyetherether Ketone (PEEK),A - Excellent,Sulfuric Acid (10-75%)
16010,Polypropylene,A2 - Excellent,Sulfuric Acid (10-75%)
16011,Polyurethane,D - Poor,Sulfuric Acid (10-75%)
16012,PPS (Ryton®),A - Excellent,Sulfuric Acid (10-75%)
16013,PTFE,A - Excellent,Sulfuric Acid (10-75%)
16014,PVC,A1 - Excellent,Sulfuric Acid (10-75%)
16015,PVDF (Kynar®),A - Excellent,Sulfuric Acid (10-75%)
16016,Silicone,C - Fair,Sulfuric Acid (10-75%)
16017,stainless steel - 304,D - Poor,Sulfuric Acid (10-75%)
16018,stainless steel - 316,B - Good,Sulfuric Acid (10-75%)
16019,Titanium,D - Poor,Sulfuric Acid (10-75%)
16020,Tygon®,B - Good,Sulfuric Acid (10-75%)
16021,Viton®,A - Excellent,Sulfuric Acid (10-75%)
16022,ABS plastic,B - Good,Sulfuric Acid (75-100%)
16023,Acetal (Delrin®),D - Poor,Sulfuric Acid (75-100%)
16024,Aluminum,D - Poor,Sulfuric Acid (75-100%)
16025,Bronze,B - Good,Sulfuric Acid (75-100%)
16026,Buna N (Nitrile),B1 - Good,Sulfuric Acid (75-100%)
16027,Carbon graphite,A1 - Excellent,Sulfuric Acid (75-100%)
16028,Carbon Steel,D - Poor,Sulfuric Acid (75-100%)
16029,Carpenter 20,A2 - Excellent,Sulfuric Acid (75-100%)
16030,Cast iron,D - Poor,Sulfuric Acid (75-100%)
16031,Ceramic Al203,A - Excellent,Sulfuric Acid (75-100%)
16032,ChemRaz (FFKM),A - Excellent,Sulfuric Acid (75-100%)
16033,CPVC,A - Excellent,Sulfuric Acid (75-100%)
16034,EPDM,B2 - Good,Sulfuric Acid (75-100%)
16035,Epoxy,A1 - Excellent,Sulfuric Acid (75-100%)
16036,Fluorocarbon (FKM),A - Excellent,Sulfuric Acid (75-100%)
16037,Hastelloy-C®,B1 - Good,Sulfuric Acid (75-100%)
16038,Hypalon®,B - Good,Sulfuric Acid (75-100%)
16039,Kalrez,A - Excellent,Sulfuric Acid (75-100%)
16040,Kel-F®,A - Excellent,Sulfuric Acid (75-100%)
16041,LDPE,A1 - Excellent,Sulfuric Acid (75-100%)
16042,Natural rubber,C - Fair,Sulfuric Acid (75-100%)
16043,Neoprene,B1 - Good,Sulfuric Acid (75-100%)
16044,NORYL®,A - Excellent,Sulfuric Acid (75-100%)
16045,Nylon,D - Poor,Sulfuric Acid (75-100%)
16046,Polycarbonate,B1 - Good,Sulfuric Acid (75-100%)
16047,Polyetherether Ketone (PEEK),D - Poor,Sulfuric Acid (75-100%)
16048,Polypropylene,A1 - Excellent,Sulfuric Acid (75-100%)
16049,Polyurethane,D - Poor,Sulfuric Acid (75-100%)
16050,PPS (Ryton®),A - Excellent,Sulfuric Acid (75-100%)
16051,PTFE,A - Excellent,Sulfuric Acid (75-100%)
16052,PVC,A1 - Excellent,Sulfuric Acid (75-100%)
16053,PVDF (Kynar®),A - Excellent,Sulfuric Acid (75-100%)
16054,Silicone,D - Poor,Sulfuric Acid (75-100%)
16055,stainless steel - 304,D - Poor,Sulfuric Acid (75-100%)
16056,stainless steel - 316,D - Poor,Sulfuric Acid (75-100%)
16057,Titanium,D - Poor,Sulfuric Acid (75-100%)
16058,Viton®,A2 - Excellent,Sulfuric Acid (75-100%)
16059,Aluminum,D - Poor,Sulfuric Acid (cold concentrated)
16060,Bronze,B - Good,Sulfuric Acid (cold concentrated)
16061,Buna N (Nitrile),C - Fair,Sulfuric Acid (cold concentrated)
16062,Carbon graphite,C1 - Fair,Sulfuric Acid (cold concentrated)
16063,Carbon Steel,D - Poor,Sulfuric Acid (cold concentrated)
16064,Carpenter 20,A2 - Excellent,Sulfuric Acid (cold concentrated)
16065,Cast iron,D - Poor,Sulfuric Acid (cold concentrated)
16066,Ceramic Al203,A - Excellent,Sulfuric Acid (cold concentrated)
16067,Ceramic magnet,A - Excellent,Sulfuric Acid (cold concentrated)
16068,ChemRaz (FFKM),A - Excellent,Sulfuric Acid (cold concentrated)
16069,Copper,D - Poor,Sulfuric Acid (cold concentrated)
16070,CPVC,C - Fair,Sulfuric Acid (cold concentrated)
16071,EPDM,B1 - Good,Sulfuric Acid (cold concentrated)
16072,Epoxy,C1 - Fair,Sulfuric Acid (cold concentrated)
16073,Fluorocarbon (FKM),A - Excellent,Sulfuric Acid (cold concentrated)
16074,Hastelloy-C®,B1 - Good,Sulfuric Acid (cold concentrated)
16075,Hypalon®,C - Fair,Sulfuric Acid (cold concentrated)
