Repository: lachlanmonty/ChemicalCompatibilityDatabase

# ChemicalCompatibilityDatabase

## Goal

- Quickly check chemical compatibility of materials
- Combine chemical compatibility databases into a single database

## To Do

- [ ] Add [Sandvik corrosion tables](https://www.materials.sandvik/en/materials-center/corrosion-tables/ "Sandvik corrosion tables")
- [ ] Add the formula for each chemical in the [Cole-Parmer](https://www.coleparmer.com/Chemical-Resistance "Cole-Parmer") database. This should allow for easier lookups with stream table data.
- [ ] Add concentrations
- [ ] Add content of impurities, e.g. Cl-, oxidizing agents etc
- [ ] Add temperature dependent compatibility checks

File: data/cole_data.csv (part 20 of 21)
,material,compatibility,chemical
16076,Hytrel®,C - Fair,Sulfuric Acid (cold concentrated)
16077,Kalrez,A - Excellent,Sulfuric Acid (cold concentrated)
16078,Kel-F®,A - Excellent,Sulfuric Acid (cold concentrated)
16079,LDPE,B1 - Good,Sulfuric Acid (cold concentrated)
16080,Natural rubber,D - Poor,Sulfuric Acid (cold concentrated)
16081,Neoprene,D - Poor,Sulfuric Acid (cold concentrated)
16082,NORYL®,A - Excellent,Sulfuric Acid (cold concentrated)
16083,Nylon,D - Poor,Sulfuric Acid (cold concentrated)
16084,Polycarbonate,D - Poor,Sulfuric Acid (cold concentrated)
16085,Polyetherether Ketone (PEEK),D - Poor,Sulfuric Acid (cold concentrated)
16086,Polypropylene,C1 - Fair,Sulfuric Acid (cold concentrated)
16087,Polyurethane,D - Poor,Sulfuric Acid (cold concentrated)
16088,PPS (Ryton®),A1 - Excellent,Sulfuric Acid (cold concentrated)
16089,PTFE,A - Excellent,Sulfuric Acid (cold concentrated)
16090,PVC,D - Poor,Sulfuric Acid (cold concentrated)
16091,PVDF (Kynar®),A - Excellent,Sulfuric Acid (cold concentrated)
16092,Silicone,D - Poor,Sulfuric Acid (cold concentrated)
16093,stainless steel - 304,C - Fair,Sulfuric Acid (cold concentrated)
16094,stainless steel - 316,D - Poor,Sulfuric Acid (cold concentrated)
16095,Titanium,D - Poor,Sulfuric Acid (cold concentrated)
16096,Tygon®,D - Poor,Sulfuric Acid (cold concentrated)
16097,Viton®,A1 - Excellent,Sulfuric Acid (cold concentrated)
16098,Aluminum,B - Good,Sulfuric Acid (hot concentrated)
16099,Bronze,B - Good,Sulfuric Acid (hot concentrated)
16100,Buna N (Nitrile),D - Poor,Sulfuric Acid (hot concentrated)
16101,Carbon graphite,D - Poor,Sulfuric Acid (hot concentrated)
16102,Carbon Steel,D - Poor,Sulfuric Acid (hot concentrated)
16103,Carpenter 20,A2 - Excellent,Sulfuric Acid (hot concentrated)
16104,Cast iron,D - Poor,Sulfuric Acid (hot concentrated)
16105,ChemRaz (FFKM),A - Excellent,Sulfuric Acid (hot concentrated)
16106,CPVC,D - Poor,Sulfuric Acid (hot concentrated)
16107,EPDM,C - Fair,Sulfuric Acid (hot concentrated)
16108,Epoxy,D - Poor,Sulfuric Acid (hot concentrated)
16109,Fluorocarbon (FKM),A - Excellent,Sulfuric Acid (hot concentrated)
16110,Hastelloy-C®,A1 - Excellent,Sulfuric Acid (hot concentrated)
16111,Hypalon®,C - Fair,Sulfuric Acid (hot concentrated)
16112,Hytrel®,B - Good,Sulfuric Acid (hot concentrated)
16113,Kalrez,A - Excellent,Sulfuric Acid (hot concentrated)
16114,Kel-F®,A - Excellent,Sulfuric Acid (hot concentrated)
16115,LDPE,C - Fair,Sulfuric Acid (hot concentrated)
16116,Natural rubber,D - Poor,Sulfuric Acid (hot concentrated)
16117,Neoprene,D - Poor,Sulfuric Acid (hot concentrated)
16118,NORYL®,A - Excellent,Sulfuric Acid (hot concentrated)
16119,Nylon,D - Poor,Sulfuric Acid (hot concentrated)
16120,Polyetherether Ketone (PEEK),D - Poor,Sulfuric Acid (hot concentrated)
16121,Polypropylene,A2 - Excellent,Sulfuric Acid (hot concentrated)
16122,Polyurethane,D - Poor,Sulfuric Acid (hot concentrated)
16123,PPS (Ryton®),A1 - Excellent,Sulfuric Acid (hot concentrated)
16124,PTFE,A - Excellent,Sulfuric Acid (hot concentrated)
16125,PVC,D - Poor,Sulfuric Acid (hot concentrated)
16126,PVDF (Kynar®),A - Excellent,Sulfuric Acid (hot concentrated)
16127,Silicone,D - Poor,Sulfuric Acid (hot concentrated)
16128,stainless steel - 304,C - Fair,Sulfuric Acid (hot concentrated)
16129,stainless steel - 316,B - Good,Sulfuric Acid (hot concentrated)
16130,Titanium,D - Poor,Sulfuric Acid (hot concentrated)
16131,Tygon®,D - Poor,Sulfuric Acid (hot concentrated)
16132,Viton®,B - Good,Sulfuric Acid (hot concentrated)
16133,Aluminum,D - Poor,Sulfurous Acid
16134,Bronze,B - Good,Sulfurous Acid
16135,Buna N (Nitrile),D - Poor,Sulfurous Acid
16136,Carbon graphite,D - Poor,Sulfurous Acid
16137,Carbon Steel,D - Poor,Sulfurous Acid
16138,Carpenter 20,D - Poor,Sulfurous Acid
16139,Cast iron,D - Poor,Sulfurous Acid
16140,Ceramic Al203,A - Excellent,Sulfurous Acid
16141,CPVC,D - Poor,Sulfurous Acid
16142,EPDM,D - Poor,Sulfurous Acid
16143,Epoxy,D - Poor,Sulfurous Acid
16144,Fluorocarbon (FKM),D - Poor,Sulfurous Acid
16145,Hastelloy-C®,D - Poor,Sulfurous Acid
16146,Hypalon®,D - Poor,Sulfurous Acid
16147,Kel-F®,A - Excellent,Sulfurous Acid
16148,LDPE,D - Poor,Sulfurous Acid
16149,Natural rubber,D - Poor,Sulfurous Acid
16150,Neoprene,D - Poor,Sulfurous Acid
16151,NORYL®,D - Poor,Sulfurous Acid
16152,Nylon,D - Poor,Sulfurous Acid
16153,Polycarbonate,D - Poor,Sulfurous Acid
16154,Polyetherether Ketone (PEEK),D - Poor,Sulfurous Acid
16155,Polypropylene,D - Poor,Sulfurous Acid
16156,Polyurethane,D - Poor,Sulfurous Acid
16157,PPS (Ryton®),D - Poor,Sulfurous Acid
16158,PTFE,A - Excellent,Sulfurous Acid
16159,PVC,D - Poor,Sulfurous Acid
16160,PVDF (Kynar®),C - Fair,Sulfurous Acid
16161,Silicone,D - Poor,Sulfurous Acid
16162,stainless steel - 304,D - Poor,Sulfurous Acid
16163,stainless steel - 316,C - Fair,Sulfurous Acid
16164,Titanium,D - Poor,Sulfurous Acid
16165,Tygon®,D - Poor,Sulfurous Acid
16166,Viton®,A2 - Excellent,Sulfurous Acid
16167,Acetal (Delrin®),C - Fair,Sulfuryl Chloride
16168,Aluminum,B1 - Good,Sulfuryl Chloride
16169,Bronze,B - Good,Sulfuryl Chloride
16170,Buna N (Nitrile),B1 - Good,Sulfuryl Chloride
16171,Carbon graphite,A - Excellent,Sulfuryl Chloride
16172,Carbon Steel,D - Poor,Sulfuryl Chloride
16173,Carpenter 20,D - Poor,Sulfuryl Chloride
16174,Cast iron,D - Poor,Sulfuryl Chloride
16175,Copper,D - Poor,Sulfuryl Chloride
16176,CPVC,A2 - Excellent,Sulfuryl Chloride
16177,EPDM,B - Good,Sulfuryl Chloride
16178,Epoxy,A - Excellent,Sulfuryl Chloride
16179,Fluorocarbon (FKM),A - Excellent,Sulfuryl Chloride
16180,Hastelloy-C®,B - Good,Sulfuryl Chloride
16181,Hypalon®,A - Excellent,Sulfuryl Chloride
16182,Kalrez,A - Excellent,Sulfuryl Chloride
16183,Kel-F®,A - Excellent,Sulfuryl Chloride
16184,LDPE,B2 - Good,Sulfuryl Chloride
16185,Natural rubber,B - Good,Sulfuryl Chloride
16186,Neoprene,C - Fair,Sulfuryl Chloride
16187,NORYL®,A - Excellent,Sulfuryl Chloride
16188,Nylon,D - Poor,Sulfuryl Chloride
16189,Polyetherether Ketone (PEEK),A - Excellent,Sulfuryl Chloride
16190,Polypropylene,A - Excellent,Sulfuryl Chloride
16191,Polyurethane,D - Poor,Sulfuryl Chloride
16192,PPS (Ryton®),A - Excellent,Sulfuryl Chloride
16193,PTFE,A - Excellent,Sulfuryl Chloride
16194,PVC,A2 - Excellent,Sulfuryl Chloride
16195,PVDF (Kynar®),A - Excellent,Sulfuryl Chloride
16196,Silicone,D - Poor,Sulfuryl Chloride
16197,stainless steel - 304,B1 - Good,Sulfuryl Chloride
16198,stainless steel - 316,B - Good,Sulfuryl Chloride
16199,Titanium,A - Excellent,Sulfuryl Chloride
16200,Tygon®,B - Good,Sulfuryl Chloride
16201,Viton®,A - Excellent,Sulfuryl Chloride
16202,Acetal (Delrin®),A - Excellent,Tallow
16203,Epoxy,A - Excellent,Tallow
16204,PTFE,A - Excellent,Tallow
16205,Acetal (Delrin®),A - Excellent,Tannic Acid
16206,Aluminum,A - Excellent,Tannic Acid
16207,Buna N (Nitrile),A - Excellent,Tannic Acid
16208,Carbon graphite,A - Excellent,Tannic Acid
16209,Carbon Steel,C - Fair,Tannic Acid
16210,ChemRaz (FFKM),A - Excellent,Tannic Acid
16211,EPDM,A - Excellent,Tannic Acid
16212,Epoxy,A - Excellent,Tannic Acid
16213,Fluorocarbon (FKM),A - Excellent,Tannic Acid
16214,Hypalon®,C - Fair,Tannic Acid
16215,Kalrez,A - Excellent,Tannic Acid
16216,LDPE,C - Fair,Tannic Acid
16217,Neoprene,B - Good,Tannic Acid
16218,NORYL®,A - Excellent,Tannic Acid
16219,Nylon,A1 - Excellent,Tannic Acid
16220,Polyetherether Ketone (PEEK),A - Excellent,Tannic Acid
16221,Polypropylene,A2 - Excellent,Tannic Acid
16222,Polyurethane,A - Excellent,Tannic Acid
16223,PTFE,A - Excellent,Tannic Acid
16224,stainless steel - 304,A - Excellent,Tannic Acid
16225,stainless steel - 316,A - Excellent,Tannic Acid
16226,Viton®,A - Excellent,Tannic Acid
16227,Acetal (Delrin®),B - Good,Tanning Liquors
16228,Aluminum,C - Fair,Tanning Liquors
16229,Brass,B - Good,Tanning Liquors
16230,Bronze,B - Good,Tanning Liquors
16231,Buna N (Nitrile),A - Excellent,Tanning Liquors
16232,Carbon graphite,A - Excellent,Tanning Liquors
16233,Carbon Steel,D - Poor,Tanning Liquors
16234,Carpenter 20,A - Excellent,Tanning Liquors
16235,Cast iron,C - Fair,Tanning Liquors
16236,Ceramic Al203,A - Excellent,Tanning Liquors
16237,Ceramic magnet,A - Excellent,Tanning Liquors
16238,ChemRaz (FFKM),A - Excellent,Tanning Liquors
16239,Copper,A - Excellent,Tanning Liquors
16240,CPVC,A1 - Excellent,Tanning Liquors
16241,EPDM,A - Excellent,Tanning Liquors
16242,Epoxy,A - Excellent,Tanning Liquors
16243,Fluorocarbon (FKM),B - Good,Tanning Liquors
16244,Hastelloy-C®,B1 - Good,Tanning Liquors
16245,Hypalon®,A - Excellent,Tanning Liquors
16246,Hytrel®,A - Excellent,Tanning Liquors
16247,Kalrez,A - Excellent,Tanning Liquors
16248,Kel-F®,A - Excellent,Tanning Liquors
16249,LDPE,B2 - Good,Tanning Liquors
16250,Natural rubber,A - Excellent,Tanning Liquors
16251,Neoprene,A - Excellent,Tanning Liquors
16252,NORYL®,A2 - Excellent,Tanning Liquors
16253,Nylon,C1 - Fair,Tanning Liquors
16254,Polycarbonate,C - Fair,Tanning Liquors
16255,Polypropylene,A - Excellent,Tanning Liquors
16256,Polyurethane,A - Excellent,Tanning Liquors
16257,PPS (Ryton®),A - Excellent,Tanning Liquors
16258,PTFE,A - Excellent,Tanning Liquors
16259,PVC,A1 - Excellent,Tanning Liquors
16260,PVDF (Kynar®),B - Good,Tanning Liquors
16261,Silicone,B - Good,Tanning Liquors
16262,stainless steel - 304,B1 - Good,Tanning Liquors
16263,stainless steel - 316,A - Excellent,Tanning Liquors
16264,Titanium,A - Excellent,Tanning Liquors
16265,Tygon®,B - Good,Tanning Liquors
16266,Viton®,A - Excellent,Tanning Liquors
16267,Acetal (Delrin®),B - Good,Tartaric Acid
16268,Aluminum,A - Excellent,Tartaric Acid
16269,Bronze,A2 - Excellent,Tartaric Acid
16270,Buna N (Nitrile),B1 - Good,Tartaric Acid
16271,Carbon graphite,A - Excellent,Tartaric Acid
16272,Carpenter 20,A - Excellent,Tartaric Acid
16273,CPVC,A1 - Excellent,Tartaric Acid
16274,EPDM,B - Good,Tartaric Acid
16275,Epoxy,A - Excellent,Tartaric Acid
16276,Fluorocarbon (FKM),A - Excellent,Tartaric Acid
16277,Hastelloy-C®,B - Good,Tartaric Acid
16278,Hypalon®,B - Good,Tartaric Acid
16279,LDPE,A1 - Excellent,Tartaric Acid
16280,Natural rubber,C - Fair,Tartaric Acid
16281,Neoprene,A - Excellent,Tartaric Acid
16282,NORYL®,A2 - Excellent,Tartaric Acid
16283,Nylon,A1 - Excellent,Tartaric Acid
16284,Polypropylene,A1 - Excellent,Tartaric Acid
16285,Polyurethane,D - Poor,Tartaric Acid
16286,PTFE,A - Excellent,Tartaric Acid
16287,PVC,A1 - Excellent,Tartaric Acid
16288,Silicone,B - Good,Tartaric Acid
16289,stainless steel - 304,A2 - Excellent,Tartaric Acid
16290,stainless steel - 316,A2 - Excellent,Tartaric Acid
16291,Titanium,A - Excellent,Tartaric Acid
16292,Tygon®,B - Good,Tartaric Acid
16293,Viton®,A - Excellent,Tartaric Acid
16294,Acetal (Delrin®),B - Good,Tetrachloroethane
16295,Aluminum,B1 - Good,Tetrachloroethane
16296,Brass,D - Poor,Tetrachloroethane
16297,Bronze,B1 - Good,Tetrachloroethane
16298,Buna N (Nitrile),A - Excellent,Tetrachloroethane
16299,Carbon graphite,A - Excellent,Tetrachloroethane
16300,Carbon Steel,D - Poor,Tetrachloroethane
16301,Carpenter 20,A - Excellent,Tetrachloroethane
16302,Cast iron,C - Fair,Tetrachloroethane
16303,Ceramic Al203,A - Excellent,Tetrachloroethane
16304,Ceramic magnet,A - Excellent,Tetrachloroethane
16305,ChemRaz (FFKM),A - Excellent,Tetrachloroethane
16306,Copper,A - Excellent,Tetrachloroethane
16307,CPVC,A1 - Excellent,Tetrachloroethane
16308,EPDM,B - Good,Tetrachloroethane
16309,Epoxy,A - Excellent,Tetrachloroethane
16310,Fluorocarbon (FKM),A - Excellent,Tetrachloroethane
16311,Hastelloy-C®,B - Good,Tetrachloroethane
16312,Hypalon®,A - Excellent,Tetrachloroethane
16313,Hytrel®,C - Fair,Tetrachloroethane
16314,Kalrez,A - Excellent,Tetrachloroethane
16315,Kel-F®,A2 - Excellent,Tetrachloroethane
16316,LDPE,A1 - Excellent,Tetrachloroethane
16317,Natural rubber,A - Excellent,Tetrachloroethane
16318,Neoprene,A2 - Excellent,Tetrachloroethane
16319,NORYL®,A1 - Excellent,Tetrachloroethane
16320,Nylon,B2 - Good,Tetrachloroethane
16321,Polyetherether Ketone (PEEK),A - Excellent,Tetrachloroethane
16322,Polypropylene,A - Excellent,Tetrachloroethane
16323,Polyurethane,A - Excellent,Tetrachloroethane
16324,PPS (Ryton®),A - Excellent,Tetrachloroethane
16325,PTFE,A - Excellent,Tetrachloroethane
16326,PVC,A1 - Excellent,Tetrachloroethane
16327,PVDF (Kynar®),B - Good,Tetrachloroethane
16328,Silicone,A - Excellent,Tetrachloroethane
16329,stainless steel - 304,C2 - Fair,Tetrachloroethane
16330,stainless steel - 316,C2 - Fair,Tetrachloroethane
16331,Titanium,A1 - Excellent,Tetrachloroethane
16332,Tygon®,B - Good,Tetrachloroethane
16333,Viton®,A - Excellent,Tetrachloroethane
16334,Acetal (Delrin®),A - Excellent,Tetrachloroethylene
16335,Aluminum,C - Fair,Tetrachloroethylene
16336,Buna N (Nitrile),D - Poor,Tetrachloroethylene
16337,Carbon graphite,A - Excellent,Tetrachloroethylene
16338,Carbon Steel,B - Good,Tetrachloroethylene
16339,Cast iron,A - Excellent,Tetrachloroethylene
16340,ChemRaz (FFKM),A - Excellent,Tetrachloroethylene
16341,Copper,A - Excellent,Tetrachloroethylene
16342,CPVC,C - Fair,Tetrachloroethylene
16343,EPDM,D - Poor,Tetrachloroethylene
16344,Epoxy,A - Excellent,Tetrachloroethylene
16345,Fluorocarbon (FKM),A - Excellent,Tetrachloroethylene
16346,Hastelloy-C®,A - Excellent,Tetrachloroethylene
16347,Hypalon®,D - Poor,Tetrachloroethylene
16348,Kalrez,A - Excellent,Tetrachloroethylene
16349,Kel-F®,A - Excellent,Tetrachloroethylene
16350,Natural rubber,D - Poor,Tetrachloroethylene
16351,Neoprene,D - Poor,Tetrachloroethylene
16352,NORYL®,D - Poor,Tetrachloroethylene
16353,Nylon,C1 - Fair,Tetrachloroethylene
16354,Polypropylene,C - Fair,Tetrachloroethylene
16355,Polyurethane,D - Poor,Tetrachloroethylene
16356,PTFE,A - Excellent,Tetrachloroethylene
16357,PVC,C - Fair,Tetrachloroethylene
16358,PVDF (Kynar®),A - Excellent,Tetrachloroethylene
16359,Silicone,D - Poor,Tetrachloroethylene
16360,stainless steel - 304,B - Good,Tetrachloroethylene
16361,stainless steel - 316,A - Excellent,Tetrachloroethylene
16362,Titanium,A - Excellent,Tetrachloroethylene
16363,Viton®,A - Excellent,Tetrachloroethylene
16364,Acetal (Delrin®),A - Excellent,Tetrahydrofuran
16365,Buna N (Nitrile),D - Poor,Tetrahydrofuran
16366,Carbon graphite,A - Excellent,Tetrahydrofuran
16367,Carbon Steel,A - Excellent,Tetrahydrofuran
16368,Cast iron,A - Excellent,Tetrahydrofuran
16369,ChemRaz (FFKM),A - Excellent,Tetrahydrofuran
16370,Copper,A - Excellent,Tetrahydrofuran
16371,CPVC,D - Poor,Tetrahydrofuran
16372,EPDM,D - Poor,Tetrahydrofuran
16373,Fluorocarbon (FKM),A - Excellent,Tetrahydrofuran
16374,Hypalon®,D - Poor,Tetrahydrofuran
16375,Kalrez,A - Excellent,Tetrahydrofuran
16376,Kel-F®,A - Excellent,Tetrahydrofuran
16377,LDPE,B - Good,Tetrahydrofuran
16378,Natural rubber,D - Poor,Tetrahydrofuran
16379,Neoprene,D - Poor,Tetrahydrofuran
16380,NORYL®,D - Poor,Tetrahydrofuran
16381,Nylon,A1 - Excellent,Tetrahydrofuran
16382,Polycarbonate,D - Poor,Tetrahydrofuran
16383,Polyetherether Ketone (PEEK),A - Excellent,Tetrahydrofuran
16384,Polypropylene,D - Poor,Tetrahydrofuran
16385,Polyurethane,D - Poor,Tetrahydrofuran
16386,PTFE,A - Excellent,Tetrahydrofuran
16387,PVC,D - Poor,Tetrahydrofuran
16388,Silicone,D - Poor,Tetrahydrofuran
16389,stainless steel - 316,A - Excellent,Tetrahydrofuran
16390,Viton®,A - Excellent,Tetrahydrofuran
16391,Acetal (Delrin®),A - Excellent,Tin Salts
16392,Bronze,A - Excellent,Tin Salts
16393,Buna N (Nitrile),D - Poor,Tin Salts
16394,Carbon graphite,A - Excellent,Tin Salts
16395,Carbon Steel,A - Excellent,Tin Salts
16396,Carpenter 20,D - Poor,Tin Salts
16397,Ceramic Al203,A - Excellent,Tin Salts
16398,ChemRaz (FFKM),A - Excellent,Tin Salts
16399,CPVC,D - Poor,Tin Salts
16400,EPDM,D - Poor,Tin Salts
16401,Epoxy,A - Excellent,Tin Salts
16402,Fluorocarbon (FKM),D - Poor,Tin Salts
16403,Hastelloy-C®,A - Excellent,Tin Salts
16404,Hypalon®,D - Poor,Tin Salts
16405,Hytrel®,B - Good,Tin Salts
16406,Kalrez,A - Excellent,Tin Salts
16407,Kel-F®,A1 - Excellent,Tin Salts
16408,LDPE,C1 - Fair,Tin Salts
16409,Natural rubber,D - Poor,Tin Salts
16410,Neoprene,D - Poor,Tin Salts
16411,NORYL®,D - Poor,Tin Salts
16412,Nylon,A - Excellent,Tin Salts
16413,Polycarbonate,D - Poor,Tin Salts
16414,Polyetherether Ketone (PEEK),A - Excellent,Tin Salts
16415,Polypropylene,C2 - Fair,Tin Salts
16416,Polyurethane,D - Poor,Tin Salts
16417,PPS (Ryton®),A - Excellent,Tin Salts
16418,PTFE,A - Excellent,Tin Salts
16419,PVC,D - Poor,Tin Salts
16420,PVDF (Kynar®),B1 - Good,Tin Salts
16421,Silicone,D - Poor,Tin Salts
16422,stainless steel - 304,A - Excellent,Tin Salts
16423,stainless steel - 316,A - Excellent,Tin Salts
16424,Titanium,B - Good,Tin Salts
16425,Viton®,D - Poor,Tin Salts
16426,Aluminum,D - Poor,Toluene (Toluol)
16427,Buna N (Nitrile),A - Excellent,Toluene (Toluol)
16428,EPDM,B - Good,Toluene (Toluol)
16429,Fluorocarbon (FKM),A - Excellent,Toluene (Toluol)
16430,Hastelloy-C®,C - Fair,Toluene (Toluol)
16431,Hypalon®,A - Excellent,Toluene (Toluol)
16432,Natural rubber,A - Excellent,Toluene (Toluol)
16433,Polyetherether Ketone (PEEK),A - Excellent,Toluene (Toluol)
16434,Polypropylene,A - Excellent,Toluene (Toluol)
16435,Polyurethane,B - Good,Toluene (Toluol)
16436,PTFE,A - Excellent,Toluene (Toluol)
16437,PVC,A - Excellent,Toluene (Toluol)
16438,PVDF (Kynar®),A - Excellent,Toluene (Toluol)
16439,Silicone,B - Good,Toluene (Toluol)
16440,stainless steel - 316,D - Poor,Toluene (Toluol)
16441,Titanium,A - Excellent,Toluene (Toluol)
16442,Tygon®,A - Excellent,Toluene (Toluol)
16443,Viton®,A - Excellent,Toluene (Toluol)
16444,ABS plastic,D - Poor,Tomato Juice
16445,Acetal (Delrin®),C1 - Fair,Tomato Juice
16446,Aluminum,A - Excellent,Tomato Juice
16447,Brass,A - Excellent,Tomato Juice
16448,Bronze,A - Excellent,Tomato Juice
16449,Buna N (Nitrile),D - Poor,Tomato Juice
16450,Carbon graphite,A - Excellent,Tomato Juice
16451,Carbon Steel,A - Excellent,Tomato Juice
16452,Carpenter 20,A - Excellent,Tomato Juice
16453,Cast iron,A - Excellent,Tomato Juice
16454,Ceramic Al203,A - Excellent,Tomato Juice
16455,Ceramic magnet,A - Excellent,Tomato Juice
16456,ChemRaz (FFKM),A - Excellent,Tomato Juice
16457,Copper,A - Excellent,Tomato Juice
16458,CPVC,D - Poor,Tomato Juice
16459,EPDM,D - Poor,Tomato Juice
16460,Epoxy,B1 - Good,Tomato Juice
16461,Fluorocarbon (FKM),A - Excellent,Tomato Juice
16462,Hastelloy-C®,A - Excellent,Tomato Juice
16463,Hypalon®,D - Poor,Tomato Juice
16464,Hytrel®,B - Good,Tomato Juice
16465,Kalrez,A - Excellent,Tomato Juice
16466,Kel-F®,B2 - Good,Tomato Juice
16467,LDPE,C1 - Fair,Tomato Juice
16468,Natural rubber,D - Poor,Tomato Juice
16469,Neoprene,D - Poor,Tomato Juice
16470,NORYL®,D - Poor,Tomato Juice
16471,Nylon,A1 - Excellent,Tomato Juice
16472,Polycarbonate,D - Poor,Tomato Juice
16473,Polyetherether Ketone (PEEK),A - Excellent,Tomato Juice
16474,Polypropylene,C1 - Fair,Tomato Juice
16475,Polyurethane,D - Poor,Tomato Juice
16476,PPS (Ryton®),A - Excellent,Tomato Juice
16477,PTFE,A - Excellent,Tomato Juice
16478,PVC,D - Poor,Tomato Juice
16479,PVDF (Kynar®),A1 - Excellent,Tomato Juice
16480,Silicone,D - Poor,Tomato Juice
16481,stainless steel - 304,A - Excellent,Tomato Juice
16482,stainless steel - 316,A - Excellent,Tomato Juice
16483,Titanium,A - Excellent,Tomato Juice
16484,Tygon®,D - Poor,Tomato Juice
16485,Viton®,C - Fair,Tomato Juice
16486,ABS plastic,B - Good,Trichloroacetic Acid
16487,Acetal (Delrin®),B - Good,Trichloroacetic Acid
16488,Aluminum,A - Excellent,Trichloroacetic Acid
16489,Bronze,A - Excellent,Trichloroacetic Acid
16490,Buna N (Nitrile),A - Excellent,Trichloroacetic Acid
16491,Carbon graphite,A - Excellent,Trichloroacetic Acid
16492,Carbon Steel,D - Poor,Trichloroacetic Acid
16493,Carpenter 20,C - Fair,Trichloroacetic Acid
16494,EPDM,A - Excellent,Trichloroacetic Acid
16495,Epoxy,A - Excellent,Trichloroacetic Acid
16496,Fluorocarbon (FKM),A - Excellent,Trichloroacetic Acid
16497,Kel-F®,A - Excellent,Trichloroacetic Acid
16498,LDPE,A1 - Excellent,Trichloroacetic Acid
16499,Neoprene,A - Excellent,Trichloroacetic Acid
16500,NORYL®,A - Excellent,Trichloroacetic Acid
16501,Nylon,A1 - Excellent,Trichloroacetic Acid
16502,Polycarbonate,A1 - Excellent,Trichloroacetic Acid
16503,Polypropylene,A - Excellent,Trichloroacetic Acid
16504,Polyurethane,A - Excellent,Trichloroacetic Acid
16505,PPS (Ryton®),A - Excellent,Trichloroacetic Acid
16506,PTFE,A - Excellent,Trichloroacetic Acid
16507,PVC,A - Excellent,Trichloroacetic Acid
16508,PVDF (Kynar®),A - Excellent,Trichloroacetic Acid
16509,stainless steel - 304,A - Excellent,Trichloroacetic Acid
16510,stainless steel - 316,A - Excellent,Trichloroacetic Acid
16511,Viton®,A - Excellent,Trichloroacetic Acid
16512,Aluminum,D - Poor,Trichloroethane
16513,Carbon graphite,A - Excellent,Trichloroethane
16514,Carbon Steel,D - Poor,Trichloroethane
16515,Cast iron,D - Poor,Trichloroethane
16516,Ceramic Al203,A - Excellent,Trichloroethane
16517,ChemRaz (FFKM),A - Excellent,Trichloroethane
16518,Copper,D - Poor,Trichloroethane
16519,EPDM,B - Good,Trichloroethane
16520,Epoxy,D - Poor,Trichloroethane
16521,Fluorocarbon (FKM),D - Poor,Trichloroethane
16522,Hastelloy-C®,B - Good,Trichloroethane
16523,Kalrez,A - Excellent,Trichloroethane
16524,Kel-F®,A - Excellent,Trichloroethane
16525,LDPE,A - Excellent,Trichloroethane
16526,Natural rubber,C - Fair,Trichloroethane
16527,Neoprene,D - Poor,Trichloroethane
16528,Nylon,C - Fair,Trichloroethane
16529,Polycarbonate,D - Poor,Trichloroethane
16530,Polypropylene,A - Excellent,Trichloroethane
16531,Polyurethane,D - Poor,Trichloroethane
16532,PPS (Ryton®),A - Excellent,Trichloroethane
16533,PTFE,A - Excellent,Trichloroethane
16534,PVC,B - Good,Trichloroethane
16535,PVDF (Kynar®),B - Good,Trichloroethane
16536,Silicone,D - Poor,Trichloroethane
16537,stainless steel - 304,D - Poor,Trichloroethane
16538,stainless steel - 316,C - Fair,Trichloroethane
16539,Titanium,D - Poor,Trichloroethane
16540,Tygon®,C - Fair,Trichloroethane
16541,Viton®,C - Fair,Trichloroethane
16542,Acetal (Delrin®),A - Excellent,Trichloroethylene
16543,Aluminum,D - Poor,Trichloroethylene
16544,Bronze,A - Excellent,Trichloroethylene
16545,Buna N (Nitrile),D - Poor,Trichloroethylene
16546,Carbon graphite,A - Excellent,Trichloroethylene
16547,Carbon Steel,B - Good,Trichloroethylene
16548,Carpenter 20,A - Excellent,Trichloroethylene
16549,Cast iron,B - Good,Trichloroethylene
16550,ChemRaz (FFKM),A - Excellent,Trichloroethylene
16551,EPDM,D - Poor,Trichloroethylene
16552,Epoxy,A - Excellent,Trichloroethylene
16553,Fluorocarbon (FKM),A - Excellent,Trichloroethylene
16554,Hastelloy-C®,A - Excellent,Trichloroethylene
16555,Hypalon®,D - Poor,Trichloroethylene
16556,Kalrez,A - Excellent,Trichloroethylene
16557,Kel-F®,A - Excellent,Trichloroethylene
16558,Natural rubber,D - Poor,Trichloroethylene
16559,Neoprene,D - Poor,Trichloroethylene
16560,NORYL®,D - Poor,Trichloroethylene
16561,Nylon,C1 - Fair,Trichloroethylene
16562,Polycarbonate,D - Poor,Trichloroethylene
16563,Polyetherether Ketone (PEEK),A - Excellent,Trichloroethylene
16564,Polypropylene,C - Fair,Trichloroethylene
16565,Polyurethane,D - Poor,Trichloroethylene
16566,PTFE,A - Excellent,Trichloroethylene
16567,PVC,C - Fair,Trichloroethylene
16568,PVDF (Kynar®),A - Excellent,Trichloroethylene
16569,Silicone,D - Poor,Trichloroethylene
16570,stainless steel - 304,B - Good,Trichloroethylene
16571,stainless steel - 316,B - Good,Trichloroethylene
16572,Titanium,A - Excellent,Trichloroethylene
16573,Viton®,A - Excellent,Trichloroethylene
16574,ABS plastic,D - Poor,Trichloropropane
16575,Acetal (Delrin®),D - Poor,Trichloropropane
16576,Aluminum,D - Poor,Trichloropropane
16577,Bronze,B - Good,Trichloropropane
16578,Buna N (Nitrile),D - Poor,Trichloropropane
16579,Carbon graphite,A - Excellent,Trichloropropane
16580,Carbon Steel,B - Good,Trichloropropane
16581,Carpenter 20,A - Excellent,Trichloropropane
16582,Cast iron,C - Fair,Trichloropropane
16583,Ceramic Al203,A - Excellent,Trichloropropane
16584,Ceramic magnet,A - Excellent,Trichloropropane
16585,ChemRaz (FFKM),A - Excellent,Trichloropropane
16586,Copper,A1 - Excellent,Trichloropropane
16587,CPVC,D - Poor,Trichloropropane
16588,EPDM,D - Poor,Trichloropropane
16589,Epoxy,C1 - Fair,Trichloropropane
16590,Fluorocarbon (FKM),D - Poor,Trichloropropane
16591,Hastelloy-C®,A - Excellent,Trichloropropane
16592,Hypalon®,D - Poor,Trichloropropane
16593,Hytrel®,C - Fair,Trichloropropane
16594,Kalrez,A - Excellent,Trichloropropane
16595,Kel-F®,A - Excellent,Trichloropropane
16596,LDPE,D - Poor,Trichloropropane
16597,Natural rubber,D - Poor,Trichloropropane
16598,Neoprene,D - Poor,Trichloropropane
16599,NORYL®,D - Poor,Trichloropropane
16600,Nylon,C1 - Fair,Trichloropropane
16601,Polyetherether Ketone (PEEK),A - Excellent,Trichloropropane
16602,Polypropylene,C1 - Fair,Trichloropropane
16603,Polyurethane,D - Poor,Trichloropropane
16604,PPS (Ryton®),A1 - Excellent,Trichloropropane
16605,PTFE,A - Excellent,Trichloropropane
16606,PVC,D - Poor,Trichloropropane
16607,PVDF (Kynar®),B - Good,Trichloropropane
16608,Silicone,D - Poor,Trichloropropane
16609,stainless steel - 304,B - Good,Trichloropropane
16610,stainless steel - 316,B - Good,Trichloropropane
16611,Titanium,A - Excellent,Trichloropropane
16612,Viton®,A - Excellent,Trichloropropane
16613,ABS plastic,D - Poor,Tricresylphosphate
16614,Acetal (Delrin®),A - Excellent,Tricresylphosphate
16615,Aluminum,D - Poor,Tricresylphosphate
16616,Bronze,A - Excellent,Tricresylphosphate
16617,Buna N (Nitrile),D - Poor,Tricresylphosphate
16618,Carbon Steel,A - Excellent,Tricresylphosphate
16619,Carpenter 20,A - Excellent,Tricresylphosphate
16620,Cast iron,A - Excellent,Tricresylphosphate
16621,ChemRaz (FFKM),A - Excellent,Tricresylphosphate
16622,Copper,A - Excellent,Tricresylphosphate
16623,Epoxy,A - Excellent,Tricresylphosphate
16624,Fluorocarbon (FKM),A - Excellent,Tricresylphosphate
16625,Hastelloy-C®,A - Excellent,Tricresylphosphate
16626,Kalrez,A - Excellent,Tricresylphosphate
16627,Kel-F®,A - Excellent,Tricresylphosphate
16628,Natural rubber,D - Poor,Tricresylphosphate
16629,Neoprene,A - Excellent,Tricresylphosphate
16630,NORYL®,D - Poor,Tricresylphosphate
16631,Polyurethane,A - Excellent,Tricresylphosphate
16632,PTFE,A1 - Excellent,Tricresylphosphate
16633,stainless steel - 304,A - Excellent,Tricresylphosphate
16634,stainless steel - 316,A - Excellent,Tricresylphosphate
16635,Tygon®,D - Poor,Tricresylphosphate
16636,Viton®,A - Excellent,Tricresylphosphate
16637,ABS plastic,B - Good,Triethylamine
16638,Acetal (Delrin®),C - Fair,Triethylamine
16639,Aluminum,D - Poor,Triethylamine
16640,Bronze,A2 - Excellent,Triethylamine
16641,Buna N (Nitrile),D - Poor,Triethylamine
16642,Carbon graphite,A - Excellent,Triethylamine
16643,Carbon Steel,A - Excellent,Triethylamine
16644,Carpenter 20,A - Excellent,Triethylamine
16645,Cast iron,B - Good,Triethylamine
16646,Ceramic Al203,D - Poor,Triethylamine
16647,ChemRaz (FFKM),A - Excellent,Triethylamine
16648,Copper,B - Good,Triethylamine
16649,CPVC,D - Poor,Triethylamine
16650,EPDM,A - Excellent,Triethylamine
16651,Epoxy,A - Excellent,Triethylamine
16652,Fluorocarbon (FKM),A - Excellent,Triethylamine
16653,Hastelloy-C®,A - Excellent,Triethylamine
16654,Hypalon®,D - Poor,Triethylamine
16655,Kalrez,A - Excellent,Triethylamine
16656,LDPE,B1 - Good,Triethylamine
16657,Natural rubber,B - Good,Triethylamine
16658,Neoprene,C - Fair,Triethylamine
16659,NORYL®,A - Excellent,Triethylamine
16660,Nylon,A2 - Excellent,Triethylamine
16661,Polypropylene,A1 - Excellent,Triethylamine
16662,Polyurethane,D - Poor,Triethylamine
16663,PTFE,A - Excellent,Triethylamine
16664,PVC,D - Poor,Triethylamine
16665,PVDF (Kynar®),D - Poor,Triethylamine
16666,Silicone,C - Fair,Triethylamine
16667,stainless steel - 304,B - Good,Triethylamine
16668,stainless steel - 316,B - Good,Triethylamine
16669,Titanium,B - Good,Triethylamine
16670,Tygon®,D - Poor,Triethylamine
16671,Viton®,A2 - Excellent,Triethylamine
16672,Acetal (Delrin®),D - Poor,Trisodium Phosphate
16673,Buna N (Nitrile),C - Fair,Trisodium Phosphate
16674,Carbon graphite,A - Excellent,Trisodium Phosphate
16675,Carpenter 20,A - Excellent,Trisodium Phosphate
16676,Cast iron,A - Excellent,Trisodium Phosphate
16677,Ceramic Al203,B - Good,Trisodium Phosphate
16678,ChemRaz (FFKM),A - Excellent,Trisodium Phosphate
16679,Copper,A1 - Excellent,Trisodium Phosphate
16680,CPVC,A - Excellent,Trisodium Phosphate
16681,EPDM,A - Excellent,Trisodium Phosphate
16682,Epoxy,A - Excellent,Trisodium Phosphate
16683,Fluorocarbon (FKM),A - Excellent,Trisodium Phosphate
16684,Kalrez,A - Excellent,Trisodium Phosphate
16685,Kel-F®,A - Excellent,Trisodium Phosphate
16686,Natural rubber,B - Good,Trisodium Phosphate
16687,Neoprene,A - Excellent,Trisodium Phosphate
16688,NORYL®,B - Good,Trisodium Phosphate
16689,Nylon,A1 - Excellent,Trisodium Phosphate
16690,Polypropylene,D - Poor,Trisodium Phosphate
16691,Polyurethane,D - Poor,Trisodium Phosphate
16692,PTFE,A - Excellent,Trisodium Phosphate
16693,PVC,B - Good,Trisodium Phosphate
16694,PVDF (Kynar®),A2 - Excellent,Trisodium Phosphate
16695,stainless steel - 304,A - Excellent,Trisodium Phosphate
16696,stainless steel - 316,A - Excellent,Trisodium Phosphate
16697,Tygon®,A - Excellent,Trisodium Phosphate
16698,Viton®,D - Poor,Trisodium Phosphate
16699,ABS plastic,B1 - Good,Turpentine
16700,Acetal (Delrin®),A - Excellent,Turpentine
16701,Aluminum,D - Poor,Turpentine
16702,Bronze,A - Excellent,Turpentine
16703,Buna N (Nitrile),A - Excellent,Turpentine
16704,Carbon graphite,A - Excellent,Turpentine
16705,Carbon Steel,A - Excellent,Turpentine
16706,Carpenter 20,C - Fair,Turpentine
16707,ChemRaz (FFKM),A - Excellent,Turpentine
16708,Copper,B1 - Good,Turpentine
16709,CPVC,A - Excellent,Turpentine
16710,EPDM,A - Excellent,Turpentine
16711,Epoxy,A - Excellent,Turpentine
16712,Fluorocarbon (FKM),A - Excellent,Turpentine
16713,Hastelloy-C®,A - Excellent,Turpentine
16714,Hytrel®,A - Excellent,Turpentine
16715,Kalrez,A - Excellent,Turpentine
16716,LDPE,A - Excellent,Turpentine
16717,Natural rubber,A - Excellent,Turpentine
16718,Neoprene,A - Excellent,Turpentine
16719,NORYL®,A - Excellent,Turpentine
16720,Nylon,A - Excellent,Turpentine
16721,Polyetherether Ketone (PEEK),A - Excellent,Turpentine
16722,Polypropylene,A - Excellent,Turpentine
16723,Polyurethane,B - Good,Turpentine
16724,PPS (Ryton®),A - Excellent,Turpentine
16725,PTFE,A - Excellent,Turpentine
16726,PVC,A - Excellent,Turpentine
16727,PVDF (Kynar®),A - Excellent,Turpentine
16728,Silicone,A - Excellent,Turpentine
16729,stainless steel - 304,B - Good,Turpentine
16730,stainless steel - 316,B - Good,Turpentine
16731,Tygon®,A - Excellent,Turpentine
16732,Viton®,A - Excellent,Turpentine
16733,ABS plastic,D - Poor,Urea
16734,Acetal (Delrin®),A2 - Excellent,Urea
16735,Aluminum,A - Excellent,Urea
16736,Brass,D - Poor,Urea
16737,Bronze,A - Excellent,Urea
16738,Carbon graphite,A - Excellent,Urea
16739,Carbon Steel,B - Good,Urea
16740,Carpenter 20,C - Fair,Urea
16741,Ceramic Al203,A - Excellent,Urea
16742,ChemRaz (FFKM),A - Excellent,Urea
16743,Copper,B - Good,Urea
16744,CPVC,A - Excellent,Urea
16745,EPDM,D - Poor,Urea
16746,Epoxy,B - Good,Urea
16747,Fluorocarbon (FKM),A - Excellent,Urea
16748,Hastelloy-C®,B - Good,Urea
16749,Hypalon®,D - Poor,Urea
16750,Kalrez,A - Excellent,Urea
16751,Kel-F®,A - Excellent,Urea
16752,LDPE,D - Poor,Urea
16753,Natural rubber,D - Poor,Urea
16754,Neoprene,D - Poor,Urea
16755,NORYL®,D - Poor,Urea
16756,Nylon,B - Good,Urea
16757,Polycarbonate,D - Poor,Urea
16758,Polyetherether Ketone (PEEK),A - Excellent,Urea
16759,Polypropylene,D - Poor,Urea
16760,Polyurethane,D - Poor,Urea
16761,PPS (Ryton®),A - Excellent,Urea
16762,PTFE,A - Excellent,Urea
16763,PVC,D - Poor,Urea
16764,PVDF (Kynar®),A - Excellent,Urea
16765,Silicone,D - Poor,Urea
16766,stainless steel - 304,A - Excellent,Urea
16767,stainless steel - 316,A - Excellent,Urea
16768,Titanium,B - Good,Urea
16769,Tygon®,B - Good,Urea
16770,Viton®,A - Excellent,Urea
16771,ABS plastic,B - Good,Uric Acid
16772,Acetal (Delrin®),A - Excellent,Uric Acid
16773,Aluminum,B - Good,Uric Acid
16774,Bronze,B - Good,Uric Acid
16775,Buna N (Nitrile),B - Good,Uric Acid
16776,Carbon graphite,A - Excellent,Uric Acid
16777,Carbon Steel,B - Good,Uric Acid
16778,Ceramic Al203,B - Good,Uric Acid
16779,CPVC,A - Excellent,Uric Acid
16780,EPDM,A - Excellent,Uric Acid
16781,Fluorocarbon (FKM),A - Excellent,Uric Acid
16782,Hastelloy-C®,B - Good,Uric Acid
16783,LDPE,A - Excellent,Uric Acid
16784,Neoprene,B - Good,Uric Acid
16785,NORYL®,A - Excellent,Uric Acid
16786,Nylon,A - Excellent,Uric Acid
16787,Polycarbonate,D - Poor,Uric Acid
16788,Polyetherether Ketone (PEEK),A - Excellent,Uric Acid
16789,Polypropylene,A - Excellent,Uric Acid
16790,Polyurethane,B - Good,Uric Acid
16791,PPS (Ryton®),A - Excellent,Uric Acid
16792,PTFE,A - Excellent,Uric Acid
16793,PVC,D - Poor,Uric Acid
16794,PVDF (Kynar®),A - Excellent,Uric Acid
16795,Silicone,B - Good,Uric Acid
16796,stainless steel - 304,B - Good,Uric Acid
16797,stainless steel - 316,B - Good,Uric Acid
16798,Titanium,A - Excellent,Uric Acid
16799,Tygon®,B - Good,Uric Acid
16800,Viton®,A - Excellent,Uric Acid
16801,Aluminum,D - Poor,Urine
16802,Bronze,B - Good,Urine
16803,Carbon graphite,A - Excellent,Urine
16804,Cast iron,D - Poor,Urine
16805,Ceramic Al203,D - Poor,Urine
16806,ChemRaz (FFKM),A - Excellent,Urine
16807,Copper,A - Excellent,Urine
16808,Hastelloy-C®,B - Good,Urine
16809,Kalrez,A - Excellent,Urine
16810,LDPE,B - Good,Urine
16811,Neoprene,A - Excellent,Urine
16812,Nylon,A - Excellent,Urine
16813,Polyurethane,D - Poor,Urine
16814,PTFE,A - Excellent,Urine
16815,PVC,A - Excellent,Urine
16816,stainless steel - 304,B - Good,Urine
16817,stainless steel - 316,B - Good,Urine
16818,Titanium,A - Excellent,Urine
16819,Tygon®,A - Excellent,Urine
16820,Acetal (Delrin®),A - Excellent,Varnish
16821,Aluminum,B - Good,Varnish
16822,Bronze,A - Excellent,Varnish
16823,Buna N (Nitrile),A1 - Excellent,Varnish
16824,Carbon graphite,A - Excellent,Varnish
16825,Carbon Steel,B - Good,Varnish
16826,Carpenter 20,C - Fair,Varnish
16827,Cast iron,A - Excellent,Varnish
16828,CPVC,A - Excellent,Varnish
16829,EPDM,A1 - Excellent,Varnish
16830,Epoxy,A - Excellent,Varnish
16831,Fluorocarbon (FKM),A - Excellent,Varnish
16832,LDPE,A2 - Excellent,Varnish
16833,Natural rubber,D - Poor,Varnish
16834,Neoprene,D - Poor,Varnish
16835,NORYL®,A2 - Excellent,Varnish
16836,Nylon,B - Good,Varnish
16837,Polypropylene,A - Excellent,Varnish
16838,PTFE,A1 - Excellent,Varnish
16839,PVC,A - Excellent,Varnish
16840,PVDF (Kynar®),A - Excellent,Varnish
16841,stainless steel - 304,A - Excellent,Varnish
16842,stainless steel - 316,A - Excellent,Varnish
16843,Viton®,A1 - Excellent,Varnish
16844,Acetal (Delrin®),A - Excellent,Vegetable Juice
16845,Aluminum,A - Excellent,Vegetable Juice
16846,Brass,A - Excellent,Vegetable Juice
16847,Buna N (Nitrile),B - Good,Vegetable Juice
16848,Carbon graphite,A - Excellent,Vegetable Juice
16849,Carbon Steel,C - Fair,Vegetable Juice
16850,Carpenter 20,A - Excellent,Vegetable Juice
16851,Cast iron,C - Fair,Vegetable Juice
16852,ChemRaz (FFKM),A - Excellent,Vegetable Juice
16853,Copper,B - Good,Vegetable Juice
16854,EPDM,D - Poor,Vegetable Juice
16855,Epoxy,A - Excellent,Vegetable Juice
16856,Fluorocarbon (FKM),A - Excellent,Vegetable Juice
16857,Hastelloy-C®,A - Excellent,Vegetable Juice
16858,Hypalon®,D - Poor,Vegetable Juice
16859,Kalrez,A - Excellent,Vegetable Juice
16860,Kel-F®,A - Excellent,Vegetable Juice
16861,LDPE,A - Excellent,Vegetable Juice
16862,Natural rubber,D - Poor,Vegetable Juice
16863,Neoprene,D - Poor,Vegetable Juice
16864,NORYL®,D - Poor,Vegetable Juice
16865,Nylon,A - Excellent,Vegetable Juice
16866,Polyetherether Ketone (PEEK),A - Excellent,Vegetable Juice
16867,Polypropylene,A - Excellent,Vegetable Juice
16868,Polyurethane,D - Poor,Vegetable Juice
16869,PTFE,A - Excellent,Vegetable Juice
16870,PVC,D - Poor,Vegetable Juice
16871,Silicone,D - Poor,Vegetable Juice
16872,stainless steel - 304,A - Excellent,Vegetable Juice
16873,stainless steel - 316,A - Excellent,Vegetable Juice
16874,Tygon®,D - Poor,Vegetable Juice
16875,Viton®,A - Excellent,Vegetable Juice
16876,ABS plastic,B - Good,Vinegar
16877,Acetal (Delrin®),A - Excellent,Vinegar
16878,Aluminum,D - Poor,Vinegar
16879,Brass,A - Excellent,Vinegar
16880,Bronze,A - Excellent,Vinegar
16881,Buna N (Nitrile),A2 - Excellent,Vinegar
16882,Carbon Steel,B - Good,Vinegar
16883,Carpenter 20,C - Fair,Vinegar
16884,Cast iron,D - Poor,Vinegar
16885,Ceramic Al203,A - Excellent,Vinegar
16886,Copper,A - Excellent,Vinegar
16887,EPDM,A - Excellent,Vinegar
16888,Epoxy,A - Excellent,Vinegar
16889,Fluorocarbon (FKM),A - Excellent,Vinegar
16890,NORYL®,A - Excellent,Vinegar
16891,Nylon,A - Excellent,Vinegar
16892,Polyurethane,D - Poor,Vinegar
16893,PTFE,A - Excellent,Vinegar
16894,Silicone,B - Good,Vinegar
16895,stainless steel - 304,A - Excellent,Vinegar
16896,stainless steel - 316,A - Excellent,Vinegar
16897,Tygon®,A - Excellent,Vinegar
16898,Viton®,A - Excellent,Vinegar
16899,ABS plastic,A - Excellent,Vinyl Acetate
16900,Acetal (Delrin®),B - Good,Vinyl Acetate
16901,Aluminum,D - Poor,Vinyl Acetate
16902,Brass,D - Poor,Vinyl Acetate
16903,Bronze,A - Excellent,Vinyl Acetate
16904,Buna N (Nitrile),B - Good,Vinyl Acetate
16905,Carbon graphite,A - Excellent,Vinyl Acetate
16906,Carbon Steel,C - Fair,Vinyl Acetate
16907,Carpenter 20,C - Fair,Vinyl Acetate
16908,Cast iron,D - Poor,Vinyl Acetate
16909,Ceramic Al203,A - Excellent,Vinyl Acetate
16910,Ceramic magnet,A - Excellent,Vinyl Acetate
16911,Copper,B - Good,Vinyl Acetate
16912,CPVC,A - Excellent,Vinyl Acetate
16913,EPDM,A - Excellent,Vinyl Acetate
16914,Epoxy,A - Excellent,Vinyl Acetate
16915,Fluorocarbon (FKM),A - Excellent,Vinyl Acetate
16916,Hastelloy-C®,A - Excellent,Vinyl Acetate
16917,Hypalon®,A - Excellent,Vinyl Acetate
16918,Kalrez,A - Excellent,Vinyl Acetate
16919,Kel-F®,A - Excellent,Vinyl Acetate
16920,LDPE,A - Excellent,Vinyl Acetate
16921,Natural rubber,B - Good,Vinyl Acetate
16922,Neoprene,B - Good,Vinyl Acetate
16923,NORYL®,A1 - Excellent,Vinyl Acetate
16924,Nylon,A - Excellent,Vinyl Acetate
16925,Polycarbonate,A2 - Excellent,Vinyl Acetate
16926,Polyetherether Ketone (PEEK),A - Excellent,Vinyl Acetate
16927,Polypropylene,A - Excellent,Vinyl Acetate
16928,Polyurethane,D - Poor,Vinyl Acetate
16929,PPS (Ryton®),A - Excellent,Vinyl Acetate
16930,PTFE,A - Excellent,Vinyl Acetate
16931,PVC,B - Good,Vinyl Acetate
16932,PVDF (Kynar®),B - Good,Vinyl Acetate
16933,Silicone,A - Excellent,Vinyl Acetate
16934,stainless steel - 304,A - Excellent,Vinyl Acetate
16935,stainless steel - 316,A - Excellent,Vinyl Acetate
16936,Titanium,A - Excellent,Vinyl Acetate
16937,Tygon®,A1 - Excellent,Vinyl Acetate
16938,Viton®,A - Excellent,Vinyl Acetate
16939,Aluminum,A1 - Excellent,Vinyl Chloride
16940,Buna N (Nitrile),D - Poor,Vinyl Chloride
16941,Carbon graphite,A2 - Excellent,Vinyl Chloride
16942,Carbon Steel,C - Fair,Vinyl Chloride
16943,Cast iron,B - Good,Vinyl Chloride
16944,Ceramic Al203,B - Good,Vinyl Chloride
16945,ChemRaz (FFKM),A - Excellent,Vinyl Chloride
16946,Copper,B - Good,Vinyl Chloride
16947,CPVC,D - Poor,Vinyl Chloride
16948,EPDM,B2 - Good,Vinyl Chloride
16949,Epoxy,A1 - Excellent,Vinyl Chloride
16950,Fluorocarbon (FKM),A - Excellent,Vinyl Chloride
16951,Hypalon®,A2 - Excellent,Vinyl Chloride
16952,Kalrez,A - Excellent,Vinyl Chloride
16953,LDPE,A - Excellent,Vinyl Chloride
16954,Natural rubber,D - Poor,Vinyl Chloride
16955,Neoprene,D - Poor,Vinyl Chloride
16956,Polypropylene,B1 - Good,Vinyl Chloride
16957,Polyurethane,D - Poor,Vinyl Chloride
16958,PTFE,A2 - Excellent,Vinyl Chloride
16959,PVC,D - Poor,Vinyl Chloride
16960,PVDF (Kynar®),A2 - Excellent,Vinyl Chloride
16961,Silicone,D - Poor,Vinyl Chloride
16962,stainless steel - 304,B - Good,Vinyl Chloride
16963,stainless steel - 316,B - Good,Vinyl Chloride
16964,Tygon®,D - Poor,Vinyl Chloride
16965,Viton®,A1 - Excellent,Vinyl Chloride
16966,ABS plastic,D - Poor,"Water, Acid, Mine"
16967,Aluminum,B1 - Good,"Water, Acid, Mine"
16968,Bronze,A2 - Excellent,"Water, Acid, Mine"
16969,Buna N (Nitrile),D - Poor,"Water, Acid, Mine"
