Repository: lachlanmonty/ChemicalCompatibilityDatabase

# ChemicalCompatibilityDatabase

## Goal

- Quickly check chemical compatibility of materials
- Combine chemical compatibility databases into a single database

## To Do

- [ ] Add [Sandvik corrosion tables](https://www.materials.sandvik/en/materials-center/corrosion-tables/ "Sandvik corrosion tables")
- [ ] Add the formula for each chemical in the [Cole-Parmer](https://www.coleparmer.com/Chemical-Resistance "Cole-Parmer") database. This should allow for easier lookups with stream table data.
- [ ] Add concentrations
- [ ] Add content of impurities, e.g. Cl-, oxidizing agents etc
- [ ] Add temperature dependent compatibility checks

File: data/cole_data.csv (part 21 of 21)
,material,compatibility,chemical
16970,Carbon graphite,A2 - Excellent,"Water, Acid, Mine"
16971,Carbon Steel,A - Excellent,"Water, Acid, Mine"
16972,Cast iron,B - Good,"Water, Acid, Mine"
16973,Ceramic Al203,A - Excellent,"Water, Acid, Mine"
16974,ChemRaz (FFKM),A - Excellent,"Water, Acid, Mine"
16975,Copper,B - Good,"Water, Acid, Mine"
16976,CPVC,D - Poor,"Water, Acid, Mine"
16977,EPDM,C - Fair,"Water, Acid, Mine"
16978,Hastelloy-C®,A2 - Excellent,"Water, Acid, Mine"
16979,Kalrez,A - Excellent,"Water, Acid, Mine"
16980,Natural rubber,C - Fair,"Water, Acid, Mine"
16981,Neoprene,D - Poor,"Water, Acid, Mine"
16982,Nylon,A1 - Excellent,"Water, Acid, Mine"
16983,Polyetherether Ketone (PEEK),A - Excellent,"Water, Acid, Mine"
16984,PTFE,A2 - Excellent,"Water, Acid, Mine"
16985,PVC,D - Poor,"Water, Acid, Mine"
16986,PVDF (Kynar®),B1 - Good,"Water, Acid, Mine"
16987,stainless steel - 304,B2 - Good,"Water, Acid, Mine"
16988,stainless steel - 316,A1 - Excellent,"Water, Acid, Mine"
16989,Titanium,A - Excellent,"Water, Acid, Mine"
16990,Tygon®,D - Poor,"Water, Acid, Mine"
16991,Viton®,A1 - Excellent,"Water, Acid, Mine"
16992,ABS plastic,B - Good,"Water, Deionized"
16993,Acetal (Delrin®),A1 - Excellent,"Water, Deionized"
16994,Aluminum,D - Poor,"Water, Deionized"
16995,Brass,D - Poor,"Water, Deionized"
16996,Bronze,A - Excellent,"Water, Deionized"
16997,Buna N (Nitrile),A - Excellent,"Water, Deionized"
16998,Carbon graphite,A - Excellent,"Water, Deionized"
16999,Carbon Steel,D - Poor,"Water, Deionized"
17000,Carpenter 20,C - Fair,"Water, Deionized"
17001,Cast iron,D - Poor,"Water, Deionized"
17002,Ceramic Al203,A - Excellent,"Water, Deionized"
17003,Copper,D - Poor,"Water, Deionized"
17004,CPVC,A - Excellent,"Water, Deionized"
17005,EPDM,A - Excellent,"Water, Deionized"
17006,Epoxy,A - Excellent,"Water, Deionized"
17007,Fluorocarbon (FKM),A - Excellent,"Water, Deionized"
17008,Hastelloy-C®,A - Excellent,"Water, Deionized"
17009,Kel-F®,A - Excellent,"Water, Deionized"
17010,LDPE,A2 - Excellent,"Water, Deionized"
17011,Natural rubber,B - Good,"Water, Deionized"
17012,Neoprene,C - Fair,"Water, Deionized"
17013,Nylon,A - Excellent,"Water, Deionized"
17014,Polycarbonate,B2 - Good,"Water, Deionized"
17015,Polypropylene,A - Excellent,"Water, Deionized"
17016,Polyurethane,D - Poor,"Water, Deionized"
17017,PPS (Ryton®),A - Excellent,"Water, Deionized"
17018,PTFE,A - Excellent,"Water, Deionized"
17019,PVC,B - Good,"Water, Deionized"
17020,PVDF (Kynar®),A - Excellent,"Water, Deionized"
17021,Silicone,B - Good,"Water, Deionized"
17022,stainless steel - 304,B - Good,"Water, Deionized"
17023,stainless steel - 316,B - Good,"Water, Deionized"
17024,Titanium,A - Excellent,"Water, Deionized"
17025,Viton®,A - Excellent,"Water, Deionized"
17026,Aluminum,A2 - Excellent,"Water, Distilled"
17027,Brass,A - Excellent,"Water, Distilled"
17028,Buna N (Nitrile),A1 - Excellent,"Water, Distilled"
17029,Carbon graphite,A2 - Excellent,"Water, Distilled"
17030,Carbon Steel,A - Excellent,"Water, Distilled"
17031,Cast iron,D - Poor,"Water, Distilled"
17032,Ceramic Al203,B - Good,"Water, Distilled"
17033,ChemRaz (FFKM),D - Poor,"Water, Distilled"
17034,Copper,B - Good,"Water, Distilled"
17035,CPVC,A - Excellent,"Water, Distilled"
17036,EPDM,A1 - Excellent,"Water, Distilled"
17037,Epoxy,A2 - Excellent,"Water, Distilled"
17038,Fluorocarbon (FKM),A - Excellent,"Water, Distilled"
17039,Hastelloy-C®,A2 - Excellent,"Water, Distilled"
17040,Hypalon®,A2 - Excellent,"Water, Distilled"
17041,Kel-F®,A1 - Excellent,"Water, Distilled"
17042,Natural rubber,A - Excellent,"Water, Distilled"
17043,Neoprene,A - Excellent,"Water, Distilled"
17044,NORYL®,A2 - Excellent,"Water, Distilled"
17045,Nylon,A1 - Excellent,"Water, Distilled"
17046,Polypropylene,A2 - Excellent,"Water, Distilled"
17047,PPS (Ryton®),A - Excellent,"Water, Distilled"
17048,PTFE,A2 - Excellent,"Water, Distilled"
17049,PVC,A2 - Excellent,"Water, Distilled"
17050,PVDF (Kynar®),A2 - Excellent,"Water, Distilled"
17051,stainless steel - 304,A1 - Excellent,"Water, Distilled"
17052,stainless steel - 316,A2 - Excellent,"Water, Distilled"
17053,Titanium,A2 - Excellent,"Water, Distilled"
17054,Tygon®,A2 - Excellent,"Water, Distilled"
17055,Viton®,A1 - Excellent,"Water, Distilled"
17056,ABS plastic,B - Good,"Water, Fresh"
17057,Acetal (Delrin®),B - Good,"Water, Fresh"
17058,Aluminum,A - Excellent,"Water, Fresh"
17059,Brass,A - Excellent,"Water, Fresh"
17060,Bronze,A - Excellent,"Water, Fresh"
17061,Buna N (Nitrile),A - Excellent,"Water, Fresh"
17062,Carbon graphite,A - Excellent,"Water, Fresh"
17063,Carbon Steel,D - Poor,"Water, Fresh"
17064,Carpenter 20,D - Poor,"Water, Fresh"
17065,Cast iron,D - Poor,"Water, Fresh"
17066,Copper,B - Good,"Water, Fresh"
17067,CPVC,A - Excellent,"Water, Fresh"
17068,EPDM,A - Excellent,"Water, Fresh"
17069,Epoxy,A - Excellent,"Water, Fresh"
17070,Fluorocarbon (FKM),A - Excellent,"Water, Fresh"
17071,Hastelloy-C®,A - Excellent,"Water, Fresh"
17072,Kel-F®,A - Excellent,"Water, Fresh"
17073,LDPE,A2 - Excellent,"Water, Fresh"
17074,Natural rubber,A - Excellent,"Water, Fresh"
17075,Neoprene,A - Excellent,"Water, Fresh"
17076,NORYL®,A - Excellent,"Water, Fresh"
17077,Nylon,A1 - Excellent,"Water, Fresh"
17078,Polycarbonate,A2 - Excellent,"Water, Fresh"
17079,Polyetherether Ketone (PEEK),A - Excellent,"Water, Fresh"
17080,Polypropylene,A - Excellent,"Water, Fresh"
17081,Polyurethane,A - Excellent,"Water, Fresh"
17082,PPS (Ryton®),A - Excellent,"Water, Fresh"
17083,PTFE,A - Excellent,"Water, Fresh"
17084,PVC,A2 - Excellent,"Water, Fresh"
17085,PVDF (Kynar®),A - Excellent,"Water, Fresh"
17086,Silicone,C - Fair,"Water, Fresh"
17087,stainless steel - 304,A - Excellent,"Water, Fresh"
17088,stainless steel - 316,A - Excellent,"Water, Fresh"
17089,Titanium,A - Excellent,"Water, Fresh"
17090,Tygon®,B - Good,"Water, Fresh"
17091,Viton®,A - Excellent,"Water, Fresh"
17092,ABS plastic,A - Excellent,"Water, Salt"
17093,Acetal (Delrin®),A2 - Excellent,"Water, Salt"
17094,Aluminum,B - Good,"Water, Salt"
17095,Brass,B - Good,"Water, Salt"
17096,Bronze,A1 - Excellent,"Water, Salt"
17097,Buna N (Nitrile),A - Excellent,"Water, Salt"
17098,Carbon graphite,A - Excellent,"Water, Salt"
17099,Carbon Steel,D - Poor,"Water, Salt"
17100,Carpenter 20,A - Excellent,"Water, Salt"
17101,Cast iron,D - Poor,"Water, Salt"
17102,Ceramic Al203,A - Excellent,"Water, Salt"
17103,ChemRaz (FFKM),B - Good,"Water, Salt"
17104,Copper,B - Good,"Water, Salt"
17105,CPVC,A - Excellent,"Water, Salt"
17106,EPDM,A - Excellent,"Water, Salt"
17107,Epoxy,A - Excellent,"Water, Salt"
17108,Fluorocarbon (FKM),A - Excellent,"Water, Salt"
17109,Hastelloy-C®,A - Excellent,"Water, Salt"
17110,Hytrel®,A - Excellent,"Water, Salt"
17111,Kalrez,A - Excellent,"Water, Salt"
17112,Kel-F®,A - Excellent,"Water, Salt"
17113,LDPE,A2 - Excellent,"Water, Salt"
17114,Natural rubber,A - Excellent,"Water, Salt"
17115,Neoprene,A - Excellent,"Water, Salt"
17116,NORYL®,A - Excellent,"Water, Salt"
17117,Nylon,A1 - Excellent,"Water, Salt"
17118,Polycarbonate,A2 - Excellent,"Water, Salt"
17119,Polyetherether Ketone (PEEK),A - Excellent,"Water, Salt"
17120,Polypropylene,A - Excellent,"Water, Salt"
17121,Polyurethane,A - Excellent,"Water, Salt"
17122,PPS (Ryton®),A - Excellent,"Water, Salt"
17123,PTFE,A - Excellent,"Water, Salt"
17124,PVC,B - Good,"Water, Salt"
17125,PVDF (Kynar®),A - Excellent,"Water, Salt"
17126,Silicone,B - Good,"Water, Salt"
17127,stainless steel - 304,A - Excellent,"Water, Salt"
17128,stainless steel - 316,A - Excellent,"Water, Salt"
17129,Titanium,A - Excellent,"Water, Salt"
17130,Tygon®,B - Good,"Water, Salt"
17131,Viton®,A - Excellent,"Water, Salt"
17132,Acetal (Delrin®),A - Excellent,Weed Killers
17133,Aluminum,B - Good,Weed Killers
17134,Brass,D - Poor,Weed Killers
17135,Bronze,A - Excellent,Weed Killers
17136,Buna N (Nitrile),A - Excellent,Weed Killers
17137,Carbon graphite,A - Excellent,Weed Killers
17138,Carbon Steel,D - Poor,Weed Killers
17139,Carpenter 20,D - Poor,Weed Killers
17140,Cast iron,D - Poor,Weed Killers
17141,Ceramic Al203,B - Good,Weed Killers
17142,ChemRaz (FFKM),B - Good,Weed Killers
17143,Copper,B - Good,Weed Killers
17144,CPVC,A - Excellent,Weed Killers
17145,EPDM,A - Excellent,Weed Killers
17146,Epoxy,A - Excellent,Weed Killers
17147,Fluorocarbon (FKM),A - Excellent,Weed Killers
17148,Hastelloy-C®,A - Excellent,Weed Killers
17149,Hytrel®,A - Excellent,Weed Killers
17150,Kel-F®,A - Excellent,Weed Killers
17151,LDPE,A2 - Excellent,Weed Killers
17152,Natural rubber,A - Excellent,Weed Killers
17153,Neoprene,A - Excellent,Weed Killers
17154,NORYL®,A - Excellent,Weed Killers
17155,Nylon,A2 - Excellent,Weed Killers
17156,Polycarbonate,A2 - Excellent,Weed Killers
17157,Polyetherether Ketone (PEEK),A - Excellent,Weed Killers
17158,Polypropylene,A - Excellent,Weed Killers
17159,Polyurethane,D - Poor,Weed Killers
17160,PPS (Ryton®),A - Excellent,Weed Killers
17161,PTFE,A - Excellent,Weed Killers
17162,PVC,B - Good,Weed Killers
17163,PVDF (Kynar®),A - Excellent,Weed Killers
17164,Silicone,B - Good,Weed Killers
17165,stainless steel - 304,B - Good,Weed Killers
17166,stainless steel - 316,B - Good,Weed Killers
17167,Titanium,A - Excellent,Weed Killers
17168,Tygon®,B - Good,Weed Killers
17169,Viton®,A - Excellent,Weed Killers
17170,Acetal (Delrin®),A - Excellent,Whey
17171,Aluminum,D - Poor,Whey
17172,Buna N (Nitrile),A - Excellent,Whey
17173,Carpenter 20,C - Fair,Whey
17174,Ceramic Al203,B - Good,Whey
17175,Epoxy,A - Excellent,Whey
17176,Neoprene,C - Fair,Whey
17177,Nylon,A - Excellent,Whey
17178,Silicone,A - Excellent,Whey
17179,stainless steel - 304,A - Excellent,Whey
17180,stainless steel - 316,A - Excellent,Whey
17181,Viton®,A - Excellent,Whey
17182,Acetal (Delrin®),A - Excellent,Whiskey & Wines
17183,Aluminum,B - Good,Whiskey & Wines
17184,Buna N (Nitrile),A - Excellent,Whiskey & Wines
17185,Epoxy,A - Excellent,Whiskey & Wines
17186,PTFE,A - Excellent,Whiskey & Wines
17187,stainless steel - 304,A - Excellent,Whiskey & Wines
17188,stainless steel - 316,A - Excellent,Whiskey & Wines
17189,Viton®,A - Excellent,Whiskey & Wines
17190,ABS plastic,C - Fair,White Liquor (Pulp Mill)
17191,Acetal (Delrin®),A - Excellent,White Liquor (Pulp Mill)
17192,Aluminum,C1 - Fair,White Liquor (Pulp Mill)
17193,Brass,B - Good,White Liquor (Pulp Mill)
17194,Bronze,A - Excellent,White Liquor (Pulp Mill)
17195,Buna N (Nitrile),A - Excellent,White Liquor (Pulp Mill)
17196,Carbon graphite,A - Excellent,White Liquor (Pulp Mill)
17197,Carbon Steel,D - Poor,White Liquor (Pulp Mill)
17198,Carpenter 20,C - Fair,White Liquor (Pulp Mill)
17199,Cast iron,D - Poor,White Liquor (Pulp Mill)
17200,Ceramic Al203,A - Excellent,White Liquor (Pulp Mill)
17201,Ceramic magnet,A - Excellent,White Liquor (Pulp Mill)
17202,ChemRaz (FFKM),B - Good,White Liquor (Pulp Mill)
17203,Copper,B - Good,White Liquor (Pulp Mill)
17204,CPVC,A2 - Excellent,White Liquor (Pulp Mill)
17205,EPDM,A - Excellent,White Liquor (Pulp Mill)
17206,Epoxy,B - Good,White Liquor (Pulp Mill)
17207,Fluorocarbon (FKM),A - Excellent,White Liquor (Pulp Mill)
17208,Hypalon®,A - Excellent,White Liquor (Pulp Mill)
17209,Kel-F®,A - Excellent,White Liquor (Pulp Mill)
17210,LDPE,C - Fair,White Liquor (Pulp Mill)
17211,Natural rubber,A - Excellent,White Liquor (Pulp Mill)
17212,Neoprene,C - Fair,White Liquor (Pulp Mill)
17213,NORYL®,A2 - Excellent,White Liquor (Pulp Mill)
17214,Nylon,A1 - Excellent,White Liquor (Pulp Mill)
17215,Polycarbonate,A1 - Excellent,White Liquor (Pulp Mill)
17216,Polyetherether Ketone (PEEK),A - Excellent,White Liquor (Pulp Mill)
17217,Polypropylene,A - Excellent,White Liquor (Pulp Mill)
17218,Polyurethane,D - Poor,White Liquor (Pulp Mill)
17219,PTFE,A - Excellent,White Liquor (Pulp Mill)
17220,PVC,A2 - Excellent,White Liquor (Pulp Mill)
17221,PVDF (Kynar®),A - Excellent,White Liquor (Pulp Mill)
17222,Silicone,A - Excellent,White Liquor (Pulp Mill)
17223,stainless steel - 304,A - Excellent,White Liquor (Pulp Mill)
17224,stainless steel - 316,A - Excellent,White Liquor (Pulp Mill)
17225,Titanium,A - Excellent,White Liquor (Pulp Mill)
17226,Tygon®,C - Fair,White Liquor (Pulp Mill)
17227,Viton®,A - Excellent,White Liquor (Pulp Mill)
17228,Acetal (Delrin®),D - Poor,White Water (Paper Mill)
17229,Aluminum,B - Good,White Water (Paper Mill)
17230,Brass,B - Good,White Water (Paper Mill)
17231,Bronze,A - Excellent,White Water (Paper Mill)
17232,Buna N (Nitrile),A - Excellent,White Water (Paper Mill)
17233,Carbon graphite,A - Excellent,White Water (Paper Mill)
17234,Carbon Steel,C - Fair,White Water (Paper Mill)
17235,Carpenter 20,D - Poor,White Water (Paper Mill)
17236,Cast iron,C - Fair,White Water (Paper Mill)
17237,ChemRaz (FFKM),D - Poor,White Water (Paper Mill)
17238,CPVC,A - Excellent,White Water (Paper Mill)
17239,Epoxy,A - Excellent,White Water (Paper Mill)
17240,Fluorocarbon (FKM),A - Excellent,White Water (Paper Mill)
17241,Hastelloy-C®,A - Excellent,White Water (Paper Mill)
17242,LDPE,A2 - Excellent,White Water (Paper Mill)
17243,Neoprene,A - Excellent,White Water (Paper Mill)
17244,NORYL®,A1 - Excellent,White Water (Paper Mill)
17245,Nylon,A1 - Excellent,White Water (Paper Mill)
17246,Polypropylene,A1 - Excellent,White Water (Paper Mill)
17247,Polyurethane,D - Poor,White Water (Paper Mill)
17248,PTFE,A - Excellent,White Water (Paper Mill)
17249,PVC,A2 - Excellent,White Water (Paper Mill)
17250,PVDF (Kynar®),A1 - Excellent,White Water (Paper Mill)
17251,Silicone,A - Excellent,White Water (Paper Mill)
17252,stainless steel - 304,A - Excellent,White Water (Paper Mill)
17253,stainless steel - 316,A - Excellent,White Water (Paper Mill)
17254,Viton®,A - Excellent,White Water (Paper Mill)
17255,Acetal (Delrin®),B - Good,Xylene
17256,Carpenter 20,A - Excellent,Xylene
17257,Cast iron,A - Excellent,Xylene
17258,Epoxy,A - Excellent,Xylene
17259,Neoprene,A - Excellent,Xylene
17260,NORYL®,D - Poor,Xylene
17261,Nylon,A - Excellent,Xylene
17262,Polypropylene,A - Excellent,Xylene
17263,PVC,A - Excellent,Xylene
17264,stainless steel - 304,A - Excellent,Xylene
17265,stainless steel - 316,A - Excellent,Xylene
17266,Viton®,A - Excellent,Xylene
17267,ABS plastic,D - Poor,Zinc Chloride
17268,Acetal (Delrin®),A - Excellent,Zinc Chloride
17269,Aluminum,A1 - Excellent,Zinc Chloride
17270,Brass,A - Excellent,Zinc Chloride
17271,Bronze,A - Excellent,Zinc Chloride
17272,Buna N (Nitrile),D - Poor,Zinc Chloride
17273,Carbon graphite,A - Excellent,Zinc Chloride
17274,Carbon Steel,A - Excellent,Zinc Chloride
17275,Carpenter 20,A - Excellent,Zinc Chloride
17276,Cast iron,B - Good,Zinc Chloride
17277,Ceramic Al203,A - Excellent,Zinc Chloride
17278,ChemRaz (FFKM),A - Excellent,Zinc Chloride
17279,Copper,A - Excellent,Zinc Chloride
17280,CPVC,D - Poor,Zinc Chloride
17281,EPDM,D - Poor,Zinc Chloride
17282,Epoxy,A - Excellent,Zinc Chloride
17283,Fluorocarbon (FKM),A - Excellent,Zinc Chloride
17284,Hastelloy-C®,A - Excellent,Zinc Chloride
17285,Hypalon®,D - Poor,Zinc Chloride
17286,Hytrel®,B - Good,Zinc Chloride
17287,Kalrez,A - Excellent,Zinc Chloride
17288,Kel-F®,A - Excellent,Zinc Chloride
17289,LDPE,B - Good,Zinc Chloride
17290,Natural rubber,D - Poor,Zinc Chloride
17291,Neoprene,D - Poor,Zinc Chloride
17292,NORYL®,B - Good,Zinc Chloride
17293,Nylon,A2 - Excellent,Zinc Chloride
17294,Polycarbonate,D - Poor,Zinc Chloride
17295,Polyetherether Ketone (PEEK),A - Excellent,Zinc Chloride
17296,Polypropylene,B - Good,Zinc Chloride
17297,Polyurethane,D - Poor,Zinc Chloride
17298,PPS (Ryton®),A - Excellent,Zinc Chloride
17299,PTFE,A - Excellent,Zinc Chloride
17300,PVC,D - Poor,Zinc Chloride
17301,PVDF (Kynar®),A - Excellent,Zinc Chloride
17302,Silicone,D - Poor,Zinc Chloride
17303,stainless steel - 304,B - Good,Zinc Chloride
17304,stainless steel - 316,B - Good,Zinc Chloride
17305,Titanium,A - Excellent,Zinc Chloride
17306,Tygon®,D - Poor,Zinc Chloride
17307,Viton®,B - Good,Zinc Chloride
17308,ABS plastic,A - Excellent,Zinc Hydrosulfite
17309,Acetal (Delrin®),C - Fair,Zinc Hydrosulfite
17310,Aluminum,D - Poor,Zinc Hydrosulfite
17311,Brass,D - Poor,Zinc Hydrosulfite
17312,Bronze,B1 - Good,Zinc Hydrosulfite
17313,Buna N (Nitrile),A - Excellent,Zinc Hydrosulfite
17314,Carbon graphite,A - Excellent,Zinc Hydrosulfite
17315,Carbon Steel,D - Poor,Zinc Hydrosulfite
17316,Carpenter 20,D - Poor,Zinc Hydrosulfite
17317,Cast iron,D - Poor,Zinc Hydrosulfite
17318,Ceramic Al203,D - Poor,Zinc Hydrosulfite
17319,ChemRaz (FFKM),A - Excellent,Zinc Hydrosulfite
17320,Copper,C - Fair,Zinc Hydrosulfite
17321,CPVC,A - Excellent,Zinc Hydrosulfite
17322,EPDM,A - Excellent,Zinc Hydrosulfite
17323,Epoxy,A - Excellent,Zinc Hydrosulfite
17324,Fluorocarbon (FKM),A - Excellent,Zinc Hydrosulfite
17325,Hastelloy-C®,B - Good,Zinc Hydrosulfite
17326,Hypalon®,A - Excellent,Zinc Hydrosulfite
17327,Hytrel®,A - Excellent,Zinc Hydrosulfite
17328,Kalrez,A - Excellent,Zinc Hydrosulfite
17329,Kel-F®,A - Excellent,Zinc Hydrosulfite
17330,LDPE,A1 - Excellent,Zinc Hydrosulfite
17331,Natural rubber,A - Excellent,Zinc Hydrosulfite
17332,Neoprene,A - Excellent,Zinc Hydrosulfite
17333,NORYL®,A1 - Excellent,Zinc Hydrosulfite
17334,Nylon,A - Excellent,Zinc Hydrosulfite
17335,Polycarbonate,A2 - Excellent,Zinc Hydrosulfite
17336,Polyetherether Ketone (PEEK),A - Excellent,Zinc Hydrosulfite
17337,Polypropylene,A - Excellent,Zinc Hydrosulfite
17338,Polyurethane,B - Good,Zinc Hydrosulfite
17339,PPS (Ryton®),A - Excellent,Zinc Hydrosulfite
17340,PTFE,A - Excellent,Zinc Hydrosulfite
17341,PVC,B - Good,Zinc Hydrosulfite
17342,PVDF (Kynar®),A - Excellent,Zinc Hydrosulfite
17343,Silicone,B - Good,Zinc Hydrosulfite
17344,stainless steel - 304,B - Good,Zinc Hydrosulfite
17345,stainless steel - 316,B - Good,Zinc Hydrosulfite
17346,Titanium,A1 - Excellent,Zinc Hydrosulfite
17347,Tygon®,A - Excellent,Zinc Hydrosulfite
17348,Viton®,A - Excellent,Zinc Hydrosulfite
17349,ABS plastic,A - Excellent,Zinc Sulfate
17350,Acetal (Delrin®),C - Fair,Zinc Sulfate
17351,Aluminum,D - Poor,Zinc Sulfate
17352,Buna N (Nitrile),A - Excellent,Zinc Sulfate
17353,Carpenter 20,D - Poor,Zinc Sulfate
17354,Cast iron,D - Poor,Zinc Sulfate
17355,ChemRaz (FFKM),A - Excellent,Zinc Sulfate
17356,Copper,B - Good,Zinc Sulfate
17357,EPDM,A - Excellent,Zinc Sulfate
17358,Epoxy,A - Excellent,Zinc Sulfate
17359,Kalrez,A - Excellent,Zinc Sulfate
17360,Neoprene,A - Excellent,Zinc Sulfate
17361,NORYL®,A - Excellent,Zinc Sulfate
17362,Nylon,A - Excellent,Zinc Sulfate
17363,PPS (Ryton®),A - Excellent,Zinc Sulfate
17364,PTFE,A - Excellent,Zinc Sulfate
17365,stainless steel - 304,A - Excellent,Zinc Sulfate
17366,stainless steel - 316,A - Excellent,Zinc Sulfate
